Repository: ljcj007/SuperBand

# SuperBand
The SuperBand database is an open access energy structure database for superconductors that have been synthesized experimentally before 2024-04.  It provides tools for data-mining and machine learning techniques. The universal features provided on our web https://www.superband.work/ interface facilitate the design of novel superconductors with a wide-range of applications. We describe the database and the algorithm to generate it in our paper [1] https://arxiv.org/abs/2409.09419.

# Using the SuperBand
The SuperBand website http://www.superband.work/ offers a visual interface for exploring lattice structures, electronic band structures, and Fermi surface plots, providing an intuitive means of understanding the electronic properties of superconductors.

Our goal is to provide energy bands informations of all superconductors. Including
1. Basic material informations, including Chemical Formula, Tc, reference and so on. .
2. Material structure information in CIF format.
3. Band Structure and DOS diagram.
4. Fermi surface diagrams of (001) and (100) planes.
5. 3D Fermi surface map.
6. Normalized band data for Machine Learning.

Note that in the github version of this dataset, in directory `superband/`, we only give four examples in SuperBand.

# Using the  training set in SuperBand.

SuperBand training set has band structure data for 2474 superconductors.[2] Each material has 18 electronic bands around to the Fermi surface. Each band is mapped onto a 32 × 32 × 32 grid, yielding band data with dimensions of 18 × 32 × 32 × 32. 

SuperBand training set can be download from https://www.scidb.cn/en/file?id=c2487ff51a6230ba2ff55f0b5a8bfe8f

# Prerequisites

This code was developed and tested with and for Linux. Most likely it will throw errors for other OS. To install the Python packages we used miniconda 3.9 and jupyter-notebbok. 

Some package should be installed to run the choosen program, including ifermi, pymatgen, atomate, h5py, torch, vit_pytorch, skimage, BoltzTraP2, fireworks.

# Origin of data

We are grateful to the provider of different databases which have made the SuperBand possible:

- 1. The superconductor data is mainly sourced by SuperCon database, which is provided at [3] under a CC BY 4.0 license. 

- 2. The crystal structures are freely accessible and provided by the Materials Project database[4] and Open Quantum Materials Database (OQMD)[5] under a CC BY 4.0 license.

- 3. We applied the 3DSC methodology [6] to handle chemical formulas, including the definitions for exact matching, similarities, doping, and unmatched cases.

- 4. High-throughput DFT calculations are facilitated by the Atomate open-source package [7], with parameter settings derived from the MIT High-Throughput Project [8]. For workflow automation, we employ the FireWorks package [9], which efficiently manages the task flow for structure optimization, static calculations, self-consistent field (SCF) calculations, and band structure determinations at high-symmetry points in reciprocal space.

- 5. To extract relevant data for analysis, including band structure and DOS, we utilize the Pymatgen package [10]. For Fermi surface generation, analysis, and visualization, the Ifermi package [11] is used, enabling detailed examination of electronic properties crucial for understanding superconducting mechanisms.

## References
1. T. Zhang, C. Suo, Y. Wu, X. Xu, Y. Liu, D.-X. Yao, and J. Li, Superband: an Electronic-band and Fermi surface structure database of superconductor (2024), arXiv:2409.09419 https://arxiv.org/abs/2409.09419

2. J. Li, W. Fang, S. Jin, T. Zhang, Y. Wu, X. Xu, Y. Liu, and D.-X. Yao, A deep learning approach to search for superconductors from electronic bands (2024), arXiv:2409.07721 https://arxiv.org/abs/2409.07721

3. C. for Basic Research on Materials, Mdr supercon datasheet ver.240322 (2024). https://mdr.nims.go.jp/concern/datasets/m900p111d?locale=en

4. A. Jain, S. P. Ong, G. Hautier, W. Chen, W. D. Richards, S. Dacek, S. Cholia, D. Gunter, D. Skinner, G. Ceder, and K. A. Persson, Commentary: The Materials Project: A materials genome approach to accelerating materials innovation, APL Materials 1, 011002 (2013). https://materialsproject.org

5. S. Kirklin, J. E. Saal, B. Meredig, A. Thompson, J. W. Doak, M. Aykol, S. Ruhl, and C. Wolverton, The Open Quantum Materials Database (OQMD): assessing the accuracy of DFT formation energies, npj Computational Materials 1, 1 (2015). https://www.oqmd.org/

6. T. Sommer, R. Willa, J. Schmalian, and P. Friederich, 3DSC - a dataset of superconductors including crystal structures, Scientific Data 10, 1 (2023). https://github.com/aimat-lab/3DSC

7. K. Mathew, J. H. Montoya, A. Faghaninia, S. Dwarakanath, M. Aykol, H. Tang, I.-h. Chu, T. Smidt, B. Bocklund, M. Horton, J. Dagdelen, B. Wood, Z.-K. Liu, J. Neaton, S. P. Ong, K. Persson, and A. Jain, Atomate: A high-level interface to generate, execute, and analyze computational materials science

File: superband.csv (part 1 of 25)
id,formula,Tc,Time,doi,cif,system,SG_num,SG_syb,density,,,,,,
10001,Ag0.02Ge2Pd1.98Sr1,2.64 ,1987,10.1063/1.3672089,14118,tetragonal,I4/mmm,99.61,7.43,6.01,6.01,6.01,137.03,137.03,62.39
10002,Ag0.15Sn0.85Te1,2.15 ,2016,10.7566/JPSJ.85.053702,15674,cubic,Fm-3m,64.67,6.32,4.51,4.51,4.51,60,60,60
10003,Ag0.1Ge2Pd1.9Sr1,2.62 ,2012,10.1063/1.3672089,14118,tetragonal,I4/mmm,99.61,7.43,6.01,6.01,6.01,137.03,137.03,62.39
10004,Ag0.1In0.9Te1,1.20 ,,,14351,cubic,Fm-3m,60.73,6.63,4.41,4.41,4.41,60,60,60
10005,Ag0.2Ba1Si1.8,3.20 ,2012,10.1143/JPSJ.81.114717,15855,cubic,P4_332,308.94,4.16,6.76,6.76,6.76,90,90,90
10006,Ag0.2Ge2Pd1.8Sr1,2.52 ,2012,10.1063/1.3672089,14118,tetragonal,I4/mmm,99.61,7.43,6.01,6.01,6.01,137.03,137.03,62.39
10007,Ag0.438Hg0.562,0.64 ,1964,"BULL.AM.PHYS.SOC.,9(1964)268",10007,cubic,P2_13,169.25,12.11,5.53,5.53,5.53,90,90,90
10008,Ag0.25Sn0.75Te1,1.95 ,2016,10.7566/JPSJ.85.053702,10008,tetragonal,P4/mmm,458.6,7.06,8.69,8.69,6.07,90,90,90
10009,Ag0.55Hg0.45,NaN,,,10009,trigonal,P3m1,419.49,11.84,3.22,3.22,46.74,90,90,120
10010,Ag0.5Ba1Si1.5,1.21 ,2012,10.1143/JPSJ.81.114717,10010,orthorhombic,Fddd1,643.84,4.82,12.48,10.89,8.63,78.59,58.76,42.65
10011,Ag0.5Pd0.5Th2,1.20 ,1972,10.1016/0022-5088(72)90060-4,10011,tetragonal,I422,165.65,11.45,6.06,6.06,6.06,104.02,104.02,121.02
10012,Ag1Sn1Te2,NaN,,,10012,tetragonal,P4/mmm,114.65,6.98,4.34,4.34,6.07,90,90,90
10013,Ag0.625Al0.375,0.11 ,1970,10.1103/PhysRevB.1.3002,10015,orthorhombic,Cmcm,98.65,8.17,5.01,5.01,4.58,90,90,120.88
10014,Ag0.65Al0.35,0.10 ,1970,10.1103/PhysRevB.1.3002,10015,orthorhombic,Cmcm,98.65,8.17,5.01,5.01,4.58,90,90,120.88
10015,Ag2Al1,0.13 ,1970,10.1103/PhysRevB.1.3002,10015,orthorhombic,Cmcm,98.65,8.17,5.01,5.01,4.58,90,90,120.88
10016,Ag0.6Al0.4,0.09 ,1970,10.1103/PhysRevB.1.3002,10015,orthorhombic,Cmcm,98.65,8.17,5.01,5.01,4.58,90,90,120.88
10017,Ag0.76Se2Sn1.24,6.72 ,1981,10.1016/0038-1098(81)90517-2,10038,trigonal,R-3mH,92.31,6.92,6.92,6.92,6.92,34.02,34.02,34.02
10018,Ag0.7Al0.3,0.11 ,1970,10.1103/PhysRevB.1.3002,10015,orthorhombic,Cmcm,98.65,8.17,5.01,5.01,4.58,90,90,120.88
10019,Ag0.7Hg0.3,NaN,,,10019,cubic,Pm-3m,73.67,11.82,4.19,4.19,4.19,90,90,90
10020,Ag0.7Zn0.3,0.01 ,1976,10.1016/0038-1098(76)91419-8,10020,cubic,Pm-3m,66,9.79,4.04,4.04,4.04,90,90,90
10021,Ag0.81In0.19,0.01 ,1976,10.1016/0038-1098(76)91419-8,10051,cubic,Pm-3m,73.4,9.92,4.19,4.19,4.19,90,90,90
10022,Ag0.81Se2Sn1.19,6.47 ,1977,10.1016/0022-3697(77)90080-4,10038,trigonal,R-3mH,92.31,6.92,6.92,6.92,6.92,34.02,34.02,34.02
10023,Ag0.85Se2Sn1.15,6.23 ,1977,10.1016/0022-3697(77)90080-4,10038,trigonal,R-3mH,92.31,6.92,6.92,6.92,6.92,34.02,34.02,34.02
10024,Ag0.8Ga0.2,6.50 ,,,10024,hexagonal,P6_3/mmc,135.54,9.64,5.79,5.79,4.67,90,90,120
10025,Ag0.92Se2Sn1.08,5.57 ,1977,10.1016/0022-3697(77)90080-4,10038,trigonal,R-3mH,92.31,6.92,6.92,6.92,6.92,34.02,34.02,34.02
10026,Ag0.95Se2Sn1.05,5.28 ,1977,10.1016/0022-3697(77)90080-4,10038,trigonal,R-3mH,92.31,6.92,6.92,6.92,6.92,34.02,34.02,34.02
10027,Ag0.9S0.2Se1.8Sn1.1,6.79 ,1977,10.1016/0022-3697(77)90080-4,10038,trigonal,R-3mH,92.31,6.92,6.92,6.92,6.92,34.02,34.02,34.02
10028,Ag1B2,6.70 ,2004,10.1143/JPSJ.73.2639,10028,hexagonal,P6/mmm,32.24,6.67,3.03,3.03,4.06,90,90,120
10029,Ag1Be2,NaN,,,10029,cubic,Fd-3m1,65.32,6.4,4.52,4.52,4.52,60,60,60
10030,Ag1Ce1Sb2,NaN,,10.1016/S0925-8388(96)03128-3,10030,tetragonal,P4/nmm1,207.18,7.88,4.39,4.39,10.75,90,90,90
10031,Ag1Cl2,NaN,,,10031,trigonal,R-3cH,229.46,4.66,6.62,6.62,7.15,117.56,62.44,120
10032,Ag1In2,2.40 ,,,10032,tetragonal,I4/mcm,134.37,8.34,5.57,5.65,5.65,75.89,60.41,60.41
10033,Ag1La1,1.20 ,1966,10.1016/0022-3697(66)90152-1,10033,tetragonal,P4/mmm,55.37,7.4,3.81,3.81,3.82,90,90,90
10034,Ag1La1Sb2,NaN,,10.1016/S0925-8388(96)03128-3,10034,tetragonal,P4/nmm1,214.59,7.59,4.4,4.4,11.07,90,90,90
10035,Ag1Mg1,NaN,,10.1103/RevModPhys.35.1,10035,cubic,Pm-3m,36.07,6.09,3.3,3.3,3.3,90,90,90
10036,Ag1Mo6S8,7.70 ,1982,10.1007/BF00681858,10036,trigonal,R-3H,278.72,5.6,6.54,6.54,6.54,92.07,92.07,92.07
10037,Ag1S0.2Se1.8Sn1,5.79 ,1977,10.1016/0022-3697(77)90080-4,10038,trigonal,R-3mH,92.31,6.92,6.92,6.92,6.92,34.02,34.02,34.02
10038,Ag1Se2Sn1,4.71 ,1977,10.1016/0022-3697(77)90080-4,10038,trigonal,R-3mH,92.31,6.92,6.92,6.92,6.92,34.02,34.02,34.02
10039,Ag1Te1,NaN,,10.1103/PhysRev.87.799,10039,orthorhombic,Pnma,859.74,7.28,4.78,8.96,20.05,90,90,90
10040,Ag1Te3,2.60 ,1964,10.1126/science.145.3639.i,10040,trigonal,R3mH,113.88,7.15,5.29,5.29,5.29,109.43,109.43,109.43
10041,Ag1Th2,2.26 ,,,10041,tetragonal,I4/mcm,168.62,11.26,5.81,6.12,6.12,76.97,61.65,61.65
10042,Ag1Y1,NaN,,10.1016/0022-3697(67)90087-X,10042,cubic,Pm-3m,47.64,6.86,3.63,3.63,3.63,90,90,90
10043,Ag1Zn1,NaN,,,10043,cubic,Pm-3m,31.03,9.27,3.14,3.14,3.14,90,90,90
10044,Ag1Zn3,NaN,,,10044,hexagonal,P6_3/mmc,119.12,8.48,5.49,5.49,4.57,90,90,120
10045,Ag2F1,0.07 ,,,10045,trigonal,P-3m1,44.48,8.76,3,3,5.73,90,90,120
10046,Ag2O1,NaN,,10.1103/PhysRev.87.799,10046,cubic,Pn-3m1,107.44,7.16,4.75,4.75,4.75,90,90,90
10047,Ag2S1,NaN,,10.1103/PhysRev.87.799,10047,monoclinic,P12_11,135.06,6.09,4.22,5.74,9.14,90,142.39,90
10048,Ag2Se1,NaN,,10.1103/PhysRev.87.799,10048,orthorhombic,P2_12_121,241.28,8.11,4.45,7.08,7.66,90,90,90
10049,Ag2Te1,NaN,,,10049,monoclinic,P12_1/c1,276.54,8.25,4.51,8.35,7.96,112.56,90,90
10050,Ag3.3Al1,0.34 ,,,10050,orthorhombic,Cmmm,69.97,8.32,2.86,2.86,8.98,90,90,108.35
10051,Ag3In1,NaN,,,10051,cubic,Pm-3m,73.4,9.92,4.19,4.19,4.19,90,90,90
10052,Ag3Sb1,NaN,,,10052,orthorhombic,Pmmn1,155.88,9.49,4.87,5.32,6.03,90,90,90
10053,Ag3Sn1,NaN,,,10053,orthorhombic,Pmmn1,150.81,9.74,4.77,5.22,6.06,90,90,90
10054,Ag4Ge1,0.85 ,1964,10.1126/science.145.3639.i,10054,hexagonal,P-6m2,73.4,8.96,2.99,2.99,9.49,90,90,120
10055,Ag5Ba1,NaN,,10.1016/0022-3697(65)90144-7,10055,hexagonal,P6/mmm,136.98,8.2,5.89,5.89,4.56,90,90,120.01
10056,Ag5Cd8,NaN,,,10056,cubic,I-43m,504.87,9.46,8.69,8.69,8.69,109.47,109.47,109.47
10057,Ag5Pb2O6,0.52 ,2005,10.1103/PhysRevB.72.180504,10057,trigonal,P-31m,198.66,8.77,5.96,5.96,6.47,90,90,120
10058,Ag5Sr1,NaN,,10.1016/0022-3697(65)90144-7,10058,hexagonal,P6/mmm,130.04,8.01,5.71,5.71,4.6,90,90,120
10059,Ag5Zn8,NaN,,,10059,cubic,I-43m,401.42,8.79,8.05,8.05,8.05,109.47,109.47,109.47
10060,Ag7N1O11,1.04 ,1966,10.1103/PhysRevLett.17.917,10060,orthorhombic,Fmm2,241.21,6.51,7.08,6.96,6.93,61.37,59.54,59.1
10061,Al0.01B0.99Li2Pt3,2.86 ,2013,10.1016/j.physc.2013.04.059,11036,cubic,P4_332,313.33,12.93,6.79,6.79,6.79,90,90,90
10062,Al0.01B2Mg0.99,38.00 ,2006,10.1016/j.physc.2006.06.050,15774,hexagonal,P6/mmm,28.6,2.67,3.06,3.06,3.52,90,90,120
10063,Al0.022B2Mg0.978,34.70 ,2005,10.1103/PhysRevB.71.174506,15774,hexagonal,P6/mmm,28.6,2.67,3.06,3.06,3.52,90,90,120
10064,Al0.02B2Mg0.98,37.50 ,2006,10.1016/j.physc.2006.06.050,15774,hexagonal,P6/mmm,28.6,2.67,3.06,3.06,3.52,90,90,120
10065,Al0.02Nb3Sn0.98,17.90 ,,,15051,cubic,Pm-3n,150.96,8.74,5.32,5.32,5.32,90,90,90
10066,Al0.02Si0.98V3,16.12 ,,,15643,cubic,Pm-3n,102.74,5.85,4.68,4.68,4.68,90,90,90
10067,Al0.03B2Mg0.97,37.30 ,2001,10.1038/35066528,15774,hexagonal,P6/mmm,28.6,2.67,3.06,3.06,3.52,90,90,120
10068,Al0.044B2Mg0.956,34.00 ,2005,10.1103/PhysRevB.71.174506,15774,hexagonal,P6/mmm,28.6,2.67,3.06,3.06,3.52,90,90,120
10069,Al0.04Nb3Sn0.96,18.00 ,,,15051,cubic,Pm-3n,150.96,8.74,5.32,5.32,5.32,90,90,90
10070,Al0.05B0.95Li2Pd3,7.75 ,2013,10.1016/j.physc.2013.04.059,11035,trigonal,R32H,310.59,7.36,6.77,6.77,6.77,90.01,90.01,90.01
10071,Al0.05B0.95Li2Pt3,2.12 ,2013,10.1016/j.physc.2013.04.059,11036,cubic,P4_332,313.33,12.93,6.79,6.79,6.79,90,90,90
10072,Al0.05B2Mg0.95,36.60 ,2005,10.1103/PhysRevB.71.144505,15774,hexagonal,P6/mmm,28.6,2.67,3.06,3.06,3.52,90,90,120
10073,Al0.05Nb3Sn0.95,18.10 ,1978,Plenum Press (1978),15051,cubic,Pm-3n,150.96,8.74,5.32,5.32,5.32,90,90,90
10074,Al0.06B2Mg0.94,37.00 ,2001,10.1038/35066528,15774,hexagonal,P6/mmm,28.6,2.67,3.06,3.06,3.52,90,90,120
10075,Al0.06Nb3Sn0.94,18.00 ,,,15051,cubic,Pm-3n,150.96,8.74,5.32,5.32,5.32,90,90,90
10076,Al0.07B2Mg0.93,35.80 ,2005,10.1103/PhysRevB.71.144505,15774,hexagonal,P6/mmm,28.6,2.67,3.06,3.06,3.52,90,90,120
10077,Al0.085B2Mg0.915,32.40 ,2005,10.1103/PhysRevB.71.174506,15774,hexagonal,P6/mmm,28.6,2.67,3.06,3.06,3.52,90,90,120
10078,Al0.08B2Mg0.92,35.50 ,2006,10.1016/j.physc.2006.06.050,15774,hexagonal,P6/mmm,28.6,2.67,3.06,3.06,3.52,90,90,120
10079,Al0.08Nb3Sn0.92,17.90 ,,,15051,cubic,Pm-3n,150.96,8.74,5.32,5.32,5.32,90,90,90
10080,Al0.09B2Mg0.91,34.70 ,2002,10.1103/PhysRevB.65.132505,15774,hexagonal,P6/mmm,28.6,2.67,3.06,3.06,3.52,90,90,120
10081,Al0.09Nb3Sn0.91,17.80 ,1968,10.1007/BF01380012,15051,cubic,Pm-3n,150.96,8.74,5.32,5.32,5.32,90,90,90
10082,Al0.14B2Mg0.86,35.10 ,2001,10.1038/35066528,15774,hexagonal,P6/mmm,28.6,2.67,3.06,3.06,3.52,90,90,120
10083,Al0.15B2Mg0.85,31.50 ,2005,10.1103/PhysRevB.71.144505,15774,hexagonal,P6/mmm,28.6,2.67,3.06,3.06,3.52,90,90,120
10084,Al0.15Ga0.85Nb3,17.10 ,1968,10.1007/BF01380012,15793,cubic,Pm-3n,139.43,8.3,5.19,5.19,5.19,90,90,90
10085,Al0.15Ge0.85Nb3,7.40 ,1983,10.1002/pssa.2210770244,14071,tetragonal,P4_2/n,565.46,8.25,10.35,10.35,5.28,90,90,90
10086,Al0.185B2Mg0.815,25.30 ,2005,10.1103/PhysRevB.71.174506,15774,hexagonal,P6/mmm,28.6,2.67,3.06,3.06,3.52,90,90,120
10087,Al0.188V0.812,NaN,,10.1016/0022-3697(64)90037-X,10101,cubic,Pm-3n,109.87,5.43,4.79,4.79,4.79,90,90,90
10088,Al0.18La0.82,4.65 ,1979,10.1103/PhysRevB.19.193,10239,hexagonal,P6_3/mmc,248.49,5.93,7.25,7.25,5.46,90,90,120
10089,Al0.19B2Mg0.81,30.80 ,2002,10.1103/PhysRevB.65.132505,15774,hexagonal,P6/mmm,28.6,2.67,3.06,3.06,3.52,90,90,120
10090,Al0.19Nb3Sn0.81,14.60 ,,,15051,cubic,Pm-3n,150.96,8.74,5.32,5.32,5.32,90,90,90
10091,Al0.1B0.9Li2Pd3,7.49 ,2013,10.1016/j.physc.2013.04.059,11035,trigonal,R32H,310.59,7.36,6.77,6.77,6.77,90.01,90.01,90.01
10092,Al0.1B2Mg0.9,37.80 ,2003,10.1016/j.physc.2003.09.076,15774,hexagonal,P6/mmm,28.6,2.67,3.06,3.06,3.52,90,90,120
10093,Al0.1Ca1Ga0.9Si1,3.34 ,2004,10.1016/j.physc.2004.02.175,12748,hexagonal,P-6m2,64.43,3.55,4.11,4.11,4.41,90,90,120
10094,Al0.1Ga0.9V3,13.90 ,1969,10.1007/BF01392578,15776,cubic,Pm-3n,108.14,6.83,4.76,4.76,4.76,90,90,90
10095,Al0.1Nb3Sn0.9,18.40 ,,,15051,cubic,Pm-3n,150.96,8.74,5.32,5.32,5.32,90,90,90
10096,Al0.215Nb0.785,17.97 ,1968,10.1063/1.1652511,15775,cubic,Pm-3n,141.2,7.19,5.21,5.21,5.21,90,90,90
10097,Al0.21B2Mg0.79,27.10 ,2006,10.1016/j.jpcs.2005.10.065,15774,hexagonal,P6/mmm,28.6,2.67,3.06,3.06,3.52,90,90,120
10098,Al0.22La0.78,4.30 ,1979,10.1103/PhysRevB.19.193,10239,hexagonal,P6_3/mmc,248.49,5.93,7.25,7.25,5.46,90,90,120
10099,Al0.24Si0.76V3,11.20 ,,,15643,cubic,Pm-3n,102.74,5.85,4.68,4.68,4.68,90,90,90
10100,Al0.25Ti0.525V0.255,NaN,,10.1016/0022-3697(64)90037-X,10100,cubic,F-43m,63.62,4.53,4.48,4.48,4.48,60,60,60
10101,Al1V3,16.90 ,1969,10.1515/zna-1969-0716,10101,cubic,Pm-3n,109.87,5.43,4.79,4.79,4.79,90,90,90
10102,Al0.27La0.73,3.82 ,1979,10.1103/PhysRevB.19.193,10239,hexagonal,P6_3/mmc,248.49,5.93,7.25,7.25,5.46,90,90,120
10103,Al0.28Mg0.18,1.63 ,1974,10.1088/0031-8949/9/6/011,10103,tetragonal,I4_1/amd,399.05,2.16,6.44,6.44,10.63,107.64,107.64,90
10104,Al0.29B2Mg0.71,24.00 ,2002,10.1103/PhysRevB.65.132505,10126,hexagonal,P6/mmm,53.35,2.94,3.03,3.03,6.72,90,90,120
10105,Al0.2B2Mg0.8,33.40 ,2005,10.1088/0953-2048/18/1/028,10105,hexagonal,P6/mmm,139.15,2.77,3.05,3.05,17.26,90,90,120
10106,Al0.2B5Mo1.8,5.70 ,1970,10.1073/pnas.67.1.313,10106,trigonal,R-3mH,59.1,6.91,7.38,7.38,7.38,24.13,24.13,24.13
10107,Al0.2Ca1Ga0.8Si1,3.24 ,2004,10.1016/j.physc.2004.02.175,12748,hexagonal,P-6m2,64.43,3.55,4.11,4.11,4.41,90,90,120
10108,Al0.2La0.8,4.43 ,1979,10.1103/PhysRevB.19.193,10239,hexagonal,P6_3/mmc,248.49,5.93,7.25,7.25,5.46,90,90,120
10109,Al0.2Nb3Sn0.8,16.90 ,,,15051,cubic,Pm-3n,150.96,8.74,5.32,5.32,5.32,90,90,90
10110,Al0.308V0.692,NaN,,10.1016/0022-3697(64)90037-X,10101,cubic,Pm-3n,109.87,5.43,4.79,4.79,4.79,90,90,90
10111,Al0.32La0.68,3.23 ,1979,10.1103/PhysRevB.19.193,10239,hexagonal,P6_3/mmc,248.49,5.93,7.25,7.25,5.46,90,90,120
10112,Al0.33Ga0.67Nb3,18.10 ,1968,10.1007/BF01380012,10127,cubic,Pm-3,140.63,7.72,5.2,5.2,5.2,90,90,90
10113,Al0.35Ga0.65Nb3,18.10 ,1968,10.1007/BF01380012,10127,cubic,Pm-3,140.63,7.72,5.2,5.2,5.2,90,90,90
10114,Al0.39Ge0.61Nb3,7.30 ,,,15798,cubic,Pm-3,140.1,7.79,5.19,5.19,5.19,90,90,90
10115,Al0.39Nb3Sn0.61,14.10 ,,,10130,cubic,Pm-3,146.51,7.97,5.27,5.27,5.27,90,90,90
10116,Al0.3Ba2Cu2La2Ti1.7O10.86,NaN,,10.1016/0921-4534(96)00137-2,15808,cubic,F-43m,125.51,6.4,5.62,5.62,5.62,60,60,60
10117,Al0.3Cr0.7,NaN,,10.1016/0022-3697(64)90037-X,10117,tetragonal,I4/mmm,37.05,5.87,2.93,2.93,4.78,107.83,107.83,90
10118,Al0.3Ga0.7V3,13.90 ,1969,10.1007/BF01392578,10128,cubic,Pm-3,108.89,6.14,4.78,4.78,4.78,90,90,90
10119,Al0.3Ga2.7Pd2U1,NaN,,10.1103/PhysRevB.56.846,13946,hexagonal,P6/mmm,106.2,10.32,5.34,5.34,4.31,90,90,120
10120,Al0.3Ge0.7Nb3,9.10 ,1983,10.1002/pssa.2210770244,14071,tetragonal,P4_2/n,565.46,8.25,10.35,10.35,5.28,90,90,90
10121,Al0.3In0.7La3,9.42 ,1973,10.1103/PhysRevB.8.3194,14335,cubic,Pm-3m,132.05,6.68,5.09,5.09,5.09,90,90,90
10122,Al0.3Nb3Sn0.7,15.80 ,1968,10.1007/BF01380012,15051,cubic,Pm-3n,150.96,8.74,5.32,5.32,5.32,90,90,90
10123,Al0.402V0.598,NaN,,10.1016/0022-3697(64)90037-X,10123,orthorhombic,Fmmm,41.49,5.16,6.65,6.52,2.61,81.5,75.69,22.81
10124,Al0.4Nb3Sn0.6,15.70 ,1968,10.1007/BF01380012,10130,cubic,Pm-3,146.51,7.97,5.27,5.27,5.27,90,90,90
10125,Al0.55Ge0.45Nb3,11.70 ,,,15798,cubic,Pm-3,140.1,7.79,5.19,5.19,5.19,90,90,90
10126,Al1B4Mg1,12.90 ,2002,10.1103/PhysRevB.65.132505,10126,hexagonal,P6/mmm,53.35,2.94,3.03,3.03,6.72,90,90,120
10127,Al1Ga1Nb6,19.00 ,1972,10.1016/0375-9601(72)90141-7,10127,cubic,Pm-3,140.63,7.72,5.2,5.2,5.2,90,90,90
10128,Al1Ga1V6,12.90 ,1969,10.1007/BF01392578,10128,cubic,Pm-3,108.89,6.14,4.78,4.78,4.78,90,90,90
10129,Al0.5Ge0.5Th2,0.21 ,1972,10.1016/0022-5088(72)90060-4,10129,tetragonal,I422,168.78,10.11,6.1,6.1,6.1,103.82,103.82,121.48
10130,Al1Nb6Sn1,15.80 ,1969,10.1063/1.1657895,10130,cubic,Pm-3,146.51,7.97,5.27,5.27,5.27,90,90,90
10131,Al0.61Mg0.39,0.85 ,1974,10.1088/0031-8949/9/6/011,10138,cubic,I-43m,1164.24,2.1,10.52,10.52,10.52,90,90,90
10132,Al0.62Ge0.38Nb3,17.20 ,,,15798,cubic,Pm-3,140.1,7.79,5.19,5.19,5.19,90,90,90
10133,Al0.66Ge0.34Nb3,20.40 ,1983,10.1002/pssa.2210770244,15798,cubic,Pm-3,140.1,7.79,5.19,5.19,5.19,90,90,90
10134,Al0.67Ga0.33Nb3,18.70 ,1968,10.1007/BF01380012,10127,cubic,Pm-3,140.63,7.72,5.2,5.2,5.2,90,90,90
10135,Al0.69B2Mg0.31,11.10 ,2002,10.1103/PhysRevB.65.132505,10126,hexagonal,P6/mmm,53.35,2.94,3.03,3.03,6.72,90,90,120
10136,Al0.6B2Mg0.4,12.00 ,2002,10.1103/PhysRevB.65.132505,10126,hexagonal,P6/mmm,53.35,2.94,3.03,3.03,6.72,90,90,120
10137,Al0.6Ge0.4Nb3,19.70 ,1968,10.1007/BF01380012,15798,cubic,Pm-3,140.1,7.79,5.19,5.19,5.19,90,90,90
10138,Al12Mg17,1.70 ,1973,10.1002/pssb.2220600116,10138,cubic,I-43m,1164.24,2.1,10.52,10.52,10.52,90,90,90
10139,Al0.6Nb3Sn0.4,13.60 ,,,10130,cubic,Pm-3,146.51,7.97,5.27,5.27,5.27,90,90,90
10140,Al0.71Ge0.29Nb3,20.70 ,1983,10.1002/pssa.2210770244,15798,cubic,Pm-3,140.1,7.79,5.19,5.19,5.19,90,90,90
10141,Al0.72Nb3.28,6.20 ,1973,"Sov.Phys.JETP, 38(1973)525",15775,cubic,Pm-3n,141.2,7.19,5.21,5.21,5.21,90,90,90
10142,Al0.75Ge0.25Nb3,20.20 ,1970,10.1007/BF01435282,15798,cubic,Pm-3,140.1,7.79,5.19,5.19,5.19,90,90,90
10143,Al0.76Ge0.24Nb3,20.40 ,1983,10.1002/pssa.2210770244,15798,cubic,Pm-3,140.1,7.79,5.19,5.19,5.19,90,90,90
10144,Al0.77Ge0.23Nb3,20.75 ,1970,10.1007/BF01407641,15798,cubic,Pm-3,140.1,7.79,5.19,5.19,5.19,90,90,90
10145,Al0.7Be0.3Nb3,14.00 ,1973,10.1109/TMAG.1972.1067344,15775,cubic,Pm-3n,141.2,7.19,5.21,5.21,5.21,90,90,90
10146,Al0.7Ge0.3Nb3,19.90 ,1968,10.1007/BF01380012,15798,cubic,Pm-3,140.1,7.79,5.19,5.19,5.19,90,90,90
10147,Al0.81Ge0.19Nb3,17.60 ,,,15775,cubic,Pm-3n,141.2,7.19,5.21,5.21,5.21,90,90,90
10148,Al0.83Ge0.17Nb3,19.60 ,1983,10.1002/pssa.2210770244,15775,cubic,Pm-3n,141.2,7.19,5.21,5.21,5.21,90,90,90
10149,Al0.85B2Mg0.15,NaN,,10.1557/BF03548938,10209,hexagonal,P6/mmm,25.28,3.19,2.99,2.99,3.26,90,90,120
10150,Al0.8B0.2Nb3,17.80 ,1973,10.1109/TMAG.1972.1067344,15775,cubic,Pm-3n,141.2,7.19,5.21,5.21,5.21,90,90,90
10151,Al0.8Be0.2Nb3,17.00 ,1973,10.1109/TMAG.1972.1067344,15775,cubic,Pm-3n,141.2,7.19,5.21,5.21,5.21,90,90,90
10152,Al0.8Ca1Ga0.2Si1,5.60 ,2004,10.1016/j.physc.2004.02.175,15812,hexagonal,P-6m2,67.2,2.35,4.19,4.19,4.43,90,90,120
10153,Al0.8Ca1Si1.2,4.05 ,2002,10.1016/S0921-4534(02)02056-7,15812,hexagonal,P-6m2,67.2,2.35,4.19,4.19,4.43,90,90,120
10154,Al0.8Ga0.2Nb3,18.54 ,1968,10.1007/BF01380012,15775,cubic,Pm-3n,141.2,7.19,5.21,5.21,5.21,90,90,90
10155,Al0.8Ge0.2Nb3,20.70 ,,,15798,cubic,Pm-3,140.1,7.79,5.19,5.19,5.19,90,90,90
10156,Al0.8In0.2Nb3,18.10 ,1968,10.1007/BF01380012,15775,cubic,Pm-3n,141.2,7.19,5.21,5.21,5.21,90,90,90
10157,Al0.8Nb3Sn0.2,14.60 ,,,10130,cubic,Pm-3,146.51,7.97,5.27,5.27,5.27,90,90,90
10158,Al0.8Nb3Zn0.2,17.70 ,1968,10.1007/BF01380012,15775,cubic,Pm-3n,141.2,7.19,5.21,5.21,5.21,90,90,90
10159,Al0.907Ga0.093Nb3,19.10 ,1984,10.1007/BF00681455,15775,cubic,Pm-3n,141.2,7.19,5.21,5.21,5.21,90,90,90
10160,Al0.91Ge0.09Nb3,19.80 ,1984,10.1007/BF00681455,15775,cubic,Pm-3n,141.2,7.19,5.21,5.21,5.21,90,90,90
10161,Al0.924Nb3Se0.076,17.60 ,1984,10.1007/BF00681455,15775,cubic,Pm-3n,141.2,7.19,5.21,5.21,5.21,90,90,90
10162,Al0.927Ga0.073Nb3,19.20 ,1984,10.1007/BF00681455,15775,cubic,Pm-3n,141.2,7.19,5.21,5.21,5.21,90,90,90
10163,Al0.935Nb3Si0.065,18.40 ,1984,10.1007/BF00681455,15775,cubic,Pm-3n,141.2,7.19,5.21,5.21,5.21,90,90,90
10164,Al0.93Ge0.07Nb3,20.00 ,1984,10.1007/BF00681455,15775,cubic,Pm-3n,141.2,7.19,5.21,5.21,5.21,90,90,90
10165,Al0.945Nb3Si0.055,18.40 ,1984,10.1007/BF00681455,15775,cubic,Pm-3n,141.2,7.19,5.21,5.21,5.21,90,90,90
10166,Al0.94Ge0.06Nb3,20.00 ,1984,10.1007/BF00681455,15775,cubic,Pm-3n,141.2,7.19,5.21,5.21,5.21,90,90,90
10167,Al0.94Nb3Se0.06,17.80 ,1984,10.1007/BF00681455,15775,cubic,Pm-3n,141.2,7.19,5.21,5.21,5.21,90,90,90
10168,Al0.952Nb3Se0.048,18.00 ,1984,10.1007/BF00681455,15775,cubic,Pm-3n,141.2,7.19,5.21,5.21,5.21,90,90,90
10169,Al0.956Nb3Si0.044,18.50 ,1984,10.1007/BF00681455,15775,cubic,Pm-3n,141.2,7.19,5.21,5.21,5.21,90,90,90
10170,Al0.95B0.05Nb3,19.10 ,1973,10.1143/JPSJ.35.108,15775,cubic,Pm-3n,141.2,7.19,5.21,5.21,5.21,90,90,90
10171,Al0.95Ba1Si1.05,2.80 ,2007,10.1016/j.physc.2006.10.002,10171,hexagonal,P-6m2,83.98,3.8,4.31,4.31,5.23,90,90,120
10172,Al0.95Be0.05Nb3,19.60 ,1973,10.1143/JPSJ.35.108,15775,cubic,Pm-3n,141.2,7.19,5.21,5.21,5.21,90,90,90
10173,Al0.95Ga0.05Nb3,19.20 ,1984,10.1007/BF00681455,15775,cubic,Pm-3n,141.2,7.19,5.21,5.21,5.21,90,90,90
10174,Al0.95Ge0.05Nb3,20.00 ,1984,10.1007/BF00681455,15775,cubic,Pm-3n,141.2,7.19,5.21,5.21,5.21,90,90,90
10175,Al0.964Nb3Si0.036,18.40 ,1984,10.1007/BF00681455,15775,cubic,Pm-3n,141.2,7.19,5.21,5.21,5.21,90,90,90
10176,Al0.967Ga0.033Nb3,19.00 ,1984,10.1007/BF00681455,15775,cubic,Pm-3n,141.2,7.19,5.21,5.21,5.21,90,90,90
10177,Al0.967Nb3Se0.033,18.10 ,1984,10.1007/BF00681455,15775,cubic,Pm-3n,141.2,7.19,5.21,5.21,5.21,90,90,90
10178,Al0.96Ge0.04Nb3,19.80 ,1984,10.1007/BF00681455,15775,cubic,Pm-3n,141.2,7.19,5.21,5.21,5.21,90,90,90
10179,Al0.975Nb3Si0.025,18.50 ,1984,10.1007/BF00681455,15775,cubic,Pm-3n,141.2,7.19,5.21,5.21,5.21,90,90,90
10180,Al0.97Ge0.03Nb3,19.60 ,1984,10.1007/BF00681455,15775,cubic,Pm-3n,141.2,7.19,5.21,5.21,5.21,90,90,90
10181,Al0.983Ga0.017Nb3,18.80 ,1984,10.1007/BF00681455,15775,cubic,Pm-3n,141.2,7.19,5.21,5.21,5.21,90,90,90
10182,Al0.985Nb3Si0.015,18.60 ,1984,10.1007/BF00681455,15775,cubic,Pm-3n,141.2,7.19,5.21,5.21,5.21,90,90,90
10183,Al0.98Ge0.02Nb3,19.30 ,1984,10.1007/BF00681455,15775,cubic,Pm-3n,141.2,7.19,5.21,5.21,5.21,90,90,90
10184,Al0.98Nb3Se0.02,18.40 ,1984,10.1007/BF00681455,15775,cubic,Pm-3n,141.2,7.19,5.21,5.21,5.21,90,90,90
10185,Al0.991Ge0.009Nb3,19.00 ,1984,10.1007/BF00681455,15775,cubic,Pm-3n,141.2,7.19,5.21,5.21,5.21,90,90,90
10186,Al0.998Mn0.002,0.26 ,1970,10.1016/0038-1098(70)90674-5,10186,cubic,Im-3,202.95,3.1,6.41,6.41,6.41,109.47,109.47,109.47
10187,Al0.9B0.1Nb3,19.80 ,1973,10.1109/TMAG.1972.1067344,15775,cubic,Pm-3n,141.2,7.19,5.21,5.21,5.21,90,90,90
10188,Al0.9Be0.1Nb3,19.80 ,1973,10.1109/TMAG.1972.1067344,15775,cubic,Pm-3n,141.2,7.19,5.21,5.21,5.21,90,90,90
10189,Al0.9Ca1Ga0.1Si1,6.54 ,2004,10.1016/j.physc.2004.02.175,15812,hexagonal,P-6m2,67.2,2.35,4.19,4.19,4.43,90,90,120
10190,Al0.9Ca1Si1.1,5.57 ,2002,10.1016/S0921-4534(02)02056-7,15812,hexagonal,P-6m2,67.2,2.35,4.19,4.19,4.43,90,90,120
10191,Al0.9In0.1Nb3,18.30 ,1968,10.1007/BF01380012,15775,cubic,Pm-3n,141.2,7.19,5.21,5.21,5.21,90,90,90
10192,Al0.9Nb3Sb0.1,18.06 ,1966,10.1103/PhysRev.152.341,15775,cubic,Pm-3n,141.2,7.19,5.21,5.21,5.21,90,90,90
10193,Al0.9Nb3Se0.1,17.60 ,1984,10.1007/BF00681455,15775,cubic,Pm-3n,141.2,7.19,5.21,5.21,5.21,90,90,90
10194,Al0.9Nb3Sn0.1,16.10 ,,,15775,cubic,Pm-3n,141.2,7.19,5.21,5.21,5.21,90,90,90
10195,Al0.9Nb3Zn0.1,18.10 ,1968,10.1007/BF01380012,15775,cubic,Pm-3n,141.2,7.19,5.21,5.21,5.21,90,90,90
10196,Al1,1.80 ,1994,10.1103/PhysRevLett.73.1412,10196,hexagonal,P6_3/mmc,63.58,2.82,2.83,2.83,9.19,90,90,120
10197,Al1.1Ca1Si0.9,6.63 ,2002,10.1016/S0921-4534(02)02056-7,15812,hexagonal,P-6m2,67.2,2.35,4.19,4.19,4.43,90,90,120
10198,Al1.2Ca1Si0.8,5.21 ,2002,10.1016/S0921-4534(02)02056-7,15812,hexagonal,P-6m2,67.2,2.35,4.19,4.19,4.43,90,90,120
10199,Al1.825La1Si0.175,NaN,,10.1016/j.intermet.2007.08.003,10325,cubic,Fd-3m1,134.29,4.77,5.75,5.75,5.75,60,60,60
10200,Al1.85La1Si0.15,NaN,,10.1016/j.physb.2006.03.060,10325,cubic,Fd-3m1,134.29,4.77,5.75,5.75,5.75,60,60,60
10201,Al1.995La1Si0.005,2.90 ,2008,10.1016/j.intermet.2007.08.003,10325,cubic,Fd-3m1,134.29,4.77,5.75,5.75,5.75,60,60,60
10202,Al11La3,NaN,,10.1016/0375-9601(70)90172-6,10202,orthorhombic,Immm,293.13,4.04,4.42,8.57,8.57,72.2,75.05,75.05
10203,Al12Mo1,NaN,,10.1103/RevModPhys.35.1,10203,cubic,Im-3,213.22,3.27,6.52,6.52,6.52,109.47,109.47,109.47
10204,Al12Re1,NaN,,,10204,cubic,Im-3,209.06,4.05,6.48,6.48,6.48,109.47,109.47,109.47
10205,Al13Os4,5.50 ,1968,"HELV.PHYS.ACTA,41(1968)1052",10205,monoclinic,C12/m1,258.93,7.13,4.21,7.8,9.03,115.25,103.48,90
10206,Al13Ru4,NaN,,,10206,monoclinic,C12/m1,782.02,4.81,8.16,8.92,12.69,105.73,90,117.25
10207,Al1Au2Sc1,4.40 ,1976,10.1016/0022-5088(76)90224-1,10207,cubic,Fm-3m,70.26,11.01,4.63,4.63,4.63,60,60,60
10208,Al1Au4,0.70 ,1965,10.1016/0022-3697(65)90144-7,10208,cubic,P2_13,339.82,15.93,6.98,6.98,6.98,90,90,90
10209,Al1B2,NaN,,10.1103/PhysRevB.65.132505,10209,hexagonal,P6/mmm,25.28,3.19,2.99,2.99,3.26,90,90,120
10210,Al1B4Yb1,0.08 ,2008,10.1038/nphys1002,10210,orthorhombic,Pbam,242.41,6.67,3.48,6,11.62,90,90,90
10211,Al1Ba1Ge1,6.30 ,2009,10.1103/PhysRevB.80.064514,10211,hexagonal,P-6m2,85.77,4.59,4.35,4.35,5.23,90,90,120
10212,,,,,,,,,,,,,,,
10213,Al1Ba1Sn1,2.90 ,2009,10.1103/PhysRevB.80.064514,10213,hexagonal,P-6m2,98.9,4.75,4.7,4.7,5.18,90,90,120
10214,Al1C1Cr2,NaN,,10.1016/0022-5088(66)90041-5,10214,hexagonal,P6_3/mmc,87.1,5.45,2.83,2.83,12.6,90,90,120
10215,Al1C1La3,NaN,,10.1103/PhysRevB.8.3194,10215,cubic,Pm-3m,141.02,5.37,5.21,5.21,5.21,90,90,90
10216,Al1C1Ni3,NaN,,10.1016/j.physc.2005.03.007,10216,cubic,Pm-3m,53.21,6.71,3.76,3.76,3.76,90,90,90
10217,Al1C1Ti3,NaN,,,10217,cubic,Pm-3m,72.51,4.18,4.17,4.17,4.17,90,90,90
10218,Al1C1V2,NaN,,10.1016/0022-5088(66)90041-5,10218,hexagonal,P6_3/mmc,94.63,4.94,2.89,2.89,13.1,90,90,120
10219,Al1C1Y3,NaN,,,10219,cubic,Pm-3m,116.67,4.35,4.89,4.89,4.89,90,90,90
10220,Al1Ca1Si1,7.90 ,2003,10.1103/PhysRevB.68.014512,10220,hexagonal,P6_3/mmc,401.27,2.36,4.19,4.19,26.38,90,90,120
10221,Al1Ce1Rh1,NaN,,10.1103/PhysRevB.62.127,10221,orthorhombic,Pnma,475.42,7.54,4.22,7.13,15.79,90,90,90
10222,Al1Cr0.3Nb2.7,14.10 ,1971,10.1016/S0010-8545(00)80012-0,15775,cubic,Pm-3n,141.2,7.19,5.21,5.21,5.21,90,90,90
10223,Al1Cu1,3.45 ,1968,10.1103/PhysRevLett.21.1320,10223,triclinic,P-1,136.38,5.51,4.06,6.32,6.32,65.49,71.36,71.44
10224,Al1Cu1Zr1,NaN,,10.1103/RevModPhys.35.1,10224,orthorhombic,Imma,97.38,6.2,5.15,5.14,5.15,119.82,118.75,91.23
10225,Al1Cu2Zr1,NaN,,10.1016/0167-577X(83)90043-5,10225,cubic,Fm-3m,59.61,6.83,4.38,4.38,4.38,60,60,60
10226,Al1Gd1Rh1,NaN,,10.1016/S0038-1098(00)00034-X?,10226,orthorhombic,Pnma,232.1,8.22,4.19,6.93,7.99,90,90,90
10227,Al1Ge1,5.50 ,1971,10.1016/0375-9601(71)90374-4,10227,trigonal,R-3cH,441.37,3.95,7.67,7.67,7.67,96.61,96.61,96.61
10228,Al1Ge1Na1,NaN,,10.1103/PhysRevB.86.174522,10228,tetragonal,P4/nmm1,126.06,3.23,4.15,4.15,7.33,90,90,90
10229,Al1Ge1Sr1,6.70 ,2009,10.1103/PhysRevB.80.064514,10229,hexagonal,P-6m2,76.4,4.07,4.3,4.3,4.78,90,90,120
10230,Al1Ge3Y2,4.50 ,2011,10.1143/JPSJ.80.014716,10230,orthorhombic,Pnma,511.99,5.48,4.22,6.84,17.75,90,90,90
10231,Al1Hf0.015Nb2.985,18.00 ,1984,10.1007/BF00681455,15775,cubic,Pm-3n,141.2,7.19,5.21,5.21,5.21,90,90,90
10232,Al1Hf0.081Nb2.919,16.50 ,1984,10.1007/BF00681455,15775,cubic,Pm-3n,141.2,7.19,5.21,5.21,5.21,90,90,90
10233,Al1Hf0.15Nb2.85,14.40 ,1984,10.1007/BF00681455,15775,cubic,Pm-3n,141.2,7.19,5.21,5.21,5.21,90,90,90
10234,Al1Hf0.75Pd2Y0.25,3.20 ,2009,10.1103/PhysRevB.79.064508,10236,cubic,Fm-3m,64.88,10.71,4.51,4.51,4.51,60,60,60
10235,Al1Hf1Ni2,NaN,,10.1016/S0921-4526(99)00102-7?,10235,cubic,Fm-3m,54.81,9.78,4.26,4.26,4.26,60,60,60
10236,Al1Hf1Pd2,3.66 ,2012,10.1103/PhysRevB.85.174505,10236,cubic,Fm-3m,64.88,10.71,4.51,4.51,4.51,60,60,60
10237,Al1La1,NaN,,10.1016/0022-3697(67)90087-X,10237,orthorhombic,Cmcm,211.97,5.2,5.74,6.13,6.13,101.09,90,90
10238,Al1La1Rh1,2.40 ,2000,10.1103/PhysRevB.62.127,10238,orthorhombic,Pnma,502.78,7.1,4.27,7.28,16.16,90,90,90
10239,Al1La3,6.16 ,1968,10.1016/0375-9601(68)90570-7,10239,hexagonal,P6_3/mmc,248.49,5.93,7.25,7.25,5.46,90,90,120
10240,Al1Lu2,NaN,,10.1103/RevModPhys.35.1,10240,tetragonal,P4_2/mnm,475.36,8.09,7.43,8,8,90,90,90
10241,Al1Lu3,NaN,,,10241,hexagonal,P6_3/mmc,197.98,9.26,6.61,6.61,5.23,90,90,120
10242,Al1Mg1Si1,6.00 ,2012,10.1021/ic301296u,10242,orthorhombic,Pnma,215.16,2.45,3.97,6.67,8.12,90,90,90
10243,Al1Mg4Si3,5.20 ,2013,10.1021/ic3027539,10243,tetragonal,P4/ncc1,594.62,2.33,6.56,6.56,13.82,90,90,90
10244,Al1Mo0.15Nb2.85,15.50 ,1984,10.1007/BF00681455,15775,cubic,Pm-3n,141.2,7.19,5.21,5.21,5.21,90,90,90
10245,Al1Mo0.225Nb2.775,13.80 ,1984,10.1007/BF00681455,15775,cubic,Pm-3n,141.2,7.19,5.21,5.21,5.21,90,90,90
10246,Al1Mo0.3Nb2.7,12.30 ,1984,10.1007/BF00681455,15775,cubic,Pm-3n,141.2,7.19,5.21,5.21,5.21,90,90,90
10247,Al2Mo3Nb3,4.90 ,,,10247,trigonal,R32H,132.31,7.79,5.1,5.1,5.1,90.23,90.23,90.23
10248,Al1Mo1.8Nb1.2,4.20 ,1959,10.1016/0022-3697(59)90093-9,10247,trigonal,R32H,132.31,7.79,5.1,5.1,5.1,90.23,90.23,90.23
10249,Al1Mo3,0.58 ,1959,10.1016/0022-3697(59)90093-9,10249,cubic,Pm-3n,121.37,8.61,4.95,4.95,4.95,90,90,90
10250,Al1N1,1.55 ,1966,"INSTITUTE METALLOFIZIKI AN U.S.S.R.KIEV,(1966-YEAR                     1966",10250,hexagonal,P6_3mc,42.53,3.2,3.13,3.13,5.02,90,90,120
10251,Al1Na1Si1,7.40 ,2012,10.1103/PhysRevB.86.174522,10251,tetragonal,P4/nmm1,123.12,2.11,4.11,4.11,7.29,90,90,90
10252,Al1Nb0.1Pd2Zr0.9,2.10 ,2009,10.1103/PhysRevB.79.064508,10283,cubic,Fm-3m,66.3,8.29,4.54,4.54,4.54,60,60,60
10253,Al1Nb1Ni2,2.15 ,1985,10.1143/JPSJ.54.1673,10253,cubic,Fm-3m,52.96,7.44,4.22,4.22,4.22,60,60,60
10254,Al1Nb2.706V0.294,15.60 ,1984,10.1007/BF00681455,15775,cubic,Pm-3n,141.2,7.19,5.21,5.21,5.21,90,90,90
10255,Al1Nb2.739Ta0.261,15.40 ,1984,10.1007/BF00681455,15775,cubic,Pm-3n,141.2,7.19,5.21,5.21,5.21,90,90,90
10256,Al1Nb2.73Ti0.27,11.50 ,1984,10.1007/BF00681455,15775,cubic,Pm-3n,141.2,7.19,5.21,5.21,5.21,90,90,90
10257,Al1Nb2.778Ti0.222,13.00 ,1984,10.1007/BF00681455,15775,cubic,Pm-3n,141.2,7.19,5.21,5.21,5.21,90,90,90
10258,Al1Nb2.7V0.3,15.40 ,1969,10.1007/BF01392578,15775,cubic,Pm-3n,141.2,7.19,5.21,5.21,5.21,90,90,90
10259,Al1Nb2.859V0.141,17.20 ,1984,10.1007/BF00681455,15775,cubic,Pm-3n,141.2,7.19,5.21,5.21,5.21,90,90,90
10260,Al1Nb2.859Zr0.141,13.60 ,1984,10.1007/BF00681455,15775,cubic,Pm-3n,141.2,7.19,5.21,5.21,5.21,90,90,90
10261,Al1Nb2.85Ta0.15,16.80 ,1984,10.1007/BF00681455,15775,cubic,Pm-3n,141.2,7.19,5.21,5.21,5.21,90,90,90
10262,Al1Nb2.85W0.15,15.20 ,1984,10.1007/BF00681455,15775,cubic,Pm-3n,141.2,7.19,5.21,5.21,5.21,90,90,90
10263,Al1Nb2.88Ti0.12,15.00 ,1984,10.1007/BF00681455,15775,cubic,Pm-3n,141.2,7.19,5.21,5.21,5.21,90,90,90
10264,Al1Nb2.895W0.105,16.00 ,1984,10.1007/BF00681455,15775,cubic,Pm-3n,141.2,7.19,5.21,5.21,5.21,90,90,90
10265,Al1Nb2.917Ti0.083,16.00 ,1984,10.1007/BF00681455,15775,cubic,Pm-3n,141.2,7.19,5.21,5.21,5.21,90,90,90
10266,Al1Nb2.91Zr0.09,14.60 ,1984,10.1007/BF00681455,15775,cubic,Pm-3n,141.2,7.19,5.21,5.21,5.21,90,90,90
10267,Al1Nb2.927Zr0.073,14.80 ,1984,10.1007/BF00681455,15775,cubic,Pm-3n,141.2,7.19,5.21,5.21,5.21,90,90,90
10268,Al1Nb2.94Ta0.06,17.70 ,1984,10.1007/BF00681455,15775,cubic,Pm-3n,141.2,7.19,5.21,5.21,5.21,90,90,90
10269,Al1Nb2.94W0.06,17.20 ,1984,10.1007/BF00681455,15775,cubic,Pm-3n,141.2,7.19,5.21,5.21,5.21,90,90,90
10270,Al1Nb2.973Zr0.027,16.60 ,1984,10.1007/BF00681455,15775,cubic,Pm-3n,141.2,7.19,5.21,5.21,5.21,90,90,90
10271,Al1Nb2.976Ti0.024,17.70 ,1984,10.1007/BF00681455,15775,cubic,Pm-3n,141.2,7.19,5.21,5.21,5.21,90,90,90
10272,Al1Nb2.97W0.03,18.00 ,1984,10.1007/BF00681455,15775,cubic,Pm-3n,141.2,7.19,5.21,5.21,5.21,90,90,90
10273,Al1Nb2.97Zr0.03,17.40 ,1984,10.1007/BF00681455,15775,cubic,Pm-3n,141.2,7.19,5.21,5.21,5.21,90,90,90
10274,Al1Nb2.993Zr0.007,17.60 ,1984,10.1007/BF00681455,15775,cubic,Pm-3n,141.2,7.19,5.21,5.21,5.21,90,90,90
10275,Al1Nd1Rh1,NaN,,10.1016/S0038-1098(00)00034-X,10275,orthorhombic,Pnma,243.04,7.49,4.26,7.02,8.12,90,90,90
10276,Al1Ni2Ta1,NaN,,10.1016/S0921-4526(99)00102-7,10276,cubic,Fm-3m,52.27,10.34,4.2,4.2,4.2,60,60,60
10277,Al1Ni2Ti1,NaN,,10.1016/S0921-4526(99)00102-7,10277,cubic,Fm-3m,49.93,6.39,4.13,4.13,4.13,60,60,60
10278,Al1Ni2V1,NaN,,10.1016/S0921-4526(99)00102-7,10278,cubic,Fm-3m,48.6,6.67,4.1,4.1,4.1,60,60,60
10279,Al1Ni2Zr1,1.38 ,1983,10.1016/0167-577X(83)90043-5,10279,cubic,Fm-3m,56.19,6.96,4.3,4.3,4.3,60,60,60
10280,Al1Os1,0.39 ,1963,10.1103/RevModPhys.35.1,10280,cubic,Pm-3m,26.94,13.39,3,3,3,90,90,90
10281,Al1Pd2Y0.1Zr0.9,NaN,,10.1103/PhysRevB.79.064508,10283,cubic,Fm-3m,66.3,8.29,4.54,4.54,4.54,60,60,60
10282,Al1Pd2Y1,NaN,,10.1016/0167-577X(83)90043-5,10282,hexagonal,P6_3/mmc,149.91,7.28,4.36,4.36,9.11,90,90,120
10283,Al1Pd2Zr1,3.40 ,2012,10.1103/PhysRevB.85.174505,10283,cubic,Fm-3m,66.3,8.29,4.54,4.54,4.54,60,60,60
10284,Al1Pr1Rh1,NaN,,10.1016/S0038-1098(00)00034-X,10284,orthorhombic,Pnma,246.97,7.28,4.27,7.07,8.18,90,90,90
10285,Al1Pt1,NaN,,10.1016/0022-3697(65)90144-7,10285,cubic,P2_13,116.14,12.7,4.88,4.88,4.88,90,90,90
10286,Al1Re1,NaN,,,10286,tetragonal,P4/nmm1,56.54,12.52,3.09,3.09,5.94,90,90,90
10287,Al1Sb1,2.80 ,1973,"Sov.Phys.Semicond., 7(1973)593",10287,cubic,F-43m,59.15,4.18,4.37,4.37,4.37,60,60,60
10288,Al1Sc3,NaN,,,10288,hexagonal,P6_3/mmc,175.27,3.07,6.31,6.31,5.08,90,90,120
10289,Al1Si1Sr1,5.10 ,2002,10.1016/S0921-4534(02)02056-7,10289,hexagonal,P-6m2,74.76,3.17,4.25,4.25,4.78,90,90,120
10290,Al1Th2,0.09 ,1972,10.1016/0022-5088(72)90060-4,10290,tetragonal,I4/mcm,169.35,9.63,5.71,6.15,6.15,77.52,62.3,62.3
10291,Al1Y1,NaN,,,10291,orthorhombic,Cmcm,99.77,3.86,4,4.34,6.08,90,109.21,90
10292,Al1Y2,NaN,,,10292,orthorhombic,Pnma,320.69,4.24,5.11,6.61,9.49,90,90,90
10293,Al1Y3,NaN,,,10293,cubic,Pm-3m,110.11,4.43,4.79,4.79,4.79,90,90,90
10294,Al2.06Cu1,0.65 ,1972,10.1016/0022-5088(72)90060-4,10294,trigonal,P-3m1,72.4,4.77,4.09,4.09,4.99,90,90,120
10295,Al2.7Ga0.3Pd2U1,0.52 ,1997,10.1103/PhysRevB.56.846,10364,hexagonal,P6/mmm,106.44,8.3,5.38,5.38,4.24,90,90,120
10296,Al2.85Ga0.15Pd2U1,1.15 ,1997,10.1103/PhysRevB.56.846,10364,hexagonal,P6/mmm,106.44,8.3,5.38,5.38,4.24,90,90,120
10297,Al2.94Ga0.06Pd2U1,1.51 ,1997,10.1103/PhysRevB.56.846,10364,hexagonal,P6/mmm,106.44,8.3,5.38,5.38,4.24,90,90,120
10298,Al2.97Ga0.03Pd2U1,1.64 ,1997,10.1103/PhysRevB.56.846,10364,hexagonal,P6/mmm,106.44,8.3,5.38,5.38,4.24,90,90,120
10299,Al2.97Pd2U1,NaN,,10.1016/0925-8388(94)90975-X,10364,hexagonal,P6/mmm,106.44,8.3,5.38,5.38,4.24,90,90,120
10300,Al2.98Ni2U1,1.16 ,1994,10.1016/0925-8388(94)90975-X,10355,hexagonal,P6/mmm,92.51,7.83,5.15,5.15,4.03,90,90,120
10301,Al20.3V2,1.49 ,2012,10.1143/JPSJ.81.023703,10301,cubic,Fd-3m1,734.92,2.9,10.13,10.13,10.13,60,60,60
10302,Al20La1V2,0.15 ,2018,10.7566/JPSJ.87.033707,10302,cubic,Fd-3m1,778.18,3.33,10.32,10.32,10.32,60,60,60
10303,Al20Pr1Ti2,1.12 ,2012,10.1103/PhysRevLett.109.187004,10303,cubic,Fd-3m1,780.4,3.3,10.33,10.33,10.33,60,60,60
10304,Al20Pr1V2,0.05 ,2016,10.1016/j.jmmm.2015.07.113,10304,cubic,Fd-3m1,754.31,3.44,10.22,10.22,10.22,60,60,60
10305,Al28Ca24O66,0.20 ,2008,10.1103/PhysRevB.77.092505,10305,triclinic,P1,881.63,2.61,10.45,10.46,10.47,109.33,109.92,109.1
10306,Al2Au1,0.10 ,1969,"BULL.AMER.PHYS.SOC.,14(1969)382",10306,cubic,Fm-3m,54.13,7.7,4.25,4.25,4.25,60,60,60
10307,Al2C1Mo3,10.00 ,,,10307,cubic,P4_132,321.93,7.3,6.85,6.85,6.85,90,90,90
10308,Al2C1Nb3,NaN,,,10308,cubic,P4_132,362.5,6.32,7.13,7.13,7.13,90,90,90
10309,Al2C1Ta3,NaN,,,10309,cubic,P4_132,357.2,11.32,7.1,7.1,7.1,90,90,90
10310,Al2Ca1,NaN,,,10310,cubic,Fd-3m1,127.49,2.45,5.65,5.65,5.65,60,60,60
10311,Al2Ca1Si2,NaN,,10.1063/1.1448857,10311,trigonal,P-3m1,105.23,2.37,4.14,4.14,7.1,90,90,120
10312,Al2Ce1,NaN,,10.1016/0022-3697(67)90160-6,10312,cubic,Fd-3m1,125.5,5.14,5.62,5.62,5.62,60,60,60
10313,Al2Ce1Pd5,0.90 ,2010,10.1143/JPSJ.79.024702,10313,tetragonal,I4/mmm,129.28,9.33,4.16,4.16,8.02,105.04,105.04,90
10314,Al2Cu1,1.02 ,,,10314,tetragonal,I4/mmm,47.01,4.15,4.06,4.05,4.06,120.12,90,120.12
10315,Al2Gd0.001La0.999,2.78 ,1974,10.1016/0038-1098(74)90207-5,10325,cubic,Fd-3m1,134.29,4.77,5.75,5.75,5.75,60,60,60
10316,Al2Gd0.002La0.998,2.45 ,1974,10.1007/BF01677940,10325,cubic,Fd-3m1,134.29,4.77,5.75,5.75,5.75,60,60,60
10317,Al2Gd0.003La0.997,1.89 ,1974,10.1016/0038-1098(74)90207-5,10325,cubic,Fd-3m1,134.29,4.77,5.75,5.75,5.75,60,60,60
10318,Al2Gd0.004La0.996,1.38 ,1974,10.1016/0038-1098(74)90207-5,10325,cubic,Fd-3m1,134.29,4.77,5.75,5.75,5.75,60,60,60
10319,Al2Gd0.005La0.995,0.93 ,1974,10.1016/0038-1098(74)90207-5,10325,cubic,Fd-3m1,134.29,4.77,5.75,5.75,5.75,60,60,60
10320,Al2La0.988Tb0.012,0.94 ,1974,10.1016/0038-1098(74)90207-5,10325,cubic,Fd-3m1,134.29,4.77,5.75,5.75,5.75,60,60,60
10321,Al2La0.991Tb0.009,1.43 ,1973,10.1016/0038-1098(73)90751-5,10325,cubic,Fd-3m1,134.29,4.77,5.75,5.75,5.75,60,60,60
10322,Al2La0.992Tb0.008,1.61 ,1974,10.1016/0038-1098(74)90207-5,10325,cubic,Fd-3m1,134.29,4.77,5.75,5.75,5.75,60,60,60
10323,Al2La0.994Tb0.006,2.00 ,1973,10.1016/0038-1098(73)90751-5,10325,cubic,Fd-3m1,134.29,4.77,5.75,5.75,5.75,60,60,60
10324,Al2La0.996Tb0.004,2.40 ,1974,10.1016/0038-1098(74)90207-5,10325,cubic,Fd-3m1,134.29,4.77,5.75,5.75,5.75,60,60,60
10325,Al2La1,3.27 ,1975,10.1016/0038-1098(75)90052-6,10325,cubic,Fd-3m1,134.29,4.77,5.75,5.75,5.75,60,60,60
10326,Al2Lu1,NaN,,10.1016/0022-3697(67)90087-X,10326,cubic,Fd-3m1,114.68,6.63,5.45,5.45,5.45,60,60,60
10327,Al2Lu1Pd5,NaN,,10.1143/jpsj.77.043701,10327,tetragonal,I4/mmm,126.4,10,8.02,8.02,8.02,150.26,150.26,42.55
10328,Al2Mg2,0.84 ,,,10328,tetragonal,P4/mmm,37.59,2.27,3,3,4.18,90,90,90
10329,Al2Mg3,NaN,,10.1103/RevModPhys.35.1,10329,cubic,I-43m,568.37,2.15,9.04,9.04,9.04,109.47,109.47,109.47
10330,Al2N1Nb3,1.30 ,,,10330,cubic,P4_132,352.41,6.53,7.06,7.06,7.06,90,90,90
10331,Al2Np1Pd5,5.00 ,2008,10.1103/PhysRevB.77.212502,10331,tetragonal,I4/mmm,128.2,10.66,8.01,8.01,8.01,150,150,42.95
10332,Al2Os1,NaN,,,10332,tetragonal,I4/mmm,41.33,9.81,3.16,3.16,4.71,109.56,109.56,90
10333,Al2Pd5Pu1,NaN,,10.1103/PhysRevB.77.092405,10333,tetragonal,I4/mmm,131.28,10.5,8.09,8.09,8.09,150.08,150.08,42.83
10334,Al2Pt1,0.55 ,1965,10.1016/0022-3697(65)90144-7,10334,cubic,Fm-3m,51.3,8.06,4.17,4.17,4.17,60,60,60
10335,Al2Sc1,NaN,,10.1103/RevModPhys.35.1,10335,cubic,Fd-3m1,107.82,3.05,5.34,5.34,5.34,60,60,60
10336,Al2Si2U1,1.34 ,1985,10.1103/PhysRevB.31.1329,10336,orthorhombic,Pmmm,144.08,7.39,4.15,4.28,8.11,90,90,90
10337,Al2Th1,NaN,,10.1103/RevModPhys.35.1,10337,hexagonal,P6/mmm,70.29,6.76,4.4,4.4,4.2,90,90,120
10338,Al2Th3,2.60 ,1969,10.1016/0375-9601(69)90056-5,10338,tetragonal,P4/mbm,278.69,8.94,8.08,8.08,4.27,90,90,90
10339,Al2U1,NaN,,,10339,hexagonal,P6_3/mmc,457.44,8.48,5.58,5.58,16.95,90,90,120
10340,Al2Y1,NaN,,,10340,cubic,Fd-3m1,120.88,3.93,5.55,5.55,5.55,60,60,60
10341,Al2Y3,NaN,,,10341,tetragonal,P4_2/mnm,520.86,4.09,7.68,8.24,8.24,90,90,90
10342,Al2Yb1,NaN,,10.1016/0022-5088(72)90028-8,10342,cubic,Fd-3m1,126.71,5.95,5.64,5.64,5.64,60,60,60
10343,Al3.05Ni1.95U1,0.16 ,1994,10.1016/0925-8388(94)90975-X,10355,hexagonal,P6/mmm,92.51,7.83,5.15,5.15,4.03,90,90,120
10344,Al3Ca2Si4,6.20 ,2013,10.1016/j.jssc.2012.11.011,10344,orthorhombic,Cmc2_1,686.96,2.64,5.88,14.97,7.8,90,90,90
10345,Al3Gd0.01Pd2U0.99,1.16 ,1994,10.1016/0921-4526(94)91757-4,10364,hexagonal,P6/mmm,106.44,8.3,5.38,5.38,4.24,90,90,120
10346,Al3Gd0.05Pd2U0.95,NaN,,10.1016/0921-4526(94)91757-4,10364,hexagonal,P6/mmm,106.44,8.3,5.38,5.38,4.24,90,90,120
10347,Al3La0.15Pd2U0.85,1.20 ,2001,10.1103/PhysRevB.65.024437,10364,hexagonal,P6/mmm,106.44,8.3,5.38,5.38,4.24,90,90,120
10348,Al3La0.1Pd2U0.9,NaN,,10.1016/S0921-4526(01)01141-3,10364,hexagonal,P6/mmm,106.44,8.3,5.38,5.38,4.24,90,90,120
10349,Al3La0.3Pd2U0.7,1.20 ,2001,10.1103/PhysRevB.65.024437,10364,hexagonal,P6/mmm,106.44,8.3,5.38,5.38,4.24,90,90,120
10350,Al3La1Pd2,0.85 ,2001,10.1103/PhysRevB.65.024437,10350,hexagonal,P6/mmm,111.51,6.44,5.51,5.51,4.24,90,90,120
10351,Al3Nb1,NaN,,,10351,tetragonal,I4/mmm,63.1,4.58,3.83,3.83,5.08,112.18,112.18,90
10352,Al3Nd1Pd2,NaN,,10.1006/jssc.1996.0373,10352,hexagonal,P6/mmm,108.51,6.7,5.46,5.46,4.2,90,90,120
10353,Al3Ni1.98U1,1.13 ,1994,10.1016/0925-8388(94)90975-X,10355,hexagonal,P6/mmm,92.51,7.83,5.15,5.15,4.03,90,90,120
10354,Al3Ni2U0.98,1.15 ,1994,10.1016/0925-8388(94)90975-X,10355,hexagonal,P6/mmm,92.51,7.83,5.15,5.15,4.03,90,90,120
10355,Al3Ni2U1,1.13 ,1994,10.1016/0925-8388(94)90975-X,10355,hexagonal,P6/mmm,92.51,7.83,5.15,5.15,4.03,90,90,120
10356,Al3Os2,NaN,,,10332,tetragonal,I4/mmm,41.33,9.81,3.16,3.16,4.71,109.56,109.56,90
10357,Al3Pd1.98U1,1.20 ,1994,10.1016/0925-8388(94)90975-X,10364,hexagonal,P6/mmm,106.44,8.3,5.38,5.38,4.24,90,90,120
10358,Al3Pd2Th0.02U0.98,1.97 ,2002,10.1016/S0921-4526(01)01141-3,10364,hexagonal,P6/mmm,106.44,8.3,5.38,5.38,4.24,90,90,120
10359,Al3Pd2Th0.1U0.9,1.28 ,2002,10.1016/S0921-4526(01)01141-3,10364,hexagonal,P6/mmm,106.44,8.3,5.38,5.38,4.24,90,90,120
10360,Al3Pd2U0.8Y0.2,NaN,,10.1016/S0921-4526(01)01141-3,10364,hexagonal,P6/mmm,106.44,8.3,5.38,5.38,4.24,90,90,120
10361,Al3Pd2U0.98Y0.02,NaN,,10.1016/S0921-4526(01)01141-3,10364,hexagonal,P6/mmm,106.44,8.3,5.38,5.38,4.24,90,90,120
10362,Al3Pd2U0.99,1.94 ,1994,10.1016/0925-8388(94)90975-X,10364,hexagonal,P6/mmm,106.44,8.3,5.38,5.38,4.24,90,90,120
10363,Al3Pd2U0.99Y0.01,1.13 ,2002,10.1016/S0921-4526(01)01141-3,10364,hexagonal,P6/mmm,106.44,8.3,5.38,5.38,4.24,90,90,120
10364,Al3Pd2U1,2.00 ,2018,10.7566/JPSJ.87.013701,10364,hexagonal,P6/mmm,106.44,8.3,5.38,5.38,4.24,90,90,120
10365,Al3Pd4Si1,NaN,,10.1103/RevModPhys.35.1,10365,trigonal,R3H,113.85,7.8,4.85,4.85,4.85,90.65,90.65,90.65
10366,Al5Mo1,NaN,,,10366,tetragonal,I4/mmm,62.5,6.96,3.83,3.83,5.04,112.35,112.35,90
10367,Al3Th1,0.75 ,1971,10.1016/0038-1098(71)90595-3,10367,hexagonal,P6_3/mmc,169.47,6.13,6.54,6.54,4.58,90,90,120
10368,Al3Ti1,NaN,,10.1103/RevModPhys.35.1,10368,tetragonal,I4/mmm,62.54,3.42,3.82,3.82,5.06,112.18,112.18,90
10369,Al3Tl1,0.75 ,,,10369,cubic,Pm-3m,82.55,5.74,4.35,4.35,4.35,90,90,90
10370,Al3U1,NaN,,10.1016/0022-3697(70)90261-1,10370,cubic,Pm-3m,78.4,6.76,4.28,4.28,4.28,90,90,90
10371,Al3V1,NaN,,,10371,tetragonal,I4/mmm,57.66,3.8,3.74,3.74,4.9,112.47,112.47,90
10372,Al3Yb1,0.94 ,1970,10.1016/0022-3697(70)90261-1,10372,cubic,Pm-3m,79.07,5.33,4.29,4.29,4.29,90,90,90
10373,Al43Nb4Y6,0.86 ,2016,10.7566/JPSJ.85.105001,10373,hexagonal,P6_3/mcm,1878.67,3.65,11.04,11.04,17.79,90,90,120
10374,Al43Ta4Y6,0.68 ,2016,10.7566/JPSJ.85.105001,10374,hexagonal,P6_3/mcm,1874.67,4.28,11.03,11.03,17.78,90,90,120
10375,Al4C3,NaN,,,10375,trigonal,R-3mH,79.9,2.99,8.53,8.53,8.53,22.55,22.55,22.55
10376,Al4Ca1,NaN,,10.1103/RevModPhys.35.1,10376,tetragonal,I4/mmm,104.72,2.35,4.32,4.32,6.39,109.74,109.74,90
