Repository: ljcj007/SuperBand

# SuperBand
The SuperBand database is an open access energy structure database for superconductors that have been synthesized experimentally before 2024-04.  It provides tools for data-mining and machine learning techniques. The universal features provided on our web https://www.superband.work/ interface facilitate the design of novel superconductors with a wide-range of applications. We describe the database and the algorithm to generate it in our paper [1] https://arxiv.org/abs/2409.09419.

# Using the SuperBand
The SuperBand website http://www.superband.work/ offers a visual interface for exploring lattice structures, electronic band structures, and Fermi surface plots, providing an intui

File: superband.csv (part 2 of 25)
id,formula,Tc,Time,doi,cif,system,SG_num,SG_syb,density,,,,,,
10377,Al4Cu9,NaN,,,10377,cubic,P-43m,640,7.06,8.62,8.62,8.62,90,90,90
10378,Al4La1,NaN,,,10378,hexagonal,P6_3/mmc,179.41,4.07,6.69,6.69,4.62,90,90,120
10379,Al4Np1,NaN,,10.1143/JPSJ.78.044712,10379,orthorhombic,Imma,189.21,6.05,7.86,7.86,7.86,147.35,133.28,58.15
10380,Al4U1,NaN,,10.1143/JPSJ.78.044712,10380,orthorhombic,Imma,189.83,6.05,4.34,6.29,7.93,113.31,105.88,90
10381,Al5Mo1,NaN,,,10381,hexagonal,P6_322,181.21,4.23,4.87,4.87,8.83,90,90,120
10382,Al5Re24,3.35 ,,,10382,cubic,I-43m,446.17,17.13,8.34,8.34,8.34,109.47,109.47,109.47
10383,Al5Y2,NaN,,,10383,hexagonal,P6_3/mmc,156.22,3.61,6.27,6.27,4.59,90,90,120
10384,Al6Re1,1.85 ,,,10384,orthorhombic,Cmcm,223.78,5.17,5.01,5.01,9,90,90,98.15
10385,As0.05Nb3Sn0.95,18.19 ,1964,10.1007/BF01375401,15051,cubic,Pm-3n,150.96,8.74,5.32,5.32,5.32,90,90,90
10386,As0.15Fe1La1P0.85O1,11.67 ,2014,10.1103/PhysRevB.90.064504,13721,tetragonal,P4/nmm1,150.41,5.34,4.07,4.07,9.08,90,90,90
10387,As0.15Nb3Sn0.85,17.98 ,1964,10.1007/BF01375401,15051,cubic,Pm-3n,150.96,8.74,5.32,5.32,5.32,90,90,90
10388,As0.1Fe1La1P0.9O1,5.96 ,2014,10.1103/PhysRevB.90.064504,13721,tetragonal,P4/nmm1,150.41,5.34,4.07,4.07,9.08,90,90,90
10389,As0.25Fe1La1P0.75O1,7.52 ,2014,10.1103/PhysRevB.90.064504,13721,tetragonal,P4/nmm1,150.41,5.34,4.07,4.07,9.08,90,90,90
10390,As0.25Se0.75Y1,0.78 ,1970,10.1016/0038-1098(70)90046-3,10390,tetragonal,I4/mmm,192.88,5.75,7.08,7.08,7.08,131.92,131.92,70.35
10391,As0.2Ba1Fe2P1.8,NaN,,10.1088/0953-8984/21/38/382203,11721,tetragonal,I4/mmm,89.1,5.8,3.79,3.79,6.75,106.33,106.33,90
10392,As0.2Ba1Sb1.8Ti2O1,0.48 ,2013,10.7566/JPSJ.82.033705,11754,tetragonal,P4/mmm,140.65,5.82,4.11,4.11,8.31,90,90,90
10393,As0.2Fe1La1P0.8O1,11.42 ,2014,10.1103/PhysRevB.90.064504,13721,tetragonal,P4/nmm1,150.41,5.34,4.07,4.07,9.08,90,90,90
10394,As0.3Fe1La1P0.7O1,NaN,,10.1103/PhysRevB.90.064504,13721,tetragonal,P4/nmm1,150.41,5.34,4.07,4.07,9.08,90,90,90
10395,As0.5In1Te0.5,0.44 ,,,10395,tetragonal,P-4m2,145.5,4.93,4.7,4.7,6.58,90,90,90
10396,As0.7Ce1Fe1P0.3O1,4.00 ,2012,10.1103/PhysRevB.86.020501,10396,tetragonal,P4mm,424.81,6.56,3.97,3.97,26.9,90,90,90
10397,As0.8Fe2P1.2Sr1,6.26 ,2014,10.7566/JPSJ.83.104702,10397,orthorhombic,Pmm2,700.11,5.58,7.76,7.76,11.62,90,90,90
10398,As0.9Ce1Fe1P0.1O1,NaN,,10.1103/PhysRevB.81.134422,15858,tetragonal,P4/nmm1,141.6,6.73,3.97,3.97,8.97,90,90,90
10399,As1,2.70 ,1985,10.1016/0378-4363(85)90474-7,10399,trigonal,R-3mH,45.23,5.5,4.29,4.29,4.29,51.88,51.88,51.88
10400,As1.22Fe2P0.78Sr1,29.80 ,2014,10.7566/JPSJ.83.104702,10402,orthorhombic,Pmm2,700.11,6,7.76,7.76,11.62,90,90,90
10401,As1.2Fe2P0.8Sr1,27.00 ,2010,10.1088/0953-8984/22/12/125702,10402,orthorhombic,Pmm2,700.11,6,7.76,7.76,11.62,90,90,90
10402,As1.3Fe2P0.7Sr1,34.00 ,2014,10.7566/JPSJ.83.104702,10402,orthorhombic,Pmm2,700.11,6,7.76,7.76,11.62,90,90,90
10403,As1.74Eu1Fe2P0.26,NaN,,10.1103/PhysRevB.83.054511,15786,tetragonal,I4/mmm,84.8,8.1,3.94,3.94,6.13,108.74,108.74,90
10404,As1.792Ba1Ni2P0.208,3.24 ,2012,10.1103/PhysRevLett.109.097002,10725,tetragonal,I4/mmm,100.8,6.66,4.1,4.1,6.65,107.97,107.97,90
10405,As1.7Eu1Fe2P0.3,25.00 ,2014,10.1103/PhysRevB.89.014512,15786,tetragonal,I4/mmm,84.8,8.1,3.94,3.94,6.13,108.74,108.74,90
10406,As1.816Ba1Ni2P0.184,3.27 ,2012,10.1103/PhysRevLett.109.097002,10725,tetragonal,I4/mmm,100.8,6.66,4.1,4.1,6.65,107.97,107.97,90
10407,As1.846Ba1Ni2P0.154,3.28 ,2012,10.1103/PhysRevLett.109.097002,10725,tetragonal,I4/mmm,100.8,6.66,4.1,4.1,6.65,107.97,107.97,90
10408,As1.89Eu1Fe2P0.11,NaN,,10.1103/PhysRevB.85.024511,15786,tetragonal,I4/mmm,84.8,8.1,3.94,3.94,6.13,108.74,108.74,90
10409,As1.8Fe2P0.2Sr1,NaN,,10.1088/0953-8984/22/12/125702,15778,tetragonal,I4/mmm,89.86,6.45,3.92,3.92,6.46,107.68,107.68,90
10410,As1.902Ba1Ni2P0.098,0.76 ,2012,10.1103/PhysRevLett.109.097002,10725,tetragonal,I4/mmm,100.8,6.66,4.1,4.1,6.65,107.97,107.97,90
10411,As1.972Ba1Ni2P0.028,0.63 ,2012,10.1103/PhysRevLett.109.097002,10725,tetragonal,I4/mmm,100.8,6.66,4.1,4.1,6.65,107.97,107.97,90
10412,As12Fe4La1,NaN,,10.1016/S0921-4526(99)00834-0,10412,cubic,Im-3,286.4,7.31,7.19,7.19,7.19,109.47,109.47,109.47
10413,As12La1Os4,3.20 ,2000,10.1016/S0921-4526(99)00834-0,10413,cubic,Im-3,315.28,9.47,7.43,7.43,7.43,109.47,109.47,109.47
10414,As12Pr1Ru4,2.50 ,2010,10.1103/PhysRevB.82.104513,10414,cubic,Im-3,311.6,7.7,7.4,7.4,7.4,109.47,109.47,109.47
10415,As1C1Nb2,2.00 ,2006,10.1103/PhysRevB.74.174501,10415,hexagonal,P6_3/mmc,116.47,7.78,3.36,3.36,11.93,90,90,120
10416,As1Ca1Co0.15F1Fe0.85,21.20 ,2009,10.1088/1367-2630/11/2/025012,15790,orthorhombic,Pmmn1,141.23,4.46,3.93,3.98,9.02,90,90,90
10417,As1Ca1Co0.1F1Fe0.9,23.80 ,2010,10.1103/PhysRevB.81.054507,15790,orthorhombic,Pmmn1,141.23,4.46,3.93,3.98,9.02,90,90,90
10418,As1Ca1Co0.26F1Fe0.74,3.49 ,2009,10.1088/1367-2630/11/2/025012,15790,orthorhombic,Pmmn1,141.23,4.46,3.93,3.98,9.02,90,90,90
10419,As1Ca1Co0.2F1Fe0.8,16.60 ,2009,10.1088/1367-2630/11/2/025012,15790,orthorhombic,Pmmn1,141.23,4.46,3.93,3.98,9.02,90,90,90
10420,As1Ca1Cr0.1F1Fe0.9,NaN,,10.1088/1367-2630/11/2/025012,15790,orthorhombic,Pmmn1,141.23,4.46,3.93,3.98,9.02,90,90,90
10421,As1Ca1Cu0.05F1Fe0.95,NaN,,10.1088/1367-2630/11/2/025012,15790,orthorhombic,Pmmn1,141.23,4.46,3.93,3.98,9.02,90,90,90
10422,As1Ca1F1Fe0.85Ni0.15,8.72 ,2009,10.1088/1367-2630/11/2/025012,15790,orthorhombic,Pmmn1,141.23,4.46,3.93,3.98,9.02,90,90,90
10423,As1Ca1F1Fe0.85Rh0.15,18.40 ,2011,10.1088/0953-2048/24/9/095006,15790,orthorhombic,Pmmn1,141.23,4.46,3.93,3.98,9.02,90,90,90
10424,As1Ca1F1Fe0.8Ni0.2,3.92 ,2009,10.1088/1367-2630/11/2/025012,15790,orthorhombic,Pmmn1,141.23,4.46,3.93,3.98,9.02,90,90,90
10425,As1Ca1F1Fe0.92Rh0.08,22.20 ,2011,10.1088/0953-2048/24/9/095006,15790,orthorhombic,Pmmn1,141.23,4.46,3.93,3.98,9.02,90,90,90
10426,As1Ca1F1Fe0.95Ni0.05,NaN,,10.1088/1367-2630/11/2/025012,15790,orthorhombic,Pmmn1,141.23,4.46,3.93,3.98,9.02,90,90,90
10427,As1Ca1F1Fe0.95Rh0.05,3.81 ,2011,10.1088/0953-2048/24/9/095006,15790,orthorhombic,Pmmn1,141.23,4.46,3.93,3.98,9.02,90,90,90
10428,As1Ca1F1Fe0.9Mn0.1,NaN,,10.1088/1367-2630/11/2/025012,15790,orthorhombic,Pmmn1,141.23,4.46,3.93,3.98,9.02,90,90,90
10429,As1Ca1F1Fe0.9Ni0.1,15.40 ,2009,10.1088/1367-2630/11/2/025012,15790,orthorhombic,Pmmn1,141.23,4.46,3.93,3.98,9.02,90,90,90
10430,As1Ce1Co0.15Fe0.85O1,5.00 ,2009,10.1016/j.ssc.2008.11.028,10431,tetragonal,P-4m2,566.42,6.74,7.95,7.95,8.97,90,90,90
10431,As1Ce1Co0.1Fe0.9O1,10.00 ,2009,10.1016/j.ssc.2008.11.028,10431,tetragonal,P-4m2,566.42,6.74,7.95,7.95,8.97,90,90,90
10432,As1Ce1F0.02Fe1O0.98,NaN,,10.1038/nmat2315,10445,tetragonal,P4mm,144.11,6.61,3.99,3.99,9.04,90,90,90
10433,As1Ce1F0.04Fe1O0.96,NaN,,10.1038/nmat2315,10445,tetragonal,P4mm,144.11,6.61,3.99,3.99,9.04,90,90,90
10434,As1Ce1F0.05Fe1O0.95,11.90 ,2011,10.1103/PhysRevB.83.054501,10442,orthorhombic,Pmm2,566.42,6.75,7.95,7.95,8.97,90,90,90
10435,As1Ce1F0.06Fe1O0.94,NaN,,10.1038/nmat2315,10445,tetragonal,P4mm,144.11,6.61,3.99,3.99,9.04,90,90,90
10436,As1Ce1F0.08Fe1O0.92,27.60 ,2008,10.1038/nmat2315,10442,orthorhombic,Pmm2,566.42,6.75,7.95,7.95,8.97,90,90,90
10437,As1Ce1F0.11Fe1O0.89,47.00 ,2008,10.1179/143307508X333686,10442,orthorhombic,Pmm2,566.42,6.75,7.95,7.95,8.97,90,90,90
10438,As1Ce1F0.12Fe1O0.88,47.00 ,2008,10.1016/j.physc.2008.06.010,10442,orthorhombic,Pmm2,566.42,6.75,7.95,7.95,8.97,90,90,90
10439,As1Ce1F0.16Fe1O0.84,41.00 ,2010,10.1209/0295-5075/91/57008,10442,orthorhombic,Pmm2,566.42,6.75,7.95,7.95,8.97,90,90,90
10440,As1Ce1F0.1Fe1O0.9,38.20 ,2009,10.1016/j.physc.2008.11.008,10442,orthorhombic,Pmm2,566.42,6.75,7.95,7.95,8.97,90,90,90
10441,As1Ce1F0.2Fe1O0.8,40.40 ,2009,10.1016/j.physc.2008.11.008,10442,orthorhombic,Pmm2,566.42,6.75,7.95,7.95,8.97,90,90,90
10442,As1Ce1F0.3Fe1O0.7,46.00 ,2010,10.1209/0295-5075/91/57008,10442,orthorhombic,Pmm2,566.42,6.75,7.95,7.95,8.97,90,90,90
10443,As1Ce1Fe1O0.7,40.20 ,2009,10.1143/JPSJ.78.034712,10443,tetragonal,P-42m,566.42,6.63,7.95,7.95,8.97,90,90,90
10444,As1Ce1Fe1O0.85,42.60 ,2008,10.1209/0295-5075/83/17002,10443,tetragonal,P-42m,566.42,6.63,7.95,7.95,8.97,90,90,90
10445,As1Ce1Fe1O1,NaN,,10.1103/PhysRevLett.100.247002,10445,tetragonal,P4mm,144.11,6.61,3.99,3.99,9.04,90,90,90
10446,As1Co0.005Fe0.995Na1,9.81 ,2012,10.1103/PhysRevB.85.054503,15787,tetragonal,P4/nmm1,110.05,4.64,3.88,3.88,7.32,90,90,90
10447,As1Co0.019Fe0.981Na1,19.30 ,2016,10.1103/PhysRevB.94.014509,15787,tetragonal,P4/nmm1,110.05,4.64,3.88,3.88,7.32,90,90,90
10448,As1Co0.021Fe0.979Na1,19.40 ,2012,10.1103/PhysRevB.85.224521,15787,tetragonal,P4/nmm1,110.05,4.64,3.88,3.88,7.32,90,90,90
10449,As1Co0.023Fe0.977Na1,15.70 ,2016,10.1103/PhysRevB.94.014509,15787,tetragonal,P4/nmm1,110.05,4.64,3.88,3.88,7.32,90,90,90
10450,As1Co0.025Fe0.975Li1,13.80 ,2011,10.1103/PhysRevB.84.054534,10565,tetragonal,P4/nmm1,88.71,5.16,3.67,3.67,6.58,90,90,90
10451,As1Co0.025Fe0.975Na1,21.10 ,2010,10.1103/PhysRevLett.104.057007,15787,tetragonal,P4/nmm1,110.05,4.64,3.88,3.88,7.32,90,90,90
10452,As1Co0.025Fe0.975Pr1O1,NaN,,10.1103/PhysRevB.83.014503,10584,tetragonal,P4/nmm1,155.25,6.15,4.09,4.09,9.26,90,90,90
10453,As1Co0.025Fe0.975Sm1O1,NaN,,10.1209/0295-5075/96/17007,10593,tetragonal,P4/nmm1,146.67,6.73,4.03,4.03,9.05,90,90,90
10454,As1Co0.028Fe0.972Na1,20.10 ,2012,10.1103/PhysRevB.85.224521,15787,tetragonal,P4/nmm1,110.05,4.64,3.88,3.88,7.32,90,90,90
10455,As1Co0.02Fe0.98Na1,18.80 ,2014,10.1103/PhysRevB.89.054502,15787,tetragonal,P4/nmm1,110.05,4.64,3.88,3.88,7.32,90,90,90
10456,As1Co0.03Fe0.97Na1,22.00 ,2013,10.1016/j.physc.2013.04.074,15787,tetragonal,P4/nmm1,110.05,4.64,3.88,3.88,7.32,90,90,90
10457,As1Co0.05Fe0.95Li1,10.80 ,2011,10.1103/PhysRevB.84.054534,10565,tetragonal,P4/nmm1,88.71,5.16,3.67,3.67,6.58,90,90,90
10458,As1Co0.05Fe0.95Na1,17.00 ,2014,10.1103/PhysRevB.89.054502,15787,tetragonal,P4/nmm1,110.05,4.64,3.88,3.88,7.32,90,90,90
10459,As1Co0.05Fe0.95Pr1O1,8.76 ,2011,10.1103/PhysRevB.83.014503,10474,tetragonal,P-4m2,621.01,6.16,8.19,8.19,9.26,90,90,90
10460,As1Co0.05Fe0.95Sm1O1,5.13 ,2009,10.1103/PhysRevB.79.054521,10469,tetragonal,P-4m2,586.69,6.74,8.05,8.05,9.05,90,90,90
10461,As1Co0.061Fe0.939Na1,13.40 ,2012,10.1103/PhysRevB.85.224521,15787,tetragonal,P4/nmm1,110.05,4.64,3.88,3.88,7.32,90,90,90
10462,As1Co0.075Fe0.925Li1,7.66 ,2010,10.1021/ja103196c,10565,tetragonal,P4/nmm1,88.71,5.16,3.67,3.67,6.58,90,90,90
10463,As1Co0.075Fe0.925Na1,10.60 ,2012,10.1103/PhysRevB.85.224521,15787,tetragonal,P4/nmm1,110.05,4.64,3.88,3.88,7.32,90,90,90
10464,As1Co0.075Fe0.925Pr1O1,15.70 ,2011,10.1103/PhysRevB.83.014503,10474,tetragonal,P-4m2,621.01,6.16,8.19,8.19,9.26,90,90,90
10465,As1Co0.075Fe0.925Sm1O1,15.00 ,2009,10.1103/PhysRevB.79.054521,10469,tetragonal,P-4m2,586.69,6.74,8.05,8.05,9.05,90,90,90
10466,As1Co0.07Fe0.93Na1,14.00 ,2010,10.1103/PhysRevLett.104.057007,15787,tetragonal,P4/nmm1,110.05,4.64,3.88,3.88,7.32,90,90,90
10467,As1Co0.08Fe0.92Na1,7.53 ,2014,10.1103/PhysRevB.89.054502,15787,tetragonal,P4/nmm1,110.05,4.64,3.88,3.88,7.32,90,90,90
10468,As1Co0.109Fe0.891Na1,NaN,,10.1103/PhysRevB.85.224521,15787,tetragonal,P4/nmm1,110.05,4.64,3.88,3.88,7.32,90,90,90
10469,As1Co0.125Fe0.875Sm1O1,15.80 ,2009,10.1103/PhysRevB.79.054521,10469,tetragonal,P-4m2,586.69,6.74,8.05,8.05,9.05,90,90,90
10470,As1Co0.15Fe0.85Pr1O1,9.07 ,2011,10.1103/PhysRevB.83.014503,10474,tetragonal,P-4m2,621.01,6.16,8.19,8.19,9.26,90,90,90
10471,As1Co0.15Fe0.85Sm1O1,11.75 ,2009,10.1103/PhysRevB.79.054521,10469,tetragonal,P-4m2,586.69,6.74,8.05,8.05,9.05,90,90,90
10472,As1Co0.175Fe0.825Sm1O1,5.80 ,2011,10.1209/0295-5075/96/17007,10469,tetragonal,P-4m2,586.69,6.74,8.05,8.05,9.05,90,90,90
10473,As1Co0.1Fe0.9Na1,NaN,,10.1103/PhysRevLett.104.057007,15787,tetragonal,P4/nmm1,110.05,4.64,3.88,3.88,7.32,90,90,90
10474,As1Co0.1Fe0.9Pr1O1,16.00 ,2011,10.1103/PhysRevB.83.014503,10474,tetragonal,P-4m2,621.01,6.16,8.19,8.19,9.26,90,90,90
10475,As1Co0.1Fe0.9Sm1O1,17.30 ,2009,10.1103/PhysRevB.79.054521,10469,tetragonal,P-4m2,586.69,6.74,8.05,8.05,9.05,90,90,90
10476,As1Co0.225Fe0.775Sm1O1,NaN,,10.1103/PhysRevB.79.054521,10593,tetragonal,P4/nmm1,146.67,6.73,4.03,4.03,9.05,90,90,90
10477,As1Co0.25Fe0.75Sm1O1,NaN,,10.1103/PhysRevB.79.054521,10477,tetragonal,P-4m2,295.2,6.7,4.01,4.01,18.34,90,90,90
10478,As1Co0.2Fe0.8Pr1O1,4.00 ,2010,10.1016/j.jssc.2009.11.026,10474,tetragonal,P-4m2,621.01,6.16,8.19,8.19,9.26,90,90,90
10479,As1Co0.2Fe0.8Sm1O1,3.79 ,2009,10.1103/PhysRevB.79.054521,10593,tetragonal,P4/nmm1,146.67,6.73,4.03,4.03,9.05,90,90,90
10480,As1Co0.3Fe0.7Pr1O1,4.00 ,2010,10.1016/j.jssc.2009.11.026,10474,tetragonal,P-4m2,621.01,6.16,8.19,8.19,9.26,90,90,90
10481,As1Co0.3Fe0.7Sm1O1,NaN,,10.1103/PhysRevB.79.054521,10593,tetragonal,P4/nmm1,146.67,6.73,4.03,4.03,9.05,90,90,90
10482,As1Co1,NaN,,,10482,orthorhombic,Pnma,105.58,8.42,3.46,5.22,5.85,90,90,90
10483,As1Co1La1O1,NaN,,10.1103/PhysRevB.78.104505,10483,tetragonal,P4/nmm1,138.87,6.91,4.11,4.11,8.24,90,90,90
10484,As1Co1Sm1O1,NaN,,10.1209/0295-5075/96/17007,10484,tetragonal,P4/nmm1,128.92,7.73,4.02,4.02,7.99,90,90,90
10485,As1Cr1,2.17 ,2014,10.7566/JPSJ.83.093702,10485,orthorhombic,Pnma,127.58,6.61,3.57,5.69,6.29,90,90,90
10486,As1Cu0.02Fe0.98Li1,9.30 ,2012,10.1088/0953-8984/24/47/475701,10565,tetragonal,P4/nmm1,88.71,5.16,3.67,3.67,6.58,90,90,90
10487,As1Cu1,NaN,,,10487,hexagonal,P6_3/mmc,63,7.3,3.83,3.83,4.96,90,90,120
10488,As1Cu3,NaN,,10.1103/PhysRev.87.799,10488,cubic,I-43d,438.66,8.04,8.29,8.29,8.29,109.47,109.47,109.47
10489,As1F0.044Fe1Pr1O0.956,NaN,,10.1103/PhysRevB.80.144517,10584,tetragonal,P4/nmm1,155.25,6.15,4.09,4.09,9.26,90,90,90
10490,As1F0.04Fe1Nd1O0.96,NaN,,10.1088/0256-307X/25/6/086,10575,tetragonal,P4/nmm1,152.26,6.35,4.07,4.07,9.17,90,90,90
10491,As1F0.06Fe1Nd1O0.94,47.50 ,2008,10.1103/PhysRevB.78.064511,10523,orthorhombic,Pmm2,609.05,6.36,8.15,8.15,9.17,90,90,90
10492,As1F0.06Fe1Sm1O0.94,36.40 ,2011,10.1103/PhysRevB.84.024521,10508,tetragonal,P-4m2,586.69,6.74,8.05,8.05,9.05,90,90,90
10493,As1F0.06La1Ni1O0.94,3.64 ,2010,10.1103/PhysRevB.81.140509,10614,tetragonal,P4/nmm1,140.2,6.83,4.18,4.18,8.04,90,90,90
10494,As1F0.075Fe1Sm1O0.925,33.00 ,2010,10.1088/0953-2048/23/5/054001,10508,tetragonal,P-4m2,586.69,6.74,8.05,8.05,9.05,90,90,90
10495,As1F0.07Fe1Sm1O0.93,33.00 ,2009,10.1103/PhysRevB.79.104515,10508,tetragonal,P-4m2,586.69,6.74,8.05,8.05,9.05,90,90,90
10496,As1F0.082Fe1Pr1O0.918,14.60 ,2009,10.1103/PhysRevB.80.144517,10506,tetragonal,P-4m2,621.01,6.16,8.19,8.19,9.26,90,90,90
10497,As1F0.085Fe1Sm1O0.915,14.00 ,2009,10.1103/PhysRevB.80.052503,10508,tetragonal,P-4m2,586.69,6.74,8.05,8.05,9.05,90,90,90
10498,As1F0.08Fe1Nd1O0.92,35.00 ,2008,10.1088/0256-307X/25/6/086,10523,orthorhombic,Pmm2,609.05,6.36,8.15,8.15,9.17,90,90,90
10499,As1F0.09Fe1Sm1O0.91,42.00 ,2009,10.1103/PhysRevB.80.060502,10508,tetragonal,P-4m2,586.69,6.74,8.05,8.05,9.05,90,90,90
10500,As1F0.11Fe1Nd1O0.89,50.10 ,2008,10.1209/0295-5075/82/57002,10523,orthorhombic,Pmm2,609.05,6.36,8.15,8.15,9.17,90,90,90
10501,As1F0.11Fe1Pr1O0.89,45.00 ,2008,10.1209/0295-5075/83/57001,10506,tetragonal,P-4m2,621.01,6.16,8.19,8.19,9.26,90,90,90
10502,As1F0.12Fe1Nd1O0.88,52.00 ,2010,10.1016/j.physc.2009.12.006,10523,orthorhombic,Pmm2,609.05,6.36,8.15,8.15,9.17,90,90,90
10503,As1F0.12La1Ni1O0.88,3.59 ,2010,10.1103/PhysRevB.81.140509,10614,tetragonal,P4/nmm1,140.2,6.83,4.18,4.18,8.04,90,90,90
10504,As1F0.13Fe1Sm1O0.87,24.70 ,2008,10.1103/PhysRevB.78.012505,10508,tetragonal,P-4m2,586.69,6.74,8.05,8.05,9.05,90,90,90
10505,As1F0.14Fe1Sm1O0.86,27.00 ,2008,10.1103/PhysRevLett.101.087001,10508,tetragonal,P-4m2,586.69,6.74,8.05,8.05,9.05,90,90,90
10506,As1F0.154Fe1Pr1O0.846,46.40 ,2009,10.1103/PhysRevB.80.144517,10506,tetragonal,P-4m2,621.01,6.16,8.19,8.19,9.26,90,90,90
10507,As1F0.15Fe1La0.5Y0.5O0.85,40.20 ,2009,10.1103/PhysRevB.79.174523,10507,orthorhombic,Pmm2,607.97,5.7,8.23,8.23,8.98,90,90,90
10508,As1F0.15Fe1Sm1O0.85,51.10 ,2010,10.1103/PhysRevB.82.184504,10508,tetragonal,P-4m2,586.69,6.74,8.05,8.05,9.05,90,90,90
10509,As1F0.16Fe1Nd1O0.84,46.00 ,2008,10.1088/0256-307X/25/6/086,10523,orthorhombic,Pmm2,609.05,6.36,8.15,8.15,9.17,90,90,90
10510,As1F0.175Fe1Nd1O0.825,53.00 ,2009,10.1143/JPSJ.78.073701,10523,orthorhombic,Pmm2,609.05,6.36,8.15,8.15,9.17,90,90,90
10511,As1F0.17Fe1Gd1O0.83,22.00 ,2008,10.1007/s11433-008-0075-9,10559,tetragonal,P4/nmm1,145.52,6.94,4,4,9.11,90,90,90
10512,As1F0.18Fe1Nd1O0.82,52.00 ,2008,10.1103/PhysRevLett.101.097011,10523,orthorhombic,Pmm2,609.05,6.36,8.15,8.15,9.17,90,90,90
10513,As1F0.18Fe1Sm1O0.82,45.00 ,2008,10.1103/PhysRevLett.101.097010,10508,tetragonal,P-4m2,586.69,6.74,8.05,8.05,9.05,90,90,90
10514,As1F0.1Fe1La0.5Y0.5O0.9,31.40 ,2010,10.1016/j.physc.2010.04.013,10507,orthorhombic,Pmm2,607.97,5.7,8.23,8.23,8.98,90,90,90
10515,As1F0.1Fe1La0.7Y0.3O0.9,34.80 ,2010,10.1016/j.physc.2010.04.013,10507,orthorhombic,Pmm2,607.97,5.7,8.23,8.23,8.98,90,90,90
10516,As1F0.1Fe1Nd1O0.9,53.00 ,2008,10.1103/PhysRevLett.101.147003,10523,orthorhombic,Pmm2,609.05,6.36,8.15,8.15,9.17,90,90,90
10517,As1F0.1Fe1Pr1O0.9,44.00 ,2013,10.7566/JPSJ.82.124706,10506,tetragonal,P-4m2,621.01,6.16,8.19,8.19,9.26,90,90,90
10518,As1F0.1Fe1Tb1O0.9,51.00 ,2009,10.1103/PhysRevB.80.052508,10599,monoclinic,C12/m1,573.93,6.98,7.94,7.94,9.1,90,90,90
10519,As1F0.1La1Ni1O0.9,4.00 ,2010,10.1103/PhysRevB.81.140509,10614,tetragonal,P4/nmm1,140.2,6.83,4.18,4.18,8.04,90,90,90
10520,As1F0.225Fe1Pr1O0.775,50.00 ,2009,10.1103/PhysRevB.80.144517,10506,tetragonal,P-4m2,621.01,6.16,8.19,8.19,9.26,90,90,90
10521,As1F0.2Fe1Gd1O0.8,48.35 ,2008,10.1088/0953-2048/21/8/082001,10559,tetragonal,P4/nmm1,145.52,6.94,4,4,9.11,90,90,90
10522,As1F0.2Fe1Nd1O0.8,32.60 ,2009,10.1103/PhysRevB.79.020508,10522,triclinic,P-1,751.92,6.44,9.08,9.09,9.98,111.34,100.51,90.13
10523,As1F0.3Fe1Nd1O0.7,46.40 ,2018,10.1088/1361-6668/aaaaa6,10523,orthorhombic,Pmm2,609.05,6.36,8.15,8.15,9.17,90,90,90
10524,As1F1Fe1La0.2Sr0.8,24.40 ,2009,10.1209/0295-5075/85/17011,10524,monoclinic,C12/m1,647.97,5.13,8.31,8.31,9.37,90,90,90
10525,As1F1Fe1Sm0.2Sr0.8,NaN,,10.1088/0953-8984/21/14/142203,10526,tetragonal,P4/nmm1,161.99,4.87,4.16,4.16,9.37,90,90,90
10526,As1F1Fe1Sr1,NaN,,10.1103/PhysRevB.78.180503,10526,tetragonal,P4/nmm1,161.99,4.87,4.16,4.16,9.37,90,90,90
10527,As1Fe0.725Ir0.275Sm1O1,NaN,,10.1103/PhysRevB.82.104503,10593,tetragonal,P4/nmm1,146.67,6.73,4.03,4.03,9.05,90,90,90
10528,As1Fe0.7Gd1Ir0.3O1,11.60 ,2010,10.1016/j.physc.2010.05.040,10528,tetragonal,P-4m2,436.55,7.46,4,4,27.33,90,90,90
10529,As1Fe0.84Ir0.16Sm1O1,41.00 ,1999,10.1016/S0921-4534(98)00704-7,10532,tetragonal,P-4m2,586.69,7.11,8.05,8.05,9.05,90,90,90
10530,As1Fe0.85Ir0.15Sm1O1,16.00 ,2009,10.1021/ja901065p,10532,tetragonal,P-4m2,586.69,7.11,8.05,8.05,9.05,90,90,90
10531,As1Fe0.85Nd1Rh0.15O1,14.70 ,2010,10.1103/PhysRevB.81.094506,10531,tetragonal,P-4m2,609.05,6.48,8.15,8.15,9.17,90,90,90
10532,As1Fe0.875Ir0.125Sm1O1,16.50 ,2010,10.1209/0295-5075/89/67007,10532,tetragonal,P-4m2,586.69,7.11,8.05,8.05,9.05,90,90,90
10533,As1Fe0.89Ir0.11Sm1O1,18.30 ,2010,10.1103/PhysRevB.82.104503,10532,tetragonal,P-4m2,586.69,7.11,8.05,8.05,9.05,90,90,90
10534,As1Fe0.8Gd1Ir0.2O1,17.60 ,2010,10.1016/j.physc.2010.05.040,10528,tetragonal,P-4m2,436.55,7.46,4,4,27.33,90,90,90
10535,As1Fe0.8Nd1Rh0.2O1,10.00 ,2010,10.1103/PhysRevB.81.094506,10531,tetragonal,P-4m2,609.05,6.48,8.15,8.15,9.17,90,90,90
10536,As1Fe0.92Ni0.08Sm1O1,6.00 ,2013,10.1016/j.solidstatesciences.2012.10.004,10593,tetragonal,P4/nmm1,146.67,6.73,4.03,4.03,9.05,90,90,90
10537,As1Fe0.93Sr2V1.07O3,NaN,,10.1103/PhysRevB.82.104503,10807,tetragonal,P4/nmm1,265.61,5.06,4.01,4.02,16.48,90,90,90
10538,As1Fe0.94Ir0.06Sm1O1,18.00 ,2010,10.1103/PhysRevB.82.104503,10593,tetragonal,P4/nmm1,146.67,6.73,4.03,4.03,9.05,90,90,90
10539,As1Fe0.94Ni0.06Sm1O1,9.00 ,2013,10.1016/j.solidstatesciences.2012.10.004,10593,tetragonal,P4/nmm1,146.67,6.73,4.03,4.03,9.05,90,90,90
10540,As1Fe0.95Gd1Ir0.05O1,NaN,,10.1016/j.physc.2010.05.040,10559,tetragonal,P4/nmm1,145.52,6.94,4,4,9.11,90,90,90
10541,As1Fe0.95Nd1Rh0.05O1,7.10 ,2010,10.1103/PhysRevB.81.094506,10531,tetragonal,P-4m2,609.05,6.48,8.15,8.15,9.17,90,90,90
10542,As1Fe0.96Ir0.04Sm1O1,NaN,,10.1103/PhysRevB.82.104503,10593,tetragonal,P4/nmm1,146.67,6.73,4.03,4.03,9.05,90,90,90
10543,As1Fe0.96Ni0.04Sm1O1,7.50 ,2013,10.1016/j.solidstatesciences.2012.10.004,10593,tetragonal,P4/nmm1,146.67,6.73,4.03,4.03,9.05,90,90,90
10544,As1Fe0.975Na1Ni0.025,15.40 ,2010,10.1103/PhysRevLett.104.057007,15787,tetragonal,P4/nmm1,110.05,4.64,3.88,3.88,7.32,90,90,90
10545,As1Fe0.97Ir0.03Sm1O1,NaN,,10.1103/PhysRevB.82.104503,10593,tetragonal,P4/nmm1,146.67,6.73,4.03,4.03,9.05,90,90,90
10546,As1Fe0.98Li1Ni0.02,10.58 ,2010,10.1021/ja103196c,10565,tetragonal,P4/nmm1,88.71,5.16,3.67,3.67,6.58,90,90,90
10547,As1Fe0.98Ni0.02Sm1O1,NaN,,10.1016/j.solidstatesciences.2012.10.004,10593,tetragonal,P4/nmm1,146.67,6.73,4.03,4.03,9.05,90,90,90
10548,As1Fe0.99Li1Ni0.01,13.35 ,2010,10.1021/ja103196c,10565,tetragonal,P4/nmm1,88.71,5.16,3.67,3.67,6.58,90,90,90
10549,As1Fe0.99Ni0.01Sm1O1,NaN,,10.1016/j.solidstatesciences.2012.10.004,10593,tetragonal,P4/nmm1,146.67,6.73,4.03,4.03,9.05,90,90,90
10550,As1Fe0.9Nd1Rh0.1O1,16.60 ,2010,10.1103/PhysRevB.81.094506,10531,tetragonal,P-4m2,609.05,6.48,8.15,8.15,9.17,90,90,90
10551,As1Fe0.9Ni0.1Sm1O1,NaN,,10.1016/j.solidstatesciences.2012.10.004,10593,tetragonal,P4/nmm1,146.67,6.73,4.03,4.03,9.05,90,90,90
10552,As1Fe0.9Rh0.1Sm1O1,9.60 ,2010,10.1209/0295-5075/89/67007,10593,tetragonal,P4/nmm1,146.67,6.73,4.03,4.03,9.05,90,90,90
10553,As1Fe1.01Li0.99,14.00 ,2010,10.1021/ja103196c,10565,tetragonal,P4/nmm1,88.71,5.16,3.67,3.67,6.58,90,90,90
10554,As1Fe1.02Li0.98,4.61 ,2010,10.1021/ja103196c,10565,tetragonal,P4/nmm1,88.71,5.16,3.67,3.67,6.58,90,90,90
10555,As1Fe1.03Li0.97,NaN,,10.1021/ja103196c.,10565,tetragonal,P4/nmm1,88.71,5.16,3.67,3.67,6.58,90,90,90
10556,As1Fe1Gd0.8Th0.2O1,56.50 ,2008,10.1209/0295-5075/83/67006,10559,tetragonal,P4/nmm1,145.52,6.94,4,4,9.11,90,90,90
10557,As1Fe1Gd1O0.7,53.60 ,2009,10.1143/JPSJ.78.034712,10557,tetragonal,P-4m2,436.55,6.88,4,4,27.33,90,90,90
10558,As1Fe1Gd1O0.85,53.50 ,2008,10.1088/0953-2048/21/8/082001,10557,tetragonal,P-4m2,436.55,6.88,4,4,27.33,90,90,90
10559,As1Fe1Gd1O1,NaN,,cond-mat/0804.4290,10559,tetragonal,P4/nmm1,145.52,6.94,4,4,9.11,90,90,90
10560,As1Fe1La0.3Y0.7O1,NaN,,10.1103/PhysRevB.79.174523,10561,tetragonal,P4mm,151.99,5.7,4.11,4.11,8.98,90,90,90
10561,As2Fe2La1Y1O2,NaN,,,10561,tetragonal,P4mm,151.99,5.7,4.11,4.11,8.98,90,90,90
10562,As1Fe1La0.7Y0.3O1,NaN,,10.1103/PhysRevB.79.174523,10561,tetragonal,P4mm,151.99,5.7,4.11,4.11,8.98,90,90,90
10563,As1Fe1La1O1,10.20 ,2008,10.1143/JPSJ.77.113712,10563,monoclinic,P12_1/c1,314.53,6.03,4.14,10.12,8.24,65.56,90,90
10564,As1Fe1Li0.8,17.60 ,2009,10.1103/PhysRevB.80.014506,10565,tetragonal,P4/nmm1,88.71,5.16,3.67,3.67,6.58,90,90,90
10565,As1Fe1Li1,18.30 ,2009,10.1103/PhysRevB.80.014506,10565,tetragonal,P4/nmm1,88.71,5.16,3.67,3.67,6.58,90,90,90
10566,As1Fe1Mg0.1Sr2V0.9O3,30.00 ,2010,10.1103/PhysRevB.82.104518,10807,tetragonal,P4/nmm1,265.61,5.06,4.01,4.02,16.48,90,90,90
10567,As1Fe1Na0.86,26.00 ,2009,10.1209/0295-5075/88/47008,15787,tetragonal,P4/nmm1,110.05,4.64,3.88,3.88,7.32,90,90,90
10568,As1Fe1Nd0.8Sr0.2O1,13.50 ,2009,10.1039/B815830D,10568,tetragonal,P4mm,609.05,6.19,8.15,8.15,9.17,90,90,90
10569,As1Fe1Nd0.8Th0.2O1,43.00 ,2008,10.1021/cm801964h,10569,tetragonal,P4mm,609.05,6.59,8.15,8.15,9.17,90,90,90
10570,As1Fe1Nd0.95Sr0.05O1,NaN,,10.1039/B815830D,10575,tetragonal,P4/nmm1,152.26,6.35,4.07,4.07,9.17,90,90,90
10571,As1Fe1Nd0.9Sr0.1O1,NaN,,10.1039/B815830D,10575,tetragonal,P4/nmm1,152.26,6.35,4.07,4.07,9.17,90,90,90
10572,As1Fe1Nd1O0.7,53.70 ,2009,10.1143/JPSJ.78.034712,10572,orthorhombic,Pmm2,609.05,6.26,8.15,8.15,9.17,90,90,90
10573,As1Fe1Nd1O0.85,51.90 ,2008,10.1209/0295-5075/83/57002,10572,orthorhombic,Pmm2,609.05,6.26,8.15,8.15,9.17,90,90,90
10574,As1Fe1Nd1O0.9,46.90 ,2012,10.1016/j.ssc.2011.12.012,10572,orthorhombic,Pmm2,609.05,6.26,8.15,8.15,9.17,90,90,90
10575,As1Fe1Nd1O1,NaN,,10.1088/0256-307X/25/6/086,10575,tetragonal,P4/nmm1,152.26,6.35,4.07,4.07,9.17,90,90,90
10576,As1Fe1Pr0.75Sr0.25O1,16.30 ,2009,10.1103/PhysRevB.79.104501,10577,tetragonal,P4mm,621.01,6.01,8.19,8.19,9.26,90,90,90
10577,As1Fe1Pr0.85Sr0.15O1,15.50 ,2009,10.1016/j.physc.2009.05.093,10577,tetragonal,P4mm,621.01,6.01,8.19,8.19,9.26,90,90,90
10578,As1Fe1Pr0.8Sr0.2O1,15.80 ,2009,10.1016/j.physc.2009.05.093,10577,tetragonal,P4mm,621.01,6.01,8.19,8.19,9.26,90,90,90
10579,As1Fe1Pr0.95Sr0.05O1,4.86 ,2009,10.1016/j.physc.2009.05.093,10577,tetragonal,P4mm,621.01,6.01,8.19,8.19,9.26,90,90,90
10580,As1Fe1Pr0.9Sr0.1O1,12.80 ,2009,10.1016/j.physc.2009.05.093,10577,tetragonal,P4mm,621.01,6.01,8.19,8.19,9.26,90,90,90
10581,As1Fe1Pr1O0.7,48.50 ,2009,10.1143/JPSJ.78.034712,10582,tetragonal,P-4m2,621.01,6.11,8.19,8.19,9.26,90,90,90
10582,As1Fe1Pr1O0.85,48.20 ,2008,10.1209/0295-5075/83/17002,10582,tetragonal,P-4m2,621.01,6.11,8.19,8.19,9.26,90,90,90
10583,As1Fe1Pr1O0.896,44.40 ,2012,10.1016/j.ssc.2011.12.012,10582,tetragonal,P-4m2,621.01,6.11,8.19,8.19,9.26,90,90,90
10584,As1Fe1Pr1O1,NaN,,10.1016/j.physc.2009.05.093,10584,tetragonal,P4/nmm1,155.25,6.15,4.09,4.09,9.26,90,90,90
10585,As1Fe1Sm0.89Th0.11O1,48.90 ,2010,10.1103/PhysRevB.82.064517,10590,tetragonal,P-42m,586.69,6.64,8.05,8.05,9.05,90,90,90
10586,As1Fe1Sm0.8U0.2O1,46.00 ,2013,10.1103/PhysRevB.87.060501,10590,tetragonal,P-42m,586.69,6.64,8.05,8.05,9.05,90,90,90
10587,As1Fe1Sm0.9Th0.1O1,51.40 ,2010,10.1103/PhysRevB.82.064517,10590,tetragonal,P-42m,586.69,6.64,8.05,8.05,9.05,90,90,90
10588,As1Fe1Sm0.9U0.1O1,47.00 ,2013,10.1103/PhysRevB.87.060501,10590,tetragonal,P-42m,586.69,6.64,8.05,8.05,9.05,90,90,90
10589,As1Fe1Sm1O0.67,55.00 ,2010,10.1016/j.jpcs.2009.12.019,10590,tetragonal,P-42m,586.69,6.64,8.05,8.05,9.05,90,90,90
10590,As1Fe1Sm1O0.7,52.10 ,2009,10.1143/JPSJ.78.034712,10590,tetragonal,P-42m,586.69,6.64,8.05,8.05,9.05,90,90,90
10591,As1Fe1Sm1O0.8,40.10 ,2010,10.1103/PhysRevLett.105.037004,10590,tetragonal,P-42m,586.69,6.64,8.05,8.05,9.05,90,90,90
10592,As1Fe1Sm1O0.85,55.00 ,2008,10.1209/0295-5075/83/17002,10590,tetragonal,P-42m,586.69,6.64,8.05,8.05,9.05,90,90,90
10593,As1Fe1Sm1O1,NaN,,10.1038/nature07981,10593,tetragonal,P4/nmm1,146.67,6.73,4.03,4.03,9.05,90,90,90
10594,As1Fe1Tb0.8Th0.2O1,52.00 ,2008,10.1103/PhysRevB.78.132506,10599,monoclinic,C12/m1,573.93,6.98,7.94,7.94,9.1,90,90,90
10595,As1Fe1Tb0.9Th0.1O1,45.00 ,2008,10.1103/PhysRevB.78.132506,10599,monoclinic,C12/m1,573.93,6.98,7.94,7.94,9.1,90,90,90
10596,As1Fe1Tb1O0.75,34.80 ,2009,10.1103/PhysRevB.80.104501,10599,monoclinic,C12/m1,573.93,6.98,7.94,7.94,9.1,90,90,90
10597,As1Fe1Tb1O0.8,35.70 ,2009,10.1103/PhysRevB.80.104501,10599,monoclinic,C12/m1,573.93,6.98,7.94,7.94,9.1,90,90,90
10598,As1Fe1Tb1O0.82,43.80 ,2009,10.1103/PhysRevB.80.104501,10599,monoclinic,C12/m1,573.93,6.98,7.94,7.94,9.1,90,90,90
10599,As1Fe1Tb1O0.85,46.80 ,2009,10.1088/1367-2630/11/2/025005,10599,monoclinic,C12/m1,573.93,6.98,7.94,7.94,9.1,90,90,90
10600,As1Fe1Tb1O0.9,22.80 ,2009,10.1103/PhysRevB.80.104501,10599,monoclinic,C12/m1,573.93,6.98,7.94,7.94,9.1,90,90,90
10601,As1Fe1Tb1O1,NaN,,10.1103/PhysRevB.78.132506,10601,tetragonal,P4/nmm1,143.48,7.08,3.97,3.97,9.1,90,90,90
10602,As1Ga1,10.00 ,1991,10.1103/PhysRevLett.66.3079,10602,cubic,F-43m,47.53,5.05,4.07,4.07,4.07,60,60,60
10603,As1Ge1,3.50 ,1970,10.1016/0038-1098(63)90213-8,10603,triclinic,P-1,296.32,4.96,3.79,8.47,9.82,104.86,90.03,102.96
10604,As1Ge1Mo1,NaN,,10.1007/BF00555637,10604,monoclinic,C12/m1,103.16,7.84,4.94,4.94,7.73,62.23,62.23,39.02
10605,As1Ge1Re1,NaN,,10.1007/BF00555637,10605,monoclinic,C12/m1,99.63,11.13,4.87,4.87,7.81,61.03,61.03,38.8
10606,As1Ge1W1,NaN,,10.1007/BF00555637,10606,monoclinic,C12/m1,103.26,10.66,4.94,4.94,7.72,61.82,61.82,39.23
10607,As1Hf1,NaN,,10.1007/BFb0119186,10607,hexagonal,P6_3/mmc,157.49,10.69,3.79,3.79,12.68,90,90,120
10608,As1Hf1Os1,3.20 ,1983,10.1016/0025-5408(83)90010-7,10608,hexagonal,P-62m,149.85,14.75,6.59,6.59,3.98,90,90,120
10609,As1Hf1Ru1,4.93 ,1983,10.1007/BF00614955,10609,hexagonal,P-62m,144.43,12.23,3.89,6.55,6.55,120,90,90
10610,As1Ir1La1,3.10 ,2014,10.1103/PhysRevB.89.024517,10610,tetragonal,I4_1md,132.94,10.14,8.05,8.05,8.05,149.65,149.65,43.46
10611,As1La0.8Ni1Sr0.2O1,3.50 ,2008,10.1103/PhysRevB.78.104528,10614,tetragonal,P4/nmm1,140.2,6.83,4.18,4.18,8.04,90,90,90
10612,As1La0.9Ni1Sr0.1O1,3.70 ,2008,10.1103/PhysRevB.78.104528,10614,tetragonal,P4/nmm1,140.2,6.83,4.18,4.18,8.04,90,90,90
10613,As1La1,NaN,,10.1016/0022-5088(77)90266-1,10613,cubic,Fm-3m,59.53,5.96,4.38,4.38,4.38,60,60,60
10614,As1La1Ni1O1,2.98 ,2010,10.1103/PhysRevB.81.140509,10614,tetragonal,P4/nmm1,140.2,6.83,4.18,4.18,8.04,90,90,90
10615,As1La1Rh1,NaN,,10.1103/PhysRevB.89.024517,10615,tetragonal,I4_1md,132.17,7.96,4.2,4.2,8.05,105.13,105.13,90
10616,As1Nb1Si1,8.20 ,2012,10.1209/0295-5075/99/27002,10616,tetragonal,P4/nmm1,97.85,6.65,3.51,3.51,7.95,90,90,90
10617,As1Nb3,6.50 ,1982,10.1063/1.331108,10617,tetragonal,P4_2/n,561.68,8.36,5.25,10.35,10.35,90,90,90
10618,As1Ni1,NaN,,10.1103/PhysRev.87.799,10618,hexagonal,P6_3/mmc,56.33,7.88,3.6,3.6,5.01,90,90,120
10619,As1Os1Zr1,8.00 ,1985,10.1016/0025-5408(85)90106-0,10619,hexagonal,P-62m,151.54,11.72,6.61,6.61,4.01,90,90,120
10620,As1Pd1Se1,NaN,,10.1016/S0375-9601(63)95177-6,10620,cubic,P2_13,231.65,7.46,6.14,6.14,6.14,90,90,90
10621,As1Pd2,1.70 ,1963,10.1016/0022-3697(63)90022-2,10621,orthorhombic,Cmc2_1,188.48,10.14,3.4,6.57,8.61,90,101.4,90
10622,As1Pd3,NaN,,10.1016/0022-5088(63)90032-8,10622,tetragonal,I-4,245.81,10.65,4.85,7.52,7.52,84.04,71.2,71.2
10623,As1Pd5,0.46 ,,,10623,monoclinic,C12/m1,181.96,11.08,4.78,4.78,8.52,95.01,95.01,108.7
10624,As1Pt1Sr1,2.45 ,2016,10.1103/PhysRevB.93.064504,10624,hexagonal,P6_3/mmc,142.28,8.35,4.26,4.26,9.06,90,90,120
10625,As1Rh0.25Ru0.75,1.80 ,2012,10.1103/PhysRevB.85.140509,10625,monoclinic,P1m1,122.02,9.61,3.34,5.73,6.37,90,90,90
10626,As1Rh1,0.58 ,1963,10.1016/0022-3697(63)90022-2,10626,orthorhombic,Pnma,125.15,9.44,3.61,5.68,6.09,90,90,90
10627,As1Rh2,NaN,,10.1007/BFb0119186,10627,cubic,Fm-3m,46.24,10.08,4.03,4.03,4.03,60,60,60
10628,As1Ru1,NaN,,10.1016/0022-3697(63)90022-2,10628,orthorhombic,Pnma,122.02,9.58,3.34,5.73,6.37,90,90,90
10629,As1Ru1Ti1,NaN,,10.1007/BF00614955,10629,orthorhombic,Ima2,267.74,8.33,7.45,7.45,7.45,128.31,120.69,82.51
10630,As1Ru1Zr1,11.90 ,1983,10.1016/0025-5408(83)90010-7,10630,hexagonal,P-62m,147.9,9,6.6,6.6,3.92,90,90,120
10631,As1Sn1,4.10 ,1932,"Z.Elektrochem., 38(1932)312",10631,cubic,Fm-3m,47.62,6.75,4.07,4.07,4.07,60,60,60
10632,As1Ti1,NaN,,10.1007/BFb0119186,10632,hexagonal,P6_3/mmc,138.53,5.89,3.64,3.64,12.04,90,90,120
10633,As1V3,NaN,,10.1007/BFb0119186,10633,cubic,Pm-3n,104.54,7.23,4.71,4.71,4.71,90,90,90
10634,As1Y1,NaN,,10.1007/BFb0119186,10634,cubic,Fm-3m,49.43,5.5,4.12,4.12,4.12,60,60,60
10635,As1Zn1,NaN,,10.1007/BFb0119186,10635,orthorhombic,Pbca,311.57,5.98,5.68,7.25,7.57,90,90,90
10636,As1Zr1,NaN,,,10636,hexagonal,P6_3/mmc,164.06,6.73,3.83,3.83,12.9,90,90,120
10637,As2Ba0.1Fe2K0.9,7.39 ,2014,10.1103/PhysRevB.89.134504,10800,tetragonal,I4/mmm,97.29,5.13,3.62,3.62,7.87,103.32,103.32,90.04
10638,As2Ba0.2Fe2K0.8,14.50 ,2014,10.1103/PhysRevB.89.134504,10800,tetragonal,I4/mmm,97.29,5.13,3.62,3.62,7.87,103.32,103.32,90.04
10639,As2Ba0.2Fe2Na0.8,19.20 ,2014,10.1103/PhysRevB.89.014510,10670,orthorhombic,Cmmm,191.23,5.93,6.97,6.97,5.46,90,90,133.89
10640,As2Ba0.39Fe2K0.61,24.50 ,2012,10.1103/PhysRevB.86.180501,10671,monoclinic,C12/m1,295.54,5.62,8.61,8.61,7.19,68.94,68.94,36.81
10641,As2Ba0.3Fe2K0.7,20.00 ,2012,10.1103/PhysRevB.85.184507,10800,tetragonal,I4/mmm,97.29,5.13,3.62,3.62,7.87,103.32,103.32,90.04
10642,As2Ba0.3Fe2Na0.7,24.20 ,2014,10.1103/PhysRevB.89.014510,10670,orthorhombic,Cmmm,191.23,5.93,6.97,6.97,5.46,90,90,133.89
10643,As2Ba0.49Co0.21Fe1.79K0.51,15.00 ,2010,10.1103/PhysRevB.82.184510,15781,orthorhombic,Cmmm,197.7,5.88,7.13,7.13,5.48,90,90,134.81
10644,As2Ba0.4Fe2K0.6,35.20 ,2010,10.1103/PhysRevB.81.235107,10671,monoclinic,C12/m1,295.54,5.62,8.61,8.61,7.19,68.94,68.94,36.81
10645,As2Ba0.4Fe2Na0.6,28.70 ,2014,10.1103/PhysRevB.89.014510,10670,orthorhombic,Cmmm,191.23,5.93,6.97,6.97,5.46,90,90,133.89
10646,As2Ba0.511Co0.228Fe1.772K0.489,22.00 ,2010,10.1103/PhysRevB.82.184510,15781,orthorhombic,Cmmm,197.7,5.88,7.13,7.13,5.48,90,90,134.81
10647,As2Ba0.55Co0.05Fe1.95K0.45,32.50 ,2012,10.1103/PhysRevB.85.224504,15781,orthorhombic,Cmmm,197.7,5.88,7.13,7.13,5.48,90,90,134.81
10648,As2Ba0.55Fe2K0.45,32.00 ,2008,10.1103/PhysRevB.78.220505,10671,monoclinic,C12/m1,295.54,5.62,8.61,8.61,7.19,68.94,68.94,36.81
10649,As2Ba0.59Fe2K0.41,36.90 ,2015,10.7566/JPSJ.84.114701,10671,monoclinic,C12/m1,295.54,5.62,8.61,8.61,7.19,68.94,68.94,36.81
10650,As2Ba0.5Co0.1Fe1.9K0.5,30.31 ,2012,10.1103/PhysRevB.85.214509,15781,orthorhombic,Cmmm,197.7,5.88,7.13,7.13,5.48,90,90,134.81
10651,As2Ba0.5Co0.2Fe1.8K0.5,19.95 ,2012,10.1103/PhysRevB.85.214509,15781,orthorhombic,Cmmm,197.7,5.88,7.13,7.13,5.48,90,90,134.81
10652,As2Ba0.5Co0.3Fe1.7K0.5,13.56 ,2012,10.1103/PhysRevB.85.214509,15781,orthorhombic,Cmmm,197.7,5.88,7.13,7.13,5.48,90,90,134.81
10653,As2Ba0.5Cu0.1Fe1.9K0.5,22.29 ,2012,10.1103/PhysRevB.85.214509,15781,orthorhombic,Cmmm,197.7,5.88,7.13,7.13,5.48,90,90,134.81
10654,As2Ba0.5Cu0.2Fe1.8K0.5,11.83 ,2012,10.1103/PhysRevB.85.214509,15781,orthorhombic,Cmmm,197.7,5.88,7.13,7.13,5.48,90,90,134.81
10655,As2Ba0.5Fe1.7K0.5Ni0.3,5.10 ,2012,10.1103/PhysRevB.85.214509,15781,orthorhombic,Cmmm,197.7,5.88,7.13,7.13,5.48,90,90,134.81
10656,As2Ba0.5Fe1.7K0.5Zn0.3,7.86 ,2012,10.1103/PhysRevB.85.214509,15781,orthorhombic,Cmmm,197.7,5.88,7.13,7.13,5.48,90,90,134.81
10657,As2Ba0.5Fe1.84K0.5Mn0.16,NaN,,10.1103/PhysRevB.81.174529,15781,orthorhombic,Cmmm,197.7,5.88,7.13,7.13,5.48,90,90,134.81
10658,As2Ba0.5Fe1.84K0.5Zn0.16,34.20 ,2010,10.1103/PhysRevB.81.174529,15781,orthorhombic,Cmmm,197.7,5.88,7.13,7.13,5.48,90,90,134.81
10659,As2Ba0.5Fe1.88K0.5Zn0.12,33.50 ,2010,10.1103/PhysRevB.81.174529,15781,orthorhombic,Cmmm,197.7,5.88,7.13,7.13,5.48,90,90,134.81
10660,As2Ba0.5Fe1.8K0.5Ni0.2,11.10 ,2012,10.1103/PhysRevB.85.214509,15781,orthorhombic,Cmmm,197.7,5.88,7.13,7.13,5.48,90,90,134.81
10661,As2Ba0.5Fe1.8K0.5Ru0.2,36.50 ,2012,10.1103/PhysRevB.85.214509,15781,orthorhombic,Cmmm,197.7,5.88,7.13,7.13,5.48,90,90,134.81
10662,As2Ba0.5Fe1.92K0.5Mn0.08,15.00 ,2010,10.1103/PhysRevB.81.174529,15781,orthorhombic,Cmmm,197.7,5.88,7.13,7.13,5.48,90,90,134.81
10663,As2Ba0.5Fe1.92K0.5Zn0.08,34.30 ,2010,10.1103/PhysRevB.81.174529,15781,orthorhombic,Cmmm,197.7,5.88,7.13,7.13,5.48,90,90,134.81
10664,As2Ba0.5Fe1.96K0.5Mn0.04,28.40 ,2010,10.1103/PhysRevB.81.174529,15781,orthorhombic,Cmmm,197.7,5.88,7.13,7.13,5.48,90,90,134.81
10665,As2Ba0.5Fe1.9K0.5Mn0.1,9.53 ,2012,10.1103/PhysRevB.85.214509,15781,orthorhombic,Cmmm,197.7,5.88,7.13,7.13,5.48,90,90,134.81
10666,As2Ba0.5Fe1.9K0.5Ni0.1,26.75 ,2012,10.1103/PhysRevB.85.214509,15781,orthorhombic,Cmmm,197.7,5.88,7.13,7.13,5.48,90,90,134.81
10667,As2Ba0.5Fe1.9K0.5Ru0.1,37.14 ,2012,10.1103/PhysRevB.85.214509,15781,orthorhombic,Cmmm,197.7,5.88,7.13,7.13,5.48,90,90,134.81
10668,As2Ba0.5Fe1.9K0.5Zn0.1,30.15 ,2012,10.1103/PhysRevB.85.214509,15781,orthorhombic,Cmmm,197.7,5.88,7.13,7.13,5.48,90,90,134.81
10669,As2Ba0.5Fe2K0.5,37.78 ,2012,10.1103/PhysRevB.85.214509,10671,monoclinic,C12/m1,295.54,5.62,8.61,8.61,7.19,68.94,68.94,36.81
10670,As4Ba1Fe4Na1,33.20 ,2013,10.1103/PhysRevB.88.094510,10670,orthorhombic,Cmmm,191.23,5.93,6.97,6.97,5.46,90,90,133.89
10671,As2Ba0.63Fe2K0.37,39.00 ,2011,10.1103/PhysRevB.84.184512,10671,monoclinic,C12/m1,295.54,5.62,8.61,8.61,7.19,68.94,68.94,36.81
10672,As2Ba0.64Fe2K0.36,25.60 ,2009,10.1103/PhysRevB.79.014514,15781,orthorhombic,Cmmm,197.7,5.88,7.13,7.13,5.48,90,90,134.81
10673,As2Ba0.64Fe2Na0.36,31.00 ,2016,10.1103/PhysRevB.93.014514,10670,orthorhombic,Cmmm,191.23,5.93,6.97,6.97,5.46,90,90,133.89
10674,As2Ba0.65Fe2K0.35,38.00 ,2016,10.1103/PhysRevB.93.014514,15781,orthorhombic,Cmmm,197.7,5.88,7.13,7.13,5.48,90,90,134.81
10675,As2Ba0.65Fe2Na0.35,33.10 ,2014,10.1103/PhysRevB.89.014510,10670,orthorhombic,Cmmm,191.23,5.93,6.97,6.97,5.46,90,90,133.89
10676,As2Ba0.663Fe2K0.337,38.00 ,2016,10.1103/PhysRevB.93.214519,15781,orthorhombic,Cmmm,197.7,5.88,7.13,7.13,5.48,90,90,134.81
10677,As2Ba0.66Co0.2Fe1.8K0.34,19.00 ,2010,10.1103/PhysRevB.82.184510,15781,orthorhombic,Cmmm,197.7,5.88,7.13,7.13,5.48,90,90,134.81
10678,As2Ba0.677Fe2K0.323,37.00 ,2016,10.1103/PhysRevB.93.214519,15781,orthorhombic,Cmmm,197.7,5.88,7.13,7.13,5.48,90,90,134.81
10679,As2Ba0.68Co0.046Fe1.954K0.32,35.00 ,2010,10.1103/PhysRevB.82.184510,15781,orthorhombic,Cmmm,197.7,5.88,7.13,7.13,5.48,90,90,134.81
10680,As2Ba0.68Fe2K0.32,38.50 ,2012,10.1103/PhysRevB.86.180501,15781,orthorhombic,Cmmm,197.7,5.88,7.13,7.13,5.48,90,90,134.81
10681,As2Ba0.68Fe2Na0.32,23.80 ,2016,10.1103/PhysRevB.93.014514,10670,orthorhombic,Cmmm,191.23,5.93,6.97,6.97,5.46,90,90,133.89
10682,As2Ba0.694Co0.174Fe1.826K0.306,18.00 ,2010,10.1103/PhysRevB.82.184510,15781,orthorhombic,Cmmm,197.7,5.88,7.13,7.13,5.48,90,90,134.81
10683,As2Ba0.698Fe2Na0.302,18.00 ,2016,10.1103/PhysRevB.93.014514,10670,orthorhombic,Cmmm,191.23,5.93,6.97,6.97,5.46,90,90,133.89
10684,As2Ba0.6Fe2K0.4,38.10 ,2008,10.1103/PhysRevLett.101.107006,10671,monoclinic,C12/m1,295.54,5.62,8.61,8.61,7.19,68.94,68.94,36.81
10685,As2Ba0.6Fe2Na0.4,34.20 ,2013,10.1103/PhysRevB.88.094510,10670,orthorhombic,Cmmm,191.23,5.93,6.97,6.97,5.46,90,90,133.89
10686,As2Ba0.72Fe2K0.28,36.70 ,2008,10.1103/PhysRevB.78.140501,15781,orthorhombic,Cmmm,197.7,5.88,7.13,7.13,5.48,90,90,134.81
10687,As2Ba0.737Fe2K0.263,24.00 ,2016,10.1103/PhysRevB.93.014514,15781,orthorhombic,Cmmm,197.7,5.88,7.13,7.13,5.48,90,90,134.81
10688,As2Ba0.74Fe2K0.26,32.00 ,2014,10.1103/PhysRevB.90.104514,15781,orthorhombic,Cmmm,197.7,5.88,7.13,7.13,5.48,90,90,134.81
10689,As2Ba0.75Fe2K0.25,28.50 ,2012,10.1103/PhysRevB.85.184507,10689,triclinic,P-1,406.94,6.11,7.16,8.72,7.86,64.33,73.73,97.22
10690,As2Ba0.76Fe2K0.24,26.00 ,2012,10.1103/PhysRevB.85.184507,15781,orthorhombic,Cmmm,197.7,5.88,7.13,7.13,5.48,90,90,134.81
10691,As2Ba0.76Fe2Na0.24,15.90 ,2014,10.1103/PhysRevB.89.014510,10670,orthorhombic,Cmmm,191.23,5.93,6.97,6.97,5.46,90,90,133.89
10692,As2Ba0.779Fe2Na0.221,8.00 ,2016,10.1103/PhysRevB.93.014514,10670,orthorhombic,Cmmm,191.23,5.93,6.97,6.97,5.46,90,90,133.89
10693,As2Ba0.788Fe2K0.212,19.00 ,2016,10.1103/PhysRevB.93.214519,15781,orthorhombic,Cmmm,197.7,5.88,7.13,7.13,5.48,90,90,134.81
10694,As2Ba0.78Fe2K0.22,24.80 ,2014,10.1103/PhysRevB.89.134504,15781,orthorhombic,Cmmm,197.7,5.88,7.13,7.13,5.48,90,90,134.81
10695,As2Ba0.797Fe2K0.203,17.00 ,2016,10.1103/PhysRevB.93.214519,15781,orthorhombic,Cmmm,197.7,5.88,7.13,7.13,5.48,90,90,134.81
10696,As2Ba0.79Fe2K0.21,18.00 ,2012,10.1103/PhysRevB.86.140502,15781,orthorhombic,Cmmm,197.7,5.88,7.13,7.13,5.48,90,90,134.81
10697,As2Ba0.7Fe2K0.3,37.50 ,2009,10.1088/1367-2630/11/2/025014,15781,orthorhombic,Cmmm,197.7,5.88,7.13,7.13,5.48,90,90,134.81
10698,As2Ba0.7Fe2Na0.3,25.80 ,2013,10.1103/PhysRevB.88.094510,10670,orthorhombic,Cmmm,191.23,5.93,6.97,6.97,5.46,90,90,133.89
10699,As2Ba0.805Fe2K0.195,15.00 ,2016,10.1103/PhysRevB.93.214519,15792,monoclinic,C12/m1,298.92,6.1,5.48,7.1,8.78,111.86,108.18,90
10700,As2Ba0.812Fe2K0.188,13.00 ,2016,10.1103/PhysRevB.93.214519,15792,monoclinic,C12/m1,298.92,6.1,5.48,7.1,8.78,111.86,108.18,90
10701,As2Ba0.816Fe2K0.184,12.00 ,2016,10.1103/PhysRevB.93.214519,15792,monoclinic,C12/m1,298.92,6.1,5.48,7.1,8.78,111.86,108.18,90
10702,As2Ba0.818Fe2Na0.182,6.40 ,2016,10.1103/PhysRevB.93.014514,10710,tetragonal,P4/mmm,784.05,6.52,7.87,7.87,12.65,90,90,90
10703,As2Ba0.81Fe2K0.19,15.00 ,2012,10.1103/PhysRevB.86.140502,15792,monoclinic,C12/m1,298.92,6.1,5.48,7.1,8.78,111.86,108.18,90
10704,As2Ba0.823Fe2K0.177,10.00 ,2016,10.1103/PhysRevB.93.214519,15792,monoclinic,C12/m1,298.92,6.1,5.48,7.1,8.78,111.86,108.18,90
10705,As2Ba0.825Fe2K0.175,10.00 ,2012,10.1103/PhysRevB.85.184507,15792,monoclinic,C12/m1,298.92,6.1,5.48,7.1,8.78,111.86,108.18,90
10706,As2Ba0.82Fe2K0.18,10.50 ,2012,10.1103/PhysRevB.86.140502,15792,monoclinic,C12/m1,298.92,6.1,5.48,7.1,8.78,111.86,108.18,90
10707,As2Ba0.833Fe2K0.167,7.00 ,2016,10.1103/PhysRevB.93.214519,15792,monoclinic,C12/m1,298.92,6.1,5.48,7.1,8.78,111.86,108.18,90
