Repository: ljcj007/SuperBand

# SuperBand
The SuperBand database is an open access energy structure database for superconductors that have been synthesized experimentally before 2024-04.  It provides tools for data-mining and machine learning techniques. The universal features provided on our web https://www.superband.work/ interface facilitate the design of novel superconductors with a wide-range of applications. We describe the database and the algorithm to generate it in our paper [1] https://arxiv.org/abs/2409.09419.

# Using the SuperBand
The SuperBand website http://www.superband.work/ offers a visual interface for exploring lattice structures, electronic band structures, and Fermi surface plots, providing an intui

File: superband.csv (part 3 of 25)
id,formula,Tc,Time,doi,cif,system,SG_num,SG_syb,density,,,,,,
10708,As2Ba0.83Fe2K0.17,8.00 ,2016,10.1103/PhysRevB.93.214519,15792,monoclinic,C12/m1,298.92,6.1,5.48,7.1,8.78,111.86,108.18,90
10709,As2Ba0.84Fe2K0.16,7.30 ,2012,10.1103/PhysRevB.86.140502,15792,monoclinic,C12/m1,298.92,6.1,5.48,7.1,8.78,111.86,108.18,90
10710,As2Ba0.85Fe2Na0.15,5.30 ,2014,10.1103/PhysRevB.89.014510,10710,tetragonal,P4/mmm,784.05,6.52,7.87,7.87,12.65,90,90,90
10711,As2Ba0.875Fe2K0.125,NaN,,10.1103/PhysRevB.85.184507,15792,monoclinic,C12/m1,298.92,6.1,5.48,7.1,8.78,111.86,108.18,90
10712,As2Ba0.88Fe2K0.12,10.00 ,2011,10.1103/PhysRevB.84.184512,15792,monoclinic,C12/m1,298.92,6.1,5.48,7.1,8.78,111.86,108.18,90
10713,As2Ba0.8Fe2Na0.2,15.20 ,2013,10.1103/PhysRevB.88.094510,10670,orthorhombic,Cmmm,191.23,5.93,6.97,6.97,5.46,90,90,133.89
10714,As2Ba0.907Fe2Na0.093,NaN,,10.1103/PhysRevB.93.014514,10714,tetragonal,I4/mmm,98.01,6.76,3.94,3.94,6.91,106.55,106.55,90
10715,As2Ba0.9Fe2K0.1,5.50 ,2011,10.1103/PhysRevB.84.184512,15792,monoclinic,C12/m1,298.92,6.1,5.48,7.1,8.78,111.86,108.18,90
10716,As2Ba1Co2,NaN,,10.1016/j.physc.2009.03.025,10716,tetragonal,I4/mmm,99.23,6.78,4,4,6.81,107.08,107.08,90
10717,As2Ba1Fe0.75Ru1.25,NaN,,10.1103/PhysRevB.81.174512,10719,tetragonal,I-4m2,106.03,6.95,6.95,6.95,6.95,145.76,145.76,49.21
10718,As2Ba1Fe0.875Ru1.125,21.30 ,2010,10.1103/PhysRevB.81.174512,10719,tetragonal,I-4m2,106.03,6.95,6.95,6.95,6.95,145.76,145.76,49.21
10719,As2Ba1Fe1.125Ru0.875,22.50 ,2010,10.1103/PhysRevB.81.174512,10719,tetragonal,I-4m2,106.03,6.95,6.95,6.95,6.95,145.76,145.76,49.21
10720,As2Ba1Fe1.24Ru0.76,7.10 ,2010,10.1103/PhysRevB.81.224503,10719,tetragonal,I-4m2,106.03,6.95,6.95,6.95,6.95,145.76,145.76,49.21
10721,As2Ba1Fe1.25Ru0.75,21.00 ,2010,10.1103/PhysRevB.81.174512,10719,tetragonal,I-4m2,106.03,6.95,6.95,6.95,6.95,145.76,145.76,49.21
10722,As2Ba1Fe1.28Ru0.72,8.95 ,2010,10.1103/PhysRevB.82.014534,10719,tetragonal,I-4m2,106.03,6.95,6.95,6.95,6.95,145.76,145.76,49.21
10723,As2Ba1Fe1.2Ru0.8,5.02 ,2012,10.1103/PhysRevB.85.024536,10719,tetragonal,I-4m2,106.03,6.95,6.95,6.95,6.95,145.76,145.76,49.21
10724,As2Ba1Fe1.3Ru0.7,20.00 ,2014,10.1016/j.ssc.2014.02.002,10719,tetragonal,I-4m2,106.03,6.95,6.95,6.95,6.95,145.76,145.76,49.21
10725,As2Ba1Ni2,1.10 ,2009,10.1103/PhysRevB.79.094508,10725,tetragonal,I4/mmm,100.8,6.66,4.1,4.1,6.65,107.97,107.97,90
10726,As2Ba1Pd2,3.85 ,2017,10.7566/JPSJ.86.063704,10726,monoclinic,C12/m1,213.84,7.77,4.54,4.54,10.86,101.94,101.94,90.13
10727,As2Ba1Rh2,NaN,,10.1103/PhysRevB.78.104512,10727,tetragonal,I4/mmm,107.71,7.6,4.06,4.06,7.13,106.54,106.54,90
10728,As2Ba1Ru2,NaN,,10.1103/PhysRevB.79.174513,10728,tetragonal,I4/mmm,108.09,7.52,4.17,4.17,6.88,107.65,107.65,90
10729,As2Ba1Ti2O1,NaN,,10.7566/JPSJ.82.033705,10729,tetragonal,P4/mmm,121.74,5.44,4.06,4.06,7.37,90,90,90
10730,As2Ca0.67Fe2Sr0.33,22.00 ,2012,10.1103/PhysRevB.85.184501,10730,monoclinic,C12/m1,257.44,6.14,5.65,6.06,8.31,75.12,70.11,90
10731,As2Ca1Pd2,1.27 ,2013,10.1103/PhysRevB.87.224510,10731,tetragonal,I4/mmm,94.98,7.04,4.31,4.31,5.95,111.22,111.22,90
10732,As2Cd1Ge1,3.02 ,1969,10.1016/0022-3697(69)90054-7,10732,tetragonal,I-42d,202.41,5.49,5.98,5.98,7.07,115.02,115.02,90
10733,As2Cd1Sn1,2.29 ,1969,10.1016/0022-3697(69)90222-4,10733,tetragonal,I-42d,227.45,5.56,6.15,6.15,7.43,114.45,114.45,90
10734,As2Co0.068Fe1.932K1,1.85 ,2013,10.1038/nphys2617,10800,tetragonal,I4/mmm,97.29,5.13,3.62,3.62,7.87,103.32,103.32,90.04
10735,As2Co0.084Fe1.916Sr1,2.00 ,2011,10.1103/PhysRevB.83.094520,15778,tetragonal,I4/mmm,89.86,6.45,3.92,3.92,6.46,107.68,107.68,90
10736,As2Co0.112Fe1.888Sr1,2.00 ,2011,10.1103/PhysRevB.83.094520,15778,tetragonal,I4/mmm,89.86,6.45,3.92,3.92,6.46,107.68,107.68,90
10737,As2Co0.14Fe1.86Sr1,7.20 ,2011,10.1103/PhysRevB.83.094520,15778,tetragonal,I4/mmm,89.86,6.45,3.92,3.92,6.46,107.68,107.68,90
10738,As2Co0.15Fe1.85Sr1,NaN,,10.1103/PhysRevLett.101.207004,15778,tetragonal,I4/mmm,89.86,6.45,3.92,3.92,6.46,107.68,107.68,90
10739,As2Co0.174Fe1.826Sr1,9.50 ,2011,10.1103/PhysRevB.83.094520,15778,tetragonal,I4/mmm,89.86,6.45,3.92,3.92,6.46,107.68,107.68,90
10740,As2Co0.184Fe1.816Sr1,13.40 ,2011,10.1103/PhysRevB.83.094520,15778,tetragonal,I4/mmm,89.86,6.45,3.92,3.92,6.46,107.68,107.68,90
10741,As2Co0.1Fe1.9Mg1Sr4Ti1O6,22.00 ,2010,10.1088/0953-2048/23/4/045001,10751,orthorhombic,Pmm2,1085.88,4.78,8.03,8.03,16.84,90,90,90
10742,As2Co0.1Fe1.9Sr1,NaN,,10.1103/PhysRevLett.101.207004,15778,tetragonal,I4/mmm,89.86,6.45,3.92,3.92,6.46,107.68,107.68,90
10743,As2Co0.208Fe1.792Sr1,13.90 ,2011,10.1103/PhysRevB.83.094520,15778,tetragonal,I4/mmm,89.86,6.45,3.92,3.92,6.46,107.68,107.68,90
10744,As2Co0.22Eu1Fe1.78,21.00 ,2009,10.1103/PhysRevB.80.184514,15786,tetragonal,I4/mmm,84.8,8.1,3.94,3.94,6.13,108.74,108.74,90
10745,As2Co0.234Fe1.766Sr1,14.40 ,2011,10.1103/PhysRevB.83.094520,15778,tetragonal,I4/mmm,89.86,6.45,3.92,3.92,6.46,107.68,107.68,90
10746,As2Co0.248Fe1.752Sr1,13.20 ,2011,10.1103/PhysRevB.83.094520,15778,tetragonal,I4/mmm,89.86,6.45,3.92,3.92,6.46,107.68,107.68,90
10747,As2Co0.24Eu1Fe1.76,2.00 ,2011,10.1103/PhysRevB.83.094520,15786,tetragonal,I4/mmm,84.8,8.1,3.94,3.94,6.13,108.74,108.74,90
10748,As2Co0.24Fe1.76Sr1,13.50 ,2011,10.1103/PhysRevB.83.094520,15778,tetragonal,I4/mmm,89.86,6.45,3.92,3.92,6.46,107.68,107.68,90
10749,As2Co0.25Fe1.75Sr1,18.10 ,2008,10.1103/PhysRevLett.101.207004,15778,tetragonal,I4/mmm,89.86,6.45,3.92,3.92,6.46,107.68,107.68,90
10750,As2Co0.268Fe1.732Sr1,11.00 ,2011,10.1103/PhysRevB.83.094520,15778,tetragonal,I4/mmm,89.86,6.45,3.92,3.92,6.46,107.68,107.68,90
10751,As2Co0.2Fe1.8Mg1Sr4Ti1O6,24.00 ,2010,10.1088/0953-2048/23/4/045001,10751,orthorhombic,Pmm2,1085.88,4.78,8.03,8.03,16.84,90,90,90
10752,As2Co0.2Fe1.8Sr1,19.20 ,2008,10.1103/PhysRevLett.101.207004,15778,tetragonal,I4/mmm,89.86,6.45,3.92,3.92,6.46,107.68,107.68,90
10753,As2Co0.3Fe1.7Mg1Sr4Ti1O6,16.00 ,2010,10.1088/0953-2048/23/4/045001,10751,orthorhombic,Pmm2,1085.88,4.78,8.03,8.03,16.84,90,90,90
10754,As2Co0.3Fe1.7Sr1,13.20 ,2008,10.1103/PhysRevLett.101.207004,15778,tetragonal,I4/mmm,89.86,6.45,3.92,3.92,6.46,107.68,107.68,90
10755,As2Co1,NaN,,,10755,monoclinic,P12_1/c1,183.77,7.55,5.84,5.88,5.94,115.79,90,90
10756,As2Cr2Fe2Sr4O6,NaN,,10.1088/0953-2048/22/8/085001,10756,tetragonal,P4/nmm1,238.58,5.65,3.9,3.9,15.72,90,90,90
10757,As2Cs1Fe2,2.60 ,2008,10.1103/PhysRevLett.101.107007,10757,tetragonal,I4/mmm,107.94,6.07,3.67,3.67,8.42,102.6,102.6,90
10758,As2Cu1,NaN,,,10758,orthorhombic,Pnnm,109.45,6.47,3.82,4.81,5.96,90,90,90
10759,As2Eu0.73Fe2La0.27,NaN,,10.1103/PhysRevB.85.092503,15786,tetragonal,I4/mmm,84.8,8.1,3.94,3.94,6.13,108.74,108.74,90
10760,As2Eu0.784Fe2K0.216,NaN,,10.1103/PhysRevB.85.024511,15786,tetragonal,I4/mmm,84.8,8.1,3.94,3.94,6.13,108.74,108.74,90
10761,As2Eu0.78Fe2La0.22,NaN,,10.1103/PhysRevB.85.092503,15786,tetragonal,I4/mmm,84.8,8.1,3.94,3.94,6.13,108.74,108.74,90
10762,As2Eu0.7Fe2Na0.3,32.00 ,2008,10.1088/1367-2630/10/12/123003,15786,tetragonal,I4/mmm,84.8,8.1,3.94,3.94,6.13,108.74,108.74,90
10763,As2Eu0.887Fe2K0.113,NaN,,10.1103/PhysRevB.85.024511,15786,tetragonal,I4/mmm,84.8,8.1,3.94,3.94,6.13,108.74,108.74,90
10764,As2Eu0.92Fe2La0.08,NaN,,10.1103/PhysRevB.85.092503,15786,tetragonal,I4/mmm,84.8,8.1,3.94,3.94,6.13,108.74,108.74,90
10765,As2Eu1Fe1.72Ir0.28,21.90 ,2014,10.1088/0953-2048/27/7/075012,15786,tetragonal,I4/mmm,84.8,8.1,3.94,3.94,6.13,108.74,108.74,90
10766,As2Eu1Fe1.78Ir0.22,21.00 ,2013,10.1088/0953-8984/25/26/265701,15786,tetragonal,I4/mmm,84.8,8.1,3.94,3.94,6.13,108.74,108.74,90
10767,As2Eu1Fe1.8Ni0.2,NaN,,10.1103/PhysRevB.79.094426,15786,tetragonal,I4/mmm,84.8,8.1,3.94,3.94,6.13,108.74,108.74,90
10768,As2Eu1Fe1.8P0.2,NaN,,10.1088/0953-8984/23/46/464204,15786,tetragonal,I4/mmm,84.8,8.1,3.94,3.94,6.13,108.74,108.74,90
10769,As2Eu1Fe1.91Ni0.09,NaN,,10.1103/PhysRevB.79.094426,15786,tetragonal,I4/mmm,84.8,8.1,3.94,3.94,6.13,108.74,108.74,90
10770,As2Eu1Fe1.9Ir0.1,NaN,,10.1088/0953-8984/25/26/265701,15786,tetragonal,I4/mmm,84.8,8.1,3.94,3.94,6.13,108.74,108.74,90
10771,As2Eu1Ni2,NaN,,10.1103/PhysRevB.78.172504,10771,tetragonal,I4/mmm,84.59,8.23,4.09,4.09,5.83,110.52,110.52,90
10772,As2F2Sr2Ti2O1,NaN,,10.1021/acs.inorgchem.2c02895,10772,tetragonal,I4/mmm,160.31,4.92,10.15,10.15,10.15,156.95,156.95,32.82
10773,As2Fe1.75Pt0.25Sr1,16.30 ,2010,10.1143/JPSJ.79.095002,15778,tetragonal,I4/mmm,89.86,6.45,3.92,3.92,6.46,107.68,107.68,90
10774,As2Fe1.75Rh0.25Sr1,21.90 ,2009,10.1103/PhysRevB.80.024506,15778,tetragonal,I4/mmm,89.86,6.45,3.92,3.92,6.46,107.68,107.68,90
10775,As2Fe1.78Ni0.22Sr1,2.34 ,2010,10.1103/PhysRevB.81.024518,15778,tetragonal,I4/mmm,89.86,6.45,3.92,3.92,6.46,107.68,107.68,90
10776,As2Fe1.7Mn0.3Sr1,NaN,,10.1088/1367-2630/11/2/025023,15778,tetragonal,I4/mmm,89.86,6.45,3.92,3.92,6.46,107.68,107.68,90
10777,As2Fe1.7Ni0.3Sr1,NaN,,10.1103/PhysRevB.81.024518,15778,tetragonal,I4/mmm,89.86,6.45,3.92,3.92,6.46,107.68,107.68,90
10778,As2Fe1.7Pt0.3Sr1,12.60 ,2011,10.1016/j.physc.2011.05.005,15778,tetragonal,I4/mmm,89.86,6.45,3.92,3.92,6.46,107.68,107.68,90
10779,As2Fe1.7Ru0.3Sr1,NaN,,10.1103/PhysRevB.79.214516,15778,tetragonal,I4/mmm,89.86,6.45,3.92,3.92,6.46,107.68,107.68,90
10780,As2Fe1.82Ni0.18Sr1,9.60 ,2009,10.1103/PhysRevB.79.224519,15778,tetragonal,I4/mmm,89.86,6.45,3.92,3.92,6.46,107.68,107.68,90
10781,As2Fe1.84Ni0.16Sr1,8.65 ,2010,10.1103/PhysRevB.81.024518,15778,tetragonal,I4/mmm,89.86,6.45,3.92,3.92,6.46,107.68,107.68,90
10782,As2Fe1.84Pt0.16Sr1,16.00 ,2010,10.1103/PhysRevB.82.144518,15778,tetragonal,I4/mmm,89.86,6.45,3.92,3.92,6.46,107.68,107.68,90
10783,As2Fe1.85Ni0.15Sr1,9.20 ,2010,10.1016/j.physc.2009.11.079,15778,tetragonal,I4/mmm,89.86,6.45,3.92,3.92,6.46,107.68,107.68,90
10784,As2Fe1.85Pd0.15Sr1,8.70 ,2009,10.1103/PhysRevB.80.024506,15778,tetragonal,I4/mmm,89.86,6.45,3.92,3.92,6.46,107.68,107.68,90
10785,As2Fe1.85Pt0.15Sr1,11.70 ,2011,10.1016/j.physc.2011.05.005,15778,tetragonal,I4/mmm,89.86,6.45,3.92,3.92,6.46,107.68,107.68,90
10786,As2Fe1.88Ni0.12Sr1,8.10 ,2009,10.1103/PhysRevB.79.224519,15778,tetragonal,I4/mmm,89.86,6.45,3.92,3.92,6.46,107.68,107.68,90
10787,As2Fe1.8Mn0.2Sr1,NaN,,10.1088/1367-2630/11/2/025023,15778,tetragonal,I4/mmm,89.86,6.45,3.92,3.92,6.46,107.68,107.68,90
10788,As2Fe1.8Ni0.2Sr1,7.40 ,2010,10.1103/PhysRevB.81.024518,15778,tetragonal,I4/mmm,89.86,6.45,3.92,3.92,6.46,107.68,107.68,90
10789,As2Fe1.8Pt0.2Sr1,15.80 ,2011,10.1016/j.physc.2011.05.005,15778,tetragonal,I4/mmm,89.86,6.45,3.92,3.92,6.46,107.68,107.68,90
10790,As2Fe1.8Ru0.2Sr1,NaN,,10.1103/PhysRevB.79.214516,15778,tetragonal,I4/mmm,89.86,6.45,3.92,3.92,6.46,107.68,107.68,90
10791,As2Fe1.92Ni0.08Sr1,NaN,,10.1103/PhysRevB.81.024518,15778,tetragonal,I4/mmm,89.86,6.45,3.92,3.92,6.46,107.68,107.68,90
10792,As2Fe1.9Mn0.1Sr1,NaN,,10.1088/1367-2630/11/2/025023,15778,tetragonal,I4/mmm,89.86,6.45,3.92,3.92,6.46,107.68,107.68,90
10793,As2Fe1.9Ni0.1Sr1,5.50 ,2009,10.1103/PhysRevB.79.224519,15778,tetragonal,I4/mmm,89.86,6.45,3.92,3.92,6.46,107.68,107.68,90
10794,As2Fe1.9Pt0.1Sr1,1.60 ,2011,10.1016/j.physc.2011.05.005,15778,tetragonal,I4/mmm,89.86,6.45,3.92,3.92,6.46,107.68,107.68,90
10795,As2Fe1.9Ru0.1Sr1,NaN,,10.1103/PhysRevB.79.214516,15778,tetragonal,I4/mmm,89.86,6.45,3.92,3.92,6.46,107.68,107.68,90
10796,As2Fe2K0.1Sr0.9,5.11 ,2009,10.1088/1367-2630/11/2/025013,15778,tetragonal,I4/mmm,89.86,6.45,3.92,3.92,6.46,107.68,107.68,90
10797,As2Fe2K0.2Sr0.8,13.60 ,2009,10.1088/1367-2630/11/2/025013,15778,tetragonal,I4/mmm,89.86,6.45,3.92,3.92,6.46,107.68,107.68,90
10798,As2Fe2K0.7Sr0.3,12.20 ,2008,10.1103/PhysRevB.78.180508,10800,tetragonal,I4/mmm,97.29,5.13,3.62,3.62,7.87,103.32,103.32,90.04
10799,As2Fe2K0.9Na0.1,7.39 ,2014,10.1103/PhysRevB.89.134504,10800,tetragonal,I4/mmm,97.29,5.13,3.62,3.62,7.87,103.32,103.32,90.04
10800,As2Fe2K1,3.94 ,2014,10.1103/PhysRevB.89.134504,10800,tetragonal,I4/mmm,97.29,5.13,3.62,3.62,7.87,103.32,103.32,90.04
10801,As2Fe2Mg0.8Sr4Ti1.2O6,26.00 ,2010,10.1088/0953-2048/23/4/045001,10801,tetragonal,P4mm,271.47,4.77,4.02,4.02,16.84,90,90,90
10802,As2Fe2Mg0.9Sr4Ti1.1O6,23.50 ,2010,10.1088/0953-2048/23/4/045001,10801,tetragonal,P4mm,271.47,4.77,4.02,4.02,16.84,90,90,90
10803,As2Fe2Mg1Sr4Ti1O6,6.00 ,2010,10.1088/0953-2048/23/4/045001,10803,tetragonal,P4mm,271.47,4.77,4.02,4.02,16.84,90,90,90
10804,As2Fe2Rb1,2.60 ,2010,10.1016/j.physc.2009.11.103,10804,tetragonal,I4/mmm,102.07,5.65,8.13,8.13,8.13,154.14,154.14,36.9
10805,As2Fe2Sc2Sr3O5,NaN,,10.1103/PhysRevB.79.024516,10805,tetragonal,I4/mmm,240.86,4.79,4.15,4.15,14.29,98.34,98.34,90
10806,As2Fe2Sc2Sr4O6,NaN,,10.1088/0953-2048/22/8/085001,10806,tetragonal,P4/nmm1,278.25,4.76,4.13,4.13,16.34,90,90,90
10807,As1Fe1Sr2V1O3,27.00 ,2012,10.1016/j.ssc.2011.12.021,10807,tetragonal,P4/nmm1,265.61,5.06,4.01,4.02,16.48,90,90,90
10808,As2Hf1,NaN,,10.1007/BFb0119186,10808,orthorhombic,Pnma,224.55,9.71,3.69,6.79,8.96,90,90,90
10809,As2Ir2Sr1,2.80 ,2010,10.1016/J.PHYSC.2009.11.059,10809,tetragonal,P4/mmm,723.91,2.24,5.92,5.92,20.63,90,90,90
10810,As2La1Pd2,0.97 ,2014,10.1016/j.jallcom.2014.06.054,10810,tetragonal,I4/mmm,97.91,8.51,4.33,4.33,6.05,110.96,110.96,90
10811,As2Mo1,0.41 ,1972,10.1007/BF00555637,10811,monoclinic,C12/m1,101.82,8.02,3.32,4.83,6.99,79.6,76.25,69.87
10812,As2Nb1,NaN,,10.1007/BF00555637,10812,monoclinic,C12/m1,110,7.33,3.42,5,7.1,78.91,76.04,69.96
10813,As2Ni2Sr1,0.66 ,2008,10.1007/s11434-016-1080-4,10813,tetragonal,I4/mmm,91.18,6.46,4.07,4.07,6.2,109.16,109.16,90
10814,As2Pd1,NaN,,10.1016/0022-5088(63)90032-8,10814,cubic,Pa-3,219.01,7.77,6.03,6.03,6.03,90,90,90
10815,As2Pd2Sr1,0.92 ,2018,10.1103/PhysRevB.98.094525,10815,tetragonal,I4/mmm,99.7,7.5,4.4,4.4,6.02,111.43,111.43,90
10816,As2Pd5,0.46 ,1963,10.1016/0022-3697(63)90022-2,10816,hexagonal,P6_3cm,647.11,10.5,7.35,7.35,13.82,90,90,120
10817,As2Pt1,NaN,,10.1016/0022-3697(63)90022-2,10817,cubic,Pa-3,216.9,10.56,6.01,6.01,6.01,90,90,90
10818,As2Pt2Sr1,5.45 ,2010,10.1143/JPSJ.79.123710,10818,monoclinic,P12_1/c1,411.03,10.14,4.53,9,10.09,89.21,90,90
10819,As2Ta1,NaN,,10.1007/BF00555637,10819,monoclinic,C12/m1,108.45,10.13,3.42,4.99,7.03,78.96,75.92,69.97
10820,As2Te3,4.40 ,1977,10.1103/PhysRevB.15.973,10820,monoclinic,C12/m1,306.52,5.77,4.04,7.77,10.15,94.15,90,105.05
10821,As2Th1,NaN,,10.1007/BFb0119186,10821,tetragonal,P4/nmm1,145.1,8.74,4.11,4.11,8.61,90,90,90
10822,As2Ti1,NaN,,10.1007/BFb0119186,10822,orthorhombic,Pnnm,413.44,6.35,3.49,8.94,13.24,90,90,90
10823,As2V1,NaN,,10.1007/BF00555637,10823,monoclinic,C12/m1,96.2,6.93,3.29,4.81,6.73,78.84,75.86,70.02
10824,As2W1,0.90 ,1972,10.1007/BF00555637,10824,monoclinic,C12/m1,102.28,10.83,4.84,4.84,7.72,62.56,62.56,40.51
10825,As2Zr1,NaN,,10.1007/BFb0119186,10825,orthorhombic,Pnma,230.51,6.95,3.71,6.84,9.09,90,90,90
10826,As3La4,6.50 ,1977,10.1016/0022-5088(77)90266-1,10826,cubic,I-43d,391.4,6.62,7.98,7.98,7.98,109.47,109.47,109.47
10827,As3Mo2,NaN,,10.1103/PhysRevB.90.054505,10827,monoclinic,C12/m1,174.37,7.94,3.28,6.9,8.2,79.07,78.47,76.26
10828,As3Pt2,NaN,,10.1016/0022-3697(63)90022-2,10817,cubic,Pa-3,216.9,10.56,6.01,6.01,6.01,90,90,90
10829,As3Rh5,NaN,,,10627,cubic,Fm-3m,46.24,10.08,4.03,4.03,4.03,60,60,60
10830,As3Sn4,1.23 ,1969,10.1016/0375-9601(69)90130-3,10830,trigonal,R-3mH,178.23,6.52,12.39,12.39,12.39,19.1,19.1,19.1
10831,As3W2,NaN,,10.1007/BFb0119186,10831,monoclinic,C12/m1,175.05,11.24,3.33,6.87,8.15,78.99,78.22,75.97
10832,As4Ba2Fe2Ti2O1,21.50 ,2014,10.1103/PhysRevB.90.144508,10832,tetragonal,I4/mmm,241.48,5.49,14.72,14.72,14.72,164.03,164.03,22.66
10833,As4Ca1Fe4Rb1,36.26 ,2018,10.1088/1742-6596/969/1/012027,10833,tetragonal,P4/mmm,190.17,5.66,3.94,3.94,12.26,90,90,90
10834,As4Mo5,NaN,,10.1103/PhysRevB.90.054505,10834,tetragonal,I4/m,152.64,8.48,3.29,7,7,86.83,76.4,76.4
10835,As7Re3,NaN,,10.1007/BFb0119186,10835,cubic,Im-3m,340.76,10.56,7.62,7.62,7.62,109.47,109.47,109.47
10836,Au0.02Nb3Rh0.98,2.53 ,,,15033,cubic,Pm-3n,138.31,9.16,5.17,5.17,5.17,90,90,90
10837,Au0.05Nb3Rh0.95,2.52 ,,,15033,cubic,Pm-3n,138.31,9.16,5.17,5.17,5.17,90,90,90
10838,Au0.146B2Mg0.854,25.60 ,2003,10.1016/S0167-577X(03)00432-4,15774,hexagonal,P6/mmm,28.6,2.67,3.06,3.06,3.52,90,90,120
10839,Au0.1Nb3Rh0.9,2.70 ,,,15033,cubic,Pm-3n,138.31,9.16,5.17,5.17,5.17,90,90,90
10840,Au0.22Nb0.78,7.60 ,1974,"LT-13, vol.3(1974)446",15820,cubic,Pm-3n,143.96,10.97,5.24,5.24,5.24,90,90,90
10841,Au0.23V0.77,0.66 ,1969,10.1007/BF00627932,10908,cubic,Pm-3n,114.31,10.16,4.85,4.85,4.85,90,90,90
10842,Au0.242Nb0.758,10.56 ,1983,10.1016/0038-1098(83)90941-9,15820,cubic,Pm-3n,143.96,10.97,5.24,5.24,5.24,90,90,90
10843,Au0.24Nb0.76,11.00 ,1974,"LT-13, vol.3(1974)446",15820,cubic,Pm-3n,143.96,10.97,5.24,5.24,5.24,90,90,90
10844,Au0.25Ba1Ge12Pt3.75,5.05 ,2008,10.1103/PhysRevB.78.052504,11728,cubic,Im-3,331.85,8.95,7.55,7.55,7.55,109.47,109.47,109.47
10845,Au0.25Cu0.75,NaN,,,10845,cubic,Pm-3m,52.12,12.35,3.74,3.74,3.74,90,90,90
10846,Au0.25Te0.75,1.85 ,1969,10.1103/PhysRev.183.619,10846,tetragonal,P4/mmm,124.56,7.73,3.1,3.1,12.94,90,90,90
10847,Au0.278Ga0.722,1.62 ,1978,10.1016/0022-5088(78)90032-2,10887,cubic,Fm-3m,56.96,9.81,4.32,4.32,4.32,60,60,60
10848,Au0.27Tl0.73,2.04 ,1929,"Proc.Acad.Sci.Amsterdam, 32(1929)715",10907,tetragonal,I4/mcm,153.71,13.09,5.69,5.93,5.93,76.67,61.3,61.3
10849,Au0.281Ga0.719,1.59 ,1978,10.1016/0022-5088(78)90032-2,10887,cubic,Fm-3m,56.96,9.81,4.32,4.32,4.32,60,60,60
10850,Au0.28Te0.72,1.96 ,1969,10.1103/PhysRev.183.619,15814,monoclinic,C12/m1,79.19,9.48,4.19,4.19,5.19,90.1,90.1,60.32
10851,Au0.293Ga0.707,1.63 ,1978,10.1016/0022-5088(78)90032-2,10887,cubic,Fm-3m,56.96,9.81,4.32,4.32,4.32,60,60,60
10852,Au0.2B5Mo1.8,4.50 ,1970,10.1073/pnas.67.1.313,10106,trigonal,R-3mH,59.1,6.91,7.38,7.38,7.38,24.13,24.13,24.13
10853,Au0.2Ga0.8,1.59 ,1978,10.1016/0022-5088(78)90032-2,10853,hexagonal,P6_3/mmc,147.32,9.16,6.3,6.3,4.29,90,90,120
10854,Au0.2In1Pd1.8Y1,1.24 ,1983,10.1016/0167-577X(83)90043-5,14342,cubic,Fm-3m,77.2,8.96,4.78,4.78,4.78,60,60,60
10855,Au0.2Nb0.8,7.90 ,1976,Z.Phys.B23(1976)149,15820,cubic,Pm-3n,143.96,10.97,5.24,5.24,5.24,90,90,90
10856,Au0.2Sn0.8,2.38 ,1962,10.1016/0022-3697(62)90107-5,10856,orthorhombic,Ccce1,255.14,8.74,6.57,6.49,6.81,118.49,90,90
10857,Au0.328Ga0.672,1.67 ,1978,10.1016/0022-5088(78)90032-2,10887,cubic,Fm-3m,56.96,9.81,4.32,4.32,4.32,60,60,60
10858,Au0.332Te0.668,1.89 ,1969,10.1103/PhysRev.183.619,15814,monoclinic,C12/m1,79.19,9.48,4.19,4.19,5.19,90.1,90.1,60.32
10859,Au0.35Te0.65,1.58 ,1969,10.1103/PhysRev.183.619,15814,monoclinic,C12/m1,79.19,9.48,4.19,4.19,5.19,90.1,90.1,60.32
10860,Au0.374Te0.626,1.30 ,1969,10.1103/PhysRev.183.619,15814,monoclinic,C12/m1,79.19,9.48,4.19,4.19,5.19,90.1,90.1,60.32
10861,Au0.388Ga0.612,1.36 ,1978,10.1016/0022-5088(78)90032-2,10887,cubic,Fm-3m,56.96,9.81,4.32,4.32,4.32,60,60,60
10862,Au0.3B2C1La1Pt1.7,NaN,,10.1103/PhysRevB.52.16165,11176,tetragonal,I4/mmm,81.99,11.4,6.06,6.06,6.06,142.46,142.46,54.14
10863,Au0.3Nb3Rh0.7,4.60 ,,,15033,cubic,Pm-3n,138.31,9.16,5.17,5.17,5.17,90,90,90
10864,Au0.3Te0.7,1.99 ,1969,10.1103/PhysRev.183.619,15814,monoclinic,C12/m1,79.19,9.48,4.19,4.19,5.19,90.1,90.1,60.32
10865,Au0.427Ga0.573,1.38 ,1978,10.1016/0022-5088(78)90032-2,10886,orthorhombic,Pnma,142.63,12.42,3.64,6.26,6.26,90,90,90
10866,Au0.499Ga0.501,1.17 ,1978,10.1016/0022-5088(78)90032-2,10886,orthorhombic,Pnma,142.63,12.42,3.64,6.26,6.26,90,90,90
10867,Au0.5Cu0.5,NaN,,,10867,tetragonal,P4/mmm,58.21,14.86,3.58,4.03,4.03,90,90,90
10868,Au0.5Pb2Pd0.5,3.02 ,1972,10.1016/0022-5088(72)90060-4,10868,orthorhombic,F222,150.04,12.53,5.83,5.83,5.86,104.62,104.62,119.48
10869,Au0.75Hg0.25,NaN,,,10869,hexagonal,P6_3/mmc,148.09,17.75,5.86,5.86,4.98,90,90,120
10870,Au0.7Nb3Pt0.3,12.50 ,1969,10.1016/0375-9601(69)90916-5,10870,cubic,Pm-3,142,11.1,5.22,5.22,5.22,90,90,90
10871,Au0.7Nb3Rh0.3,9.50 ,,,10896,orthorhombic,Cmmm,71.76,11.01,2.81,2.81,9.35,90,90,103.5
10872,Au0.85Ga2Pd0.15,1.79 ,1978,10.1016/0022-5088(78)90032-2,10887,cubic,Fm-3m,56.96,9.81,4.32,4.32,4.32,60,60,60
10873,Au0.93Ga2Pd0.07,1.77 ,1978,10.1016/0022-5088(78)90032-2,10887,cubic,Fm-3m,56.96,9.81,4.32,4.32,4.32,60,60,60
10874,Au0.95Nb3Rh0.05,11.00 ,,,10896,orthorhombic,Cmmm,71.76,11.01,2.81,2.81,9.35,90,90,103.5
10875,Au0.976Ga2Pd0.024,1.56 ,1973,10.1103/PhysRevB.8.3479,10887,cubic,Fm-3m,56.96,9.81,4.32,4.32,4.32,60,60,60
10876,Au0.988Ga2Pd0.012,1.25 ,1973,10.1103/PhysRevB.8.3479,10887,cubic,Fm-3m,56.96,9.81,4.32,4.32,4.32,60,60,60
10877,Au0.98Ga2Pd0.02,1.51 ,1978,10.1016/0022-5088(78)90032-2,10887,cubic,Fm-3m,56.96,9.81,4.32,4.32,4.32,60,60,60
10878,Au0.98Nb3Rh0.02,11.90 ,,,10896,orthorhombic,Cmmm,71.76,11.01,2.81,2.81,9.35,90,90,103.5
10879,Au0.9In2Pd0.1,NaN,,10.1016/0022-3697(69)90171-1,10890,cubic,Fm-3m,71.09,9.96,4.65,4.65,4.65,60,60,60
10880,Au0.9Nb3Rh0.1,10.80 ,,,10896,orthorhombic,Cmmm,71.76,11.01,2.81,2.81,9.35,90,90,103.5
10881,Au1,NaN,,10.1016/0038-1098(82)91026-2,10881,orthorhombic,Cmcm,35.3,18.53,2.82,2.92,4.89,90,90,118.91
10882,Au1.3In1Pd0.7Y1,2.68 ,1983,10.1016/0167-577X(83)90043-5,10889,cubic,F-43m,82.75,10.18,4.89,4.89,4.89,60,60,60
10883,Au1.8In1Pd0.2Y1,2.27 ,1983,10.1016/0167-577X(83)90043-5,10918,cubic,Fm-3m,83.92,11.83,4.91,4.91,4.91,60,60,60
10884,Au1Be1,3.30 ,2018,10.1103/PhysRevB.97.014501,10884,cubic,P2_13,102.96,13.29,4.69,4.69,4.69,90,90,90
10885,Au1Be5,NaN,,10.1103/RevModPhys.35.1,10885,cubic,F-43m,56.68,7.09,4.31,4.31,4.31,60,60,60
10886,Au1Ga1,1.20 ,,,10886,orthorhombic,Pnma,142.63,12.42,3.64,6.26,6.26,90,90,90
10887,Au1Ga2,1.90 ,1972,10.1103/PhysRevLett.28.1127,10887,cubic,Fm-3m,56.96,9.81,4.32,4.32,4.32,60,60,60
10888,Au1Ga40Mo8,9.40 ,1984,10.1016/0022-5088(84)90237-6,10888,trigonal,R-3H,874.48,7.13,9.6,9.6,9.6,94.76,94.76,94.76
10889,Au1In1Pd1Y1,2.30 ,1983,10.1016/0167-577X(83)90043-5,10889,cubic,F-43m,82.75,10.18,4.89,4.89,4.89,60,60,60
10890,Au1In2,0.22 ,1973,10.1063/1.1686350,10890,cubic,Fm-3m,71.09,9.96,4.65,4.65,4.65,60,60,60
10891,Au1La1,NaN,,10.1016/0022-3697(67)90087-X,10891,orthorhombic,Cmcm,110.61,10.08,6.12,6.12,4.79,90,90,141.89
10892,Au1Lu1,0.37 ,1976,10.1016/0022-5088(76)90224-1,10892,cubic,Pm-3m,42.75,14.45,3.5,3.5,3.5,90,90,90
10893,Au1Mg1,NaN,,10.1103/RevModPhys.35.1,10893,cubic,Pm-3m,35.08,10.47,3.27,3.27,3.27,90,90,90
10894,Au1Na2,NaN,,10.1016/0022-5088(72)90060-4,10894,tetragonal,I4/mcm,149.54,5.4,5.62,5.87,5.87,76.79,61.44,61.44
10895,Au1Nb2.85V0.15,8.40 ,,,15820,cubic,Pm-3n,143.96,10.97,5.24,5.24,5.24,90,90,90
10896,Au1Nb3,11.50 ,1965,10.1103/PhysRev.137.A1438,10896,orthorhombic,Cmmm,71.76,11.01,2.81,2.81,9.35,90,90,103.5
10897,Au1Pb2,4.42 ,,,10897,tetragonal,I4/mcm,157.61,12.88,5.72,5.98,5.98,76.85,61.44,61.44
10898,Au1Pb3,4.40 ,1964,10.1016/0031-9163(64)90565-7,10898,monoclinic,C121,441.13,12.33,6.08,9.02,9.02,83.6,70.66,70.66
10899,Au1Pt4U1,NaN,,10.1103/PhysRevB.35.1452,10899,tetragonal,I-4m2,107.3,18.81,5.32,5.34,5.34,59.77,60.12,60.11
10900,Au1Sb2,0.58 ,,,10900,cubic,Pa-3,305.6,9.57,6.74,6.74,6.74,90,90,90
10901,Au1Sc1,2.00 ,1976,10.1016/0022-5088(76)90224-1,10901,cubic,Pm-3m,38.97,10.31,3.39,3.39,3.39,90,90,90
10902,Au1Si3Sr1,1.65 ,2014,10.1021/cm500032u,10902,tetragonal,I4mm,97.13,6.31,5.86,5.86,5.86,135.62,135.62,64.57
10903,Au1Sn1,1.25 ,,,10903,hexagonal,P6_3/mmc,92.14,11.38,4.36,4.36,5.59,90,90,120
10904,Au1Ta2,NaN,,,10904,tetragonal,P4_2/mnm,527.12,17.61,5.2,10.07,10.07,90,90,90
10905,Au1Te2,2.30 ,2013,10.7566/JPSJ.82.113704,10905,orthorhombic,Pma2,677.94,8.86,4.54,8.87,16.83,90,90,90
10906,Au1Th2,3.65 ,1972,10.1016/0022-5088(72)90060-4,10906,tetragonal,I4/mcm,167.85,13.08,5.99,6.08,6.08,75.94,60.47,60.47
10907,Au1Tl2,4.25 ,1974,,10907,tetragonal,I4/mcm,153.71,13.09,5.69,5.93,5.93,76.67,61.3,61.3
10908,Au1V3,2.97 ,1977,10.1016/0038-1098(77)90693-7,10908,cubic,Pm-3n,114.31,10.16,4.85,4.85,4.85,90,90,90
10909,Au1Zn3,1.28 ,,,10909,cubic,Pm-3n,485.78,10.75,7.86,7.86,7.86,90,90,90
10910,Au1Zr3,0.92 ,1963,10.1103/RevModPhys.35.1,10910,cubic,Pm-3n,167.11,9.35,5.51,5.51,5.51,90,90,90
10911,Au25Sb75,6.70 ,1971,10.1016/0375-9601(71)90210-6,10911,cubic,Im-3m,104.16,8.96,5.13,5.13,5.13,109.47,109.47,109.47
10912,Au2Bi1,1.84 ,1932,"PROC.ACAD.SCI.AMSTERDAM,35(1932)748",10912,cubic,Fd-3m1,129.28,15.49,5.68,5.68,5.68,60,60,60
10913,Au2Ce1Si2,2.55 ,2015,10.1103/PhysRevB.91.094515,10913,tetragonal,I4/mmm,95.48,10.27,4.34,4.34,5.93,111.43,111.43,90
10914,Au2Er1In1,NaN,,10.1016/0167-577X(83)90043-5,10914,cubic,Fm-3m,82.1,13.67,4.88,4.88,4.88,60,60,60
10915,Au2Ga1Y1,NaN,,10.1016/0167-577X(83)90043-5,10915,cubic,Fm-3m,81.49,11.26,4.87,4.87,4.87,60,60,60
10916,Au2In1Sc1,3.02 ,1976,10.1016/0022-5088(76)90224-1,10916,cubic,Fm-3m,76.76,11.98,4.77,4.77,4.77,60,60,60
10917,Au2In1Tm1,NaN,,10.1016/0167-577X(83)90043-5,10917,cubic,Fm-3m,81.52,13.8,4.87,4.87,4.87,60,60,60
10918,Au2In1Y1,1.74 ,1983,10.1016/0167-577X(83)90043-5,10918,cubic,Fm-3m,83.92,11.83,4.91,4.91,4.91,60,60,60
10919,Au2In1Yb1,NaN,,10.1016/0167-577X(83)90043-5,10919,cubic,Fm-3m,86.23,13.13,4.96,4.96,4.96,60,60,60
10920,Au2Na1,NaN,,10.1103/RevModPhys.35.1,10920,cubic,Fd-3m1,120.58,11.48,5.55,5.55,5.55,60,60,60
10921,Au2Nb3,NaN,,,10921,tetragonal,I4/mmm,89.38,12.5,3.42,3.42,8.03,102.25,102.25,90
10922,Au2Pb1,6.95 ,1965,10.1016/0038-1098(65)90230-9,10922,cubic,Fd-3m1,130.92,15.25,5.7,5.7,5.7,60,60,60
10923,Au3Te5,1.62 ,1964,10.1126/science.145.3639.i,15814,monoclinic,C12/m1,79.19,9.48,4.19,4.19,5.19,90.1,90.1,60.32
10924,Au5Ba1,0.40 ,1965,10.1016/0022-3697(65)90144-7,10924,hexagonal,P6/mmm,134.36,13.87,5.86,5.86,4.52,90,90,120
10925,Au5Ca1,0.34 ,1965,10.1016/0022-3697(65)90144-7,10925,cubic,F-43m,118.62,14.35,5.52,5.52,5.52,60,60,60
10926,Au5Cd8,NaN,,,10926,cubic,I-43m,502.97,12.44,8.68,8.68,8.68,109.47,109.47,109.47
10927,Au5K1,NaN,,,10927,hexagonal,P6/mmm,128.73,13.21,5.73,5.73,4.52,90,90,120
10928,Au5Sn1,1.10 ,1965,10.1016/0022-3697(65)90144-7,10928,trigonal,R32H,110.74,16.55,5.73,5.73,5.73,52.88,52.88,52.88
10929,Au9Nb11,NaN,,,10929,cubic,P4_132,363.47,12.29,7.14,7.14,7.14,90,90,90
10930,B0.015C0.985Cu1Sr2O5,NaN,,10.1016/0921-4534(95)00748-2,12462,tetragonal,I-4,475.09,4.62,9.47,9.47,9.47,130.83,130.83,72.08
10931,B0.027C0.973Cu1Sr2O5,NaN,,10.1016/0921-4534(95)00748-2,12462,tetragonal,I-4,475.09,4.62,9.47,9.47,9.47,130.83,130.83,72.08
10932,B0.039C0.961Si1,1.40 ,2007,10.1143/JPSJ.76.103710,10932,cubic,F-43m,20.63,3.23,3.08,3.08,3.08,60,60,60
10933,B0.04C0.96Cu1Sr2O5,7.00 ,1996,10.1016/0921-4534(95)00748-2,10940,triclinic,P1,950.17,4.62,7.88,7.88,15.31,90,90,90
10934,B0.05C0.95Cu1Sr2O5,12.50 ,1996,10.1016/0921-4534(95)00748-2,10940,triclinic,P1,950.17,4.62,7.88,7.88,15.31,90,90,90
10935,B0.05P0.95Ru1Zr1,8.40 ,2004,10.1016/j.materresbull.2004.04.011,15198,orthorhombic,Pnma,183.21,8.09,3.88,6.45,7.31,90,90,90
10936,B0.06C0.94Cu1Sr2O5,21.00 ,1996,10.1016/0921-4534(95)00748-2,10940,triclinic,P1,950.17,4.62,7.88,7.88,15.31,90,90,90
10937,B0.07C0.93Cu1Sr2O5,23.00 ,1996,10.1016/0921-4534(95)00748-2,10940,triclinic,P1,950.17,4.62,7.88,7.88,15.31,90,90,90
10938,B0.08C0.92Cu1Sr2O5,25.00 ,1996,10.1016/0921-4534(95)00748-2,10940,triclinic,P1,950.17,4.62,7.88,7.88,15.31,90,90,90
10939,B0.09C0.91Cu1Sr2O5,26.50 ,1996,10.1016/0921-4534(95)00748-2,10940,triclinic,P1,950.17,4.62,7.88,7.88,15.31,90,90,90
10940,B0.14C0.86Cu1Sr2O5,31.00 ,1996,10.1016/0921-4534(95)00748-2,10940,triclinic,P1,950.17,4.62,7.88,7.88,15.31,90,90,90
10941,B0.15C0.85Cu1Sr2O5,32.00 ,1996,10.1016/0921-4534(95)00748-2,10940,triclinic,P1,950.17,4.62,7.88,7.88,15.31,90,90,90
10942,B0.15P0.85Ru1Zr1,6.40 ,2004,10.1016/j.materresbull.2004.04.011,15198,orthorhombic,Pnma,183.21,8.09,3.88,6.45,7.31,90,90,90
10943,B0.1C2.9Y2,16.40 ,2004,10.1063/1.1702132,12645,cubic,I-43d,279.74,5.08,7.14,7.14,7.14,109.47,109.47,109.47
10944,B0.1P0.9Ru1Zr1,8.10 ,2004,10.1016/j.materresbull.2004.04.011,15198,orthorhombic,Pnma,183.21,8.09,3.88,6.45,7.31,90,90,90
10945,B0.2Nb5Si2.8,5.90 ,2009,10.1016/j.ssc.2008.12.037,10945,hexagonal,P6_3/mcm,264.27,6.9,7.58,7.58,5.31,90,90,120
10946,B0.2P0.8Ru1Zr1,5.40 ,2004,10.1016/j.materresbull.2004.04.011,15198,orthorhombic,Pnma,183.21,8.09,3.88,6.45,7.31,90,90,90
10947,B3Ru7,2.58 ,,,10947,hexagonal,P6_3mc,227.52,10.8,7.47,7.47,4.71,90,90,120
10948,B0.57Nb0.43,NaN,,10.1103/PhysRev.87.799,10948,orthorhombic,Cmcm,46.18,7.46,3.18,3.31,4.69,110.67,90,90
10949,B0.67Mg0.33,6.10 ,2003,10.1103/PhysRevB.67.172508,15774,hexagonal,P6/mmm,28.6,2.67,3.06,3.06,3.52,90,90,120
10950,B0.69Mg0.31,5.70 ,2003,10.1016/S0921-4534(03)01054-2,15774,hexagonal,P6/mmm,28.6,2.67,3.06,3.06,3.52,90,90,120
10951,B0.6Nb5Si2.4,7.80 ,2009,10.1016/j.ssc.2008.12.037,15859,hexagonal,P6_3/mcm,268.68,6.92,7.65,7.65,5.3,90,90,120
10952,B0.72Mo0.28,NaN,,10.1103/PhysRev.87.799,10952,trigonal,R-3mH,73.22,5.82,4.33,4.33,4.33,73.86,73.86,73.86
10953,B0.75Ca1Pd3,NaN,,10.1016/j.jssc.2003.10.032,10953,cubic,Pm-3m,78.32,7.85,4.28,4.28,4.28,90,90,90
10954,B0.86Ba0.14,NaN,,10.1103/PhysRev.87.799,10954,cubic,Pm-3m,78.21,4.29,4.28,4.28,4.28,90,90,90
10955,B0.8C1.2Lu1Ni1,3.20 ,2005,10.1016/j.physc.2005.09.014,11017,tetragonal,P4/nmm1,92.35,9.22,3.5,3.5,7.54,90,90,90
10956,B0.8C1Lu1Ni1,2.60 ,2005,10.1016/j.physc.2005.09.014,11017,tetragonal,P4/nmm1,92.35,9.22,3.5,3.5,7.54,90,90,90
10957,B0.8Nb5Si2.2,6.60 ,2009,10.1016/j.ssc.2008.12.037,15859,hexagonal,P6_3/mcm,268.68,6.92,7.65,7.65,5.3,90,90,120
10958,B0.95C0.95Lu1Ni1,2.50 ,2005,10.1016/j.physc.2005.09.014,11017,tetragonal,P4/nmm1,92.35,9.22,3.5,3.5,7.54,90,90,90
10959,B0.978C0.022Si1,1.35 ,2007,10.1143/JPSJ.76.103710,10959,hexagonal,P6_3mc,51.17,2.52,3.18,3.18,5.86,90,90,120
10960,B0.9C1.1Lu1Ni1,2.90 ,2005,10.1016/j.physc.2005.09.014,11017,tetragonal,P4/nmm1,92.35,9.22,3.5,3.5,7.54,90,90,90
10961,B0.9C1Lu1Ni1,2.60 ,2005,10.1016/j.physc.2005.09.014,11017,tetragonal,P4/nmm1,92.35,9.22,3.5,3.5,7.54,90,90,90
10962,B1,11.00 ,2001,10.1126/science.1062286,10962,trigonal,R-3mH,86.75,2.48,5.04,5.04,5.04,58.12,58.12,58.12
10963,B1.1C0.9Lu1Ni1,2.40 ,2005,10.1016/j.physc.2005.09.014,11017,tetragonal,P4/nmm1,92.35,9.22,3.5,3.5,7.54,90,90,90
10964,B1.792C0.208Mg1,25.50 ,2005,10.1103/PhysRevB.71.024533,15774,hexagonal,P6/mmm,28.6,2.67,3.06,3.06,3.52,90,90,120
10965,B1.81C0.19Mg1,30.57 ,2006,10.1103/PhysRevB.74.144511,15774,hexagonal,P6/mmm,28.6,2.67,3.06,3.06,3.52,90,90,120
10966,B1.826C0.174Mg1,30.80 ,2005,10.1103/PhysRevB.71.024533,15774,hexagonal,P6/mmm,28.6,2.67,3.06,3.06,3.52,90,90,120
10967,B1.834C0.166Mg1,32.00 ,2006,10.1016/j.jpcs.2005.10.065,15774,hexagonal,P6/mmm,28.6,2.67,3.06,3.06,3.52,90,90,120
10968,B1.84C0.16Mg1,33.00 ,2005,10.1103/PhysRevB.71.024533,15774,hexagonal,P6/mmm,28.6,2.67,3.06,3.06,3.52,90,90,120
10969,B1.84F0.16Mg1,16.00 ,2002,10.1016/S0038-1098(02)00247-8,15774,hexagonal,P6/mmm,28.6,2.67,3.06,3.06,3.52,90,90,120
10970,B1.868C0.132Mg1,33.15 ,2006,10.1103/PhysRevB.74.144511,15774,hexagonal,P6/mmm,28.6,2.67,3.06,3.06,3.52,90,90,120
10971,B1.874C0.126Mg1,33.30 ,2005,10.1103/PhysRevB.71.024533,15774,hexagonal,P6/mmm,28.6,2.67,3.06,3.06,3.52,90,90,120
10972,B1.87C0.13Mg1,28.00 ,2007,10.1103/PhysRevB.75.144507,15774,hexagonal,P6/mmm,28.6,2.67,3.06,3.06,3.52,90,90,120
10973,B1.88C0.12Mg1,32.90 ,2005,10.1103/PhysRevB.71.020501,15774,hexagonal,P6/mmm,28.6,2.67,3.06,3.06,3.52,90,90,120
10974,B1.896C0.104Mg1,35.00 ,2005,10.1103/PhysRevB.71.024533,15774,hexagonal,P6/mmm,28.6,2.67,3.06,3.06,3.52,90,90,120
10975,B1.89C0.11Mg1,34.70 ,2006,10.1016/j.jpcs.2005.10.065,15774,hexagonal,P6/mmm,28.6,2.67,3.06,3.06,3.52,90,90,120
10976,B1.8Be0.2Mg1,36.00 ,2002,10.1103/PhysRevB.65.172503,15774,hexagonal,P6/mmm,28.6,2.67,3.06,3.06,3.52,90,90,120
10977,B2Co1.5Fe0.5La1,4.40 ,2011,10.1103/PhysRevLett.106.237001,10977,tetragonal,P-4m2,131.67,6.98,3.58,3.58,10.25,90,90,90
10978,B1.904C0.096Mg1,35.50 ,2008,10.1103/PhysRevB.77.174501,15774,hexagonal,P6/mmm,28.6,2.67,3.06,3.06,3.52,90,90,120
10979,B1.924C0.076Mg1,36.20 ,2004,10.1103/PhysRevLett.92.217003,15774,hexagonal,P6/mmm,28.6,2.67,3.06,3.06,3.52,90,90,120
10980,B1.92C0.08Mg1,38.30 ,2002,10.1016/S0921-4534(02)01139-5,15774,hexagonal,P6/mmm,28.6,2.67,3.06,3.06,3.52,90,90,120
10981,B1.92F0.08Mg1,21.00 ,2002,10.1016/S0038-1098(02)00247-8,15774,hexagonal,P6/mmm,28.6,2.67,3.06,3.06,3.52,90,90,120
10982,B1.938C0.062Mg1,37.00 ,2015,10.1016/j.physc.2015.10.003,15774,hexagonal,P6/mmm,28.6,2.67,3.06,3.06,3.52,90,90,120
10983,B1.958C0.042Mg1,37.90 ,2004,10.1103/PhysRevLett.92.217003,15774,hexagonal,P6/mmm,28.6,2.67,3.06,3.06,3.52,90,90,120
10984,B1.95C0.05Mg1,38.00 ,2003,10.1016/S0921-4534(03)00960-2,15774,hexagonal,P6/mmm,28.6,2.67,3.06,3.06,3.52,90,90,120
10985,B1.968C0.032Mg1,37.00 ,2015,10.1016/j.physc.2015.10.003,15774,hexagonal,P6/mmm,28.6,2.67,3.06,3.06,3.52,90,90,120
10986,B1.96C0.04Mg1,38.40 ,2002,10.1016/S0921-4534(02)01139-5,15774,hexagonal,P6/mmm,28.6,2.67,3.06,3.06,3.52,90,90,120
10987,B1.96F0.04Mg1,30.00 ,2002,10.1016/S0038-1098(02)00247-8,15774,hexagonal,P6/mmm,28.6,2.67,3.06,3.06,3.52,90,90,120
10988,B1.98C0.02Mg1,38.40 ,2002,10.1016/S0921-4534(02)01139-5,15774,hexagonal,P6/mmm,28.6,2.67,3.06,3.06,3.52,90,90,120
10989,B1.991C0.009Mg1,38.50 ,2004,10.1103/PhysRevLett.92.217003,15774,hexagonal,P6/mmm,28.6,2.67,3.06,3.06,3.52,90,90,120
10990,B1.9C0.1Mg1,37.30 ,2003,10.1016/S0921-4534(03)00960-2,15774,hexagonal,P6/mmm,28.6,2.67,3.06,3.06,3.52,90,90,120
10991,B12Er1,NaN,,10.1126/science.159.3814.530,10991,cubic,Fm-3m,104.09,4.74,5.28,5.28,5.28,60,60,60
10992,B12Ho1,NaN,,10.1126/science.159.3814.530,10992,cubic,Fm-3m,104.57,4.68,5.29,5.29,5.29,60,60,60
10993,B12Lu0.007Zr0.993,5.97 ,2016,10.1103/PhysRevB.93.085130,11004,cubic,Fm-3m,101.08,3.63,5.23,5.23,5.23,60,60,60
10994,B12Lu0.015Zr0.985,5.67 ,2016,10.1103/PhysRevB.93.085130,11004,cubic,Fm-3m,101.08,3.63,5.23,5.23,5.23,60,60,60
10995,B12Lu0.016Zr0.984,5.65 ,2016,10.1103/PhysRevB.93.085130,11004,cubic,Fm-3m,101.08,3.63,5.23,5.23,5.23,60,60,60
10996,B12Lu0.065Zr0.935,4.77 ,2016,10.1103/PhysRevB.93.085130,11004,cubic,Fm-3m,101.08,3.63,5.23,5.23,5.23,60,60,60
10997,B12Lu0.074Zr0.926,4.78 ,2016,10.1103/PhysRevB.93.085130,11004,cubic,Fm-3m,101.08,3.63,5.23,5.23,5.23,60,60,60
10998,B12Lu1,0.48 ,1968, 10.1126/science.159.3822.,10998,cubic,Fm-3m,103.07,4.91,5.26,5.26,5.26,60,60,60
10999,B12Sc1,0.39 ,1968,10.1126/science.159.3822.,10999,cubic,Fm-3m,101.48,2.86,5.24,5.24,5.24,60,60,60
11000,B12Th0.93Zr0.07,5.50 ,2015,10.1016/j.physleta.2015.07.018,11000,cubic,Fm-3m,109.75,5.47,5.37,5.37,5.37,60,60,60
11001,B12Tm1,NaN,,10.1126/science.159.3814.530,11001,cubic,Fm-3m,103.76,4.78,5.27,5.27,5.27,60,60,60
11002,B12Y1,4.70 ,1968,10.1126/science.159.3822.,11002,cubic,Fm-3m,105.11,3.45,5.3,5.3,5.3,60,60,60
11003,B12Yb0.01Zr0.99,4.40 ,1969,"PROC.NAT.ACAD.SCI.,64(1969)1151",11004,cubic,Fm-3m,101.08,3.63,5.23,5.23,5.23,60,60,60
11004,B12Zr1,6.20 ,2004,10.1088/0953-2048/17/9/012,11004,cubic,Fm-3m,101.08,3.63,5.23,5.23,5.23,60,60,60
11005,B16Ir19Mg10,4.45 ,2007,10.1103/PhysRevLett.99.257004,11005,cubic,I-43m,593.19,11.39,9.17,9.17,9.17,109.47,109.47,109.47
11006,B1Ba1Cu1Gd1O5,NaN,,10.1016/0921-4534(93)90754-E,11006,tetragonal,P4bm,229.19,6.51,5.51,5.51,7.54,90,90,90
11007,B1Ba1Cu1La1O5,NaN,,10.1016/0921-4534(93)90754-E,11007,tetragonal,P4bm,240.81,5.94,5.6,5.6,7.69,90,90,90
11008,B1Ba1Cu1Nd1O5,NaN,,10.1016/0921-4534(93)90754-E,11008,tetragonal,P4bm,236.3,6.13,5.55,5.55,7.66,90,90,90
11009,B1Ba1Cu1Sm1O5,NaN,,10.1016/0921-4534(93)90754-E,11009,tetragonal,P4bm,231.87,6.33,5.53,5.53,7.59,90,90,90
11010,B1Ba1Cu1Tb1O5,NaN,,10.1016/0921-4534(93)90754-E,11010,tetragonal,P4bm,227.14,6.59,5.49,5.49,7.54,90,90,90
11011,B1C0.85Lu1Ni1,2.40 ,2004,10.1016/j.physc.2005.09.014,11017,tetragonal,P4/nmm1,92.35,9.22,3.5,3.5,7.54,90,90,90
11012,B1C1Cu0.1Lu1Ni0.9,3.30 ,1996,10.1103/PhysRevB.53.12318,11017,tetragonal,P4/nmm1,92.35,9.22,3.5,3.5,7.54,90,90,90
11013,B1C1Cu0.2Lu1Ni0.8,3.38 ,1996,10.1103/PhysRevB.53.12318,11017,tetragonal,P4/nmm1,92.35,9.22,3.5,3.5,7.54,90,90,90
11014,B1C1Li0.78,NaN,,10.1039/B302058D,11014,hexagonal,P6_3/mmc,45.27,2.18,2.74,2.74,6.97,90,90,120
11015,B1C1Lu1Ni0.8V0.2,2.60 ,1996,10.1103/PhysRevB.53.12318,11017,tetragonal,P4/nmm1,92.35,9.22,3.5,3.5,7.54,90,90,90
11016,B1C1Lu1Ni0.9V0.1,2.94 ,1996,10.1103/PhysRevB.53.12318,11017,tetragonal,P4/nmm1,92.35,9.22,3.5,3.5,7.54,90,90,90
11017,B1C1Lu1Ni1,2.96 ,1996,10.1103/PhysRevB.53.12318,11017,tetragonal,P4/nmm1,92.35,9.22,3.5,3.5,7.54,90,90,90
11018,B1C1Mo2,7.10 ,1968,10.1016/0022-5088(71)90070-1,11018,orthorhombic,Cmcm,84.07,8.48,8.91,8.91,3.08,90,90,159.86
11019,B1Ca1N1Ni1,2.08 ,2012,10.1021/ja211293x,11019,tetragonal,P4/nmm1,95.29,4.31,3.54,3.54,7.62,90,90,90
11020,B1Ce1Pt3,NaN,,10.1016/j.jallcom.2005.04.066,11020,tetragonal,P4mm,82.21,14.87,4,4,5.14,90,90,90
11021,B1Co2,NaN,,10.1016/0022-3697(62)90107-5,11021,tetragonal,I4/mcm,52.21,8.18,4.1,4.1,4.1,105.73,105.73,117.24
11022,B1Cr1,NaN,,10.1103/PhysRev.87.799,11022,tetragonal,I4_1/amd,65.63,6.36,2.9,2.9,8.07,100.36,100.36,90
11023,B1Cr2,NaN,,10.1103/PhysRev.93.1004,11023,orthorhombic,Fddd1,110.87,6.88,4.19,4.21,7.55,82.06,73.89,60.14
11024,B1Fe2,NaN,,10.1103/PhysRev.93.1004,11024,tetragonal,I4/mcm,54.83,7.42,4.18,4.18,4.18,104.87,104.87,119.13
11025,B1Hf1,3.10 ,1967,"ISZ.AKAD.NAUK.SSSR.NEORGAN.MATER.,3(1967)1495",11025,cubic,Fm-3m,28.31,11.1,3.42,3.42,3.42,60,60,60
11026,B1I3,1.86 ,2010,10.1103/PhysRevB.82.094506,11026,hexagonal,P6_3/m,343.3,3.79,7.22,7.22,7.61,90,90,120
11027,B1Ir1,NaN,,10.1103/PhysRev.87.799,11027,hexagonal,P-6m2,21.66,15.56,3.04,3.04,2.7,90,90,120
11028,B1La1N1Ni1,3.92 ,2012,10.1021/ja211293x,11028,tetragonal,P4/nmm1,104.38,7.08,3.78,3.78,7.31,90,90,90
11029,B1Li2Ni0.06Pd2.94,7.70 ,2005,10.1016/j.physc.2005.10.007,11035,trigonal,R32H,310.59,7.36,6.77,6.77,6.77,90.01,90.01,90.01
11030,B1Li2Ni0.15Pd2.85,7.91 ,2009,10.1016/j.ssc.2009.04.001,11035,trigonal,R32H,310.59,7.36,6.77,6.77,6.77,90.01,90.01,90.01
11031,B1Li2Ni0.3Pd2.7,7.40 ,2009,10.1016/j.ssc.2009.04.001,11035,trigonal,R32H,310.59,7.36,6.77,6.77,6.77,90.01,90.01,90.01
11032,B1Li2Pd0.3Pt2.7,3.37 ,2011,10.1103/PhysRevB.84.054521,11036,cubic,P4_332,313.33,12.93,6.79,6.79,6.79,90,90,90
11033,B1Li2Pd2.7Pt0.3,6.59 ,2005,10.1143/JPSJ.74.1014,11035,trigonal,R32H,310.59,7.36,6.77,6.77,6.77,90.01,90.01,90.01
11034,B1Li2Pd2.85Pt0.15,6.40 ,2011,10.1103/PhysRevB.84.054521,11035,trigonal,R32H,310.59,7.36,6.77,6.77,6.77,90.01,90.01,90.01
11035,B1Li2Pd3,8.29 ,2013,10.1016/j.physc.2013.04.059,11035,trigonal,R32H,310.59,7.36,6.77,6.77,6.77,90.01,90.01,90.01
11036,B1Li2Pt3,3.19 ,2013,10.1016/j.physc.2013.04.059,11036,cubic,P4_332,313.33,12.93,6.79,6.79,6.79,90,90,90
11037,B1Mn2,NaN,,10.1103/PhysRev.93.1004,11037,tetragonal,I4/mcm,105.56,7.59,5.07,5.07,4.1,90,90,90
11038,B1Mo1,0.50 ,,,11038,tetragonal,I4_1/amd,82.49,8.6,3.12,3.12,8.78,100.24,100.24,90.01
11039,B1Mo1Re1,5.09 ,1972,10.1016/0022-5088(72)90060-4,11039,orthorhombic,Fmmm,72.07,13.5,4.6,4.54,4.54,62.3,74.68,105.32
11040,B1Mo2,5.86 ,1969,10.1103/PhysRev.179.452,11040,tetragonal,I4/mcm,73.03,9.22,4.58,4.58,4.58,105.55,105.55,117.63
11041,B1N1,NaN,,10.1103/PhysRev.87.799,11041,hexagonal,P6_3/mmc,42.13,1.96,2.51,2.51,7.71,90,90,120
11042,B1Nb2,NaN,,,11393,tetragonal,P4/mbm,128.64,7.75,3.31,6.23,6.23,90,90,90
11043,B1Nd1Rh3,NaN,,10.1016/S0925-8388(01)01832-1,11043,cubic,Pm-3m,75.86,10.15,4.23,4.23,4.23,90,90,90
11044,B1Ni2,NaN,,10.1103/PhysRev.93.1004,11044,tetragonal,I4/mcm,51.13,8.33,4.07,4.07,4.07,105.53,105.53,117.68
11045,B1Pt1,NaN,,10.1103/PhysRev.87.799,11045,hexagonal,P6_3/mmc,47.52,14.39,3.23,3.23,5.26,90,90,120
11046,B1Re3,4.80 ,2003,10.1143/JPSJ.72.1724,11046,orthorhombic,Cmcm,99.24,19.06,2.9,4.9,7.3,90,90,107.25
11047,B1Rh1,NaN,,10.1103/PhysRev.87.799,11047,hexagonal,P6_3/mmc,40.45,9.34,3.38,3.38,4.1,90,90,120
11048,B1Rh2,NaN,,,11048,orthorhombic,Pnma,140.97,10.21,3.85,5.4,6.79,90,90,90
11049,B1Ta1,4.00 ,1967,"ISZ.AKAD.NAUK.SSSR.NEORGAN.MATER.,3(1967)1495",11049,orthorhombic,Cmcm,45.04,14.14,3.16,3.28,4.65,110.68,90,90
11050,B1Ta2,3.12 ,,,11050,tetragonal,I4/mcm,81.72,15.15,4.77,4.77,4.77,105.11,105.11,118.6
11051,B1Ti1,NaN,,10.1103/PhysRev.93.1004,11051,orthorhombic,Pnma,84.91,4.59,3.05,4.56,6.11,90,90,90
11052,B1V1,NaN,,10.1103/PhysRev.93.1004,11052,orthorhombic,Cmcm,35.99,5.7,2.96,3.03,4.28,110.74,90,90
11053,B1V2,NaN,,10.1103/PhysRev.93.1004,11431,tetragonal,P4/mbm,98.07,5.91,3.01,5.71,5.71,90,90,90
11054,B1W1,NaN,,10.1103/PhysRev.87.799,11054,tetragonal,I4_1/amd,82.95,15.59,3.13,3.13,8.75,100.31,100.31,90.01
11055,B1W2,3.22 ,1972,10.1016/0022-5088(72)90060-4,11055,tetragonal,I4/mcm,73.86,17.02,4.6,4.6,4.6,105.56,105.56,117.62
