Repository: ljcj007/SuperBand

# SuperBand
The SuperBand database is an open access energy structure database for superconductors that have been synthesized experimentally before 2024-04.  It provides tools for data-mining and machine learning techniques. The universal features provided on our web https://www.superband.work/ interface facilitate the design of novel superconductors with a wide-range of applications. We describe the database and the algorithm to generate it in our paper [1] https://arxiv.org/abs/2409.09419.

# Using the SuperBand
The SuperBand website http://www.superband.work/ offers a visual interface for exploring lattice structures, electronic band structures, and Fermi surface plots, providing an intui

File: superband.csv (part 4 of 25)
id,formula,Tc,Time,doi,cif,system,SG_num,SG_syb,density,,,,,,
11056,B1Zr1,3.40 ,1967,"ISZ.AKAD.NAUK.SSSR.NEORGAN.MATER.,3(1967)1495",11056,hexagonal,P6_3/mmc,59.3,5.71,3.62,3.62,5.23,90,90,120
11057,B2Be1,NaN,,10.1016/S0921-4534(01)00286-6,11057,hexagonal,P6/mmm,21.39,2.38,2.93,2.93,2.88,90,90,120
11058,B2C0.99Er1Fe0.04Ni1.96,7.40 ,2004,10.1016/j.physc.2004.06.003,11122,tetragonal,I4/mmm,64.36,8.21,5.78,5.78,5.78,144.61,144.61,50.91
11059,B2C1Ce0.05Ni2Y0.95,13.80 ,1995,10.1103/PhysRevB.52.7428,11223,tetragonal,I4/mmm,65.32,6.1,5.76,5.76,5.76,144.13,144.13,51.64
11060,B2C1Ce0.1Ni2Y0.9,11.90 ,1995,10.1103/PhysRevB.52.7428,11223,tetragonal,I4/mmm,65.32,6.1,5.76,5.76,5.76,144.13,144.13,51.64
11061,B2C1Ce0.25Ni2Y0.75,NaN,,10.1103/physrevb.52.7428,11223,tetragonal,I4/mmm,65.32,6.1,5.76,5.76,5.76,144.13,144.13,51.64
11062,B2C1Ce1Co2,NaN,,10.1016/S0925-8388(01)01979-X,11062,tetragonal,I4/mmm,65.04,7.45,5.6,5.6,5.6,142.34,142.34,54.31
11063,B2C1Ce1Ir2,NaN,,10.1016/S0925-8388(01)01979-X,11063,tetragonal,I4/mmm,76.6,12.1,5.85,5.85,5.85,141.59,141.59,55.45
11064,B2C1Ce1Ni2,0.10 ,1998,10.1016/S0921-4534(98)00299-8,11064,tetragonal,I4/mmm,67.13,7.2,5.7,5.7,5.7,142.88,142.88,53.5
11065,B2C1Ce1Pd2,NaN,,10.1016/S0925-8388(01)01979-X,11065,tetragonal,I4/mmm,78.68,8.16,5.99,5.99,5.99,142.61,142.61,53.91
11066,B2C1Ce1Pt2,NaN,,10.1016/S0925-8388(01)01979-X,11066,tetragonal,I4/mmm,79.54,11.77,6.07,6.07,6.07,143.22,143.22,52.99
11067,B2C1Ce1Rh2,NaN,,10.1016/S0925-8388(01)01979-X,11067,tetragonal,I4/mmm,76.08,8.28,5.79,5.79,5.79,141.03,141.03,56.29
11068,B2C1Co0.02Ni1.98Y1,14.30 ,1995,10.1016/0921-4534(95)00164-6,11223,tetragonal,I4/mmm,65.32,6.1,5.76,5.76,5.76,144.13,144.13,51.64
11069,B2C1Co0.06Ni1.94Y1,12.10 ,1995,10.1016/0921-4534(95)00429-7,11223,tetragonal,I4/mmm,65.32,6.1,5.76,5.76,5.76,144.13,144.13,51.64
11070,B2C1Co0.14Ni1.86Y1,8.50 ,1995,10.1016/0921-4534(95)00429-7,11223,tetragonal,I4/mmm,65.32,6.1,5.76,5.76,5.76,144.13,144.13,51.64
11071,B2C1Co0.1Er1Ni1.9,3.10 ,2004,10.1103/PhysRevB.69.024509,11122,tetragonal,I4/mmm,64.36,8.21,5.78,5.78,5.78,144.61,144.61,50.91
11072,B2C1Co0.1Ni1.9Y1,9.80 ,1995,10.1016/0921-4534(94)02424-3,11223,tetragonal,I4/mmm,65.32,6.1,5.76,5.76,5.76,144.13,144.13,51.64
11073,B2C1Co0.2Ni1.8Y1,6.80 ,1995,10.1016/0921-4534(95)00164-6,11223,tetragonal,I4/mmm,65.32,6.1,5.76,5.76,5.76,144.13,144.13,51.64
11074,B2C1Co2Pr1,NaN,,10.1103/PhysRevB.74.134513,11074,tetragonal,I4/mmm,68.51,7.09,3.69,3.69,5.67,108.96,108.96,90
11075,B2C1Cu0.015Ni1.985Y1,14.30 ,1995,10.1016/0921-4534(95)00429-7,11223,tetragonal,I4/mmm,65.32,6.1,5.76,5.76,5.76,144.13,144.13,51.64
11076,B2C1Cu0.05Ni1.95Y1,14.70 ,1995,10.1016/0921-4534(95)00429-7,11223,tetragonal,I4/mmm,65.32,6.1,5.76,5.76,5.76,144.13,144.13,51.64
11077,B2C1Cu0.15Ni1.85Y1,13.00 ,1995,10.1016/0921-4534(95)00429-7,11223,tetragonal,I4/mmm,65.32,6.1,5.76,5.76,5.76,144.13,144.13,51.64
11078,B2C1Cu0.1Ni1.9Y1,13.80 ,1995,10.1016/0921-4534(95)00164-6,11223,tetragonal,I4/mmm,65.32,6.1,5.76,5.76,5.76,144.13,144.13,51.64
11079,B2C1Cu0.2Ni1.8Y1,11.60 ,1995,10.1016/0921-4534(95)00164-6,11223,tetragonal,I4/mmm,65.32,6.1,5.76,5.76,5.76,144.13,144.13,51.64
11080,B2C1Cu0.3Ni1.7Y1,10.90 ,1995,10.1016/0921-4534(95)00164-6,11223,tetragonal,I4/mmm,65.32,6.1,5.76,5.76,5.76,144.13,144.13,51.64
11081,B2C1Dy0.15Ho0.85Ni2,7.90 ,1996,10.1103/PhysRevLett.77.163,11167,tetragonal,I4/mmm,64.69,8.11,5.76,5.76,5.76,144.32,144.32,51.36
11082,B2C1Dy0.1Ho0.9Ni2,8.20 ,2003,10.1023/A:1023429916547,11167,tetragonal,I4/mmm,64.69,8.11,5.76,5.76,5.76,144.32,144.32,51.36
11083,B2C1Dy0.1Ni2Tb0.9,NaN,,10.1103/PhysRevB.72.054516,11219,tetragonal,I4/mmm,65.49,7.86,5.73,5.73,5.73,143.76,143.76,52.19
11084,B2C1Dy0.228Lu0.772Ni2,11.77 ,1996,10.1103/PhysRevLett.77.163,11185,tetragonal,I4/mmm,63.35,8.55,5.81,5.81,5.81,145.32,145.32,49.86
11085,B2C1Dy0.25Ni2Y0.75,12.00 ,2002,10.1016/S0304-8853(01)01096-4,11223,tetragonal,I4/mmm,65.32,6.1,5.76,5.76,5.76,144.13,144.13,51.64
11086,B2C1Dy0.2Ho0.8Ni2,6.61 ,1996,10.1103/PhysRevLett.77.163,11167,tetragonal,I4/mmm,64.69,8.11,5.76,5.76,5.76,144.32,144.32,51.36
11087,B2C1Dy0.2Lu0.8Ni2,11.80 ,1996,10.1103/PhysRevLett.77.163,11185,tetragonal,I4/mmm,63.35,8.55,5.81,5.81,5.81,145.32,145.32,49.86
11088,B2C1Dy0.2Ni2Tb0.8,NaN,,10.1103/PhysRevB.72.054516,11219,tetragonal,I4/mmm,65.49,7.86,5.73,5.73,5.73,143.76,143.76,52.19
11089,B2C1Dy0.2Ni2Tm0.8,9.75 ,2010,10.1103/PhysRevB.81.214517,11221,tetragonal,I4/mmm,63.94,8.31,5.79,5.79,5.79,144.91,144.91,50.46
11090,B2C1Dy0.3Ho0.7Ni2,5.86 ,1996,10.1103/PhysRevLett.77.163,11167,tetragonal,I4/mmm,64.69,8.11,5.76,5.76,5.76,144.32,144.32,51.36
11091,B2C1Dy0.75Lu0.25Ni2,NaN,,10.1103/PhysRevLett.77.163,11104,tetragonal,I4/mmm,65.07,8,5.74,5.74,5.74,144.02,144.02,51.8
11092,B2C1Dy0.75Ni2Tb0.25,3.24 ,2005,10.1103/PhysRevB.72.054516,11104,tetragonal,I4/mmm,65.07,8,5.74,5.74,5.74,144.02,144.02,51.8
11093,B2C1Dy0.7Lu0.3Ni2,2.00 ,1996,10.1103/PhysRevLett.77.163,11104,tetragonal,I4/mmm,65.07,8,5.74,5.74,5.74,144.02,144.02,51.8
11094,B2C1Dy0.85Lu0.15Ni2,NaN,,10.1103/PhysRevLett.77.163,11104,tetragonal,I4/mmm,65.07,8,5.74,5.74,5.74,144.02,144.02,51.8
11095,B2C1Dy0.85Ni2Tm0.15,2.30 ,2010,10.1103/PhysRevB.81.214517,11104,tetragonal,I4/mmm,65.07,8,5.74,5.74,5.74,144.02,144.02,51.8
11096,B2C1Dy0.85Ni2Y0.15,4.30 ,2002,10.1016/S0304-8853(01)01096-4,11104,tetragonal,I4/mmm,65.07,8,5.74,5.74,5.74,144.02,144.02,51.8
11097,B2C1Dy0.8Ho0.2Ni2,6.23 ,1996,10.1103/PhysRevLett.77.163,11104,tetragonal,I4/mmm,65.07,8,5.74,5.74,5.74,144.02,144.02,51.8
11098,B2C1Dy0.8Ni2Tm0.2,3.42 ,2010,10.1103/PhysRevB.81.214517,11104,tetragonal,I4/mmm,65.07,8,5.74,5.74,5.74,144.02,144.02,51.8
11099,B2C1Dy0.95Lu0.05Ni2,6.35 ,1996,10.1103/PhysRevLett.77.163,11104,tetragonal,I4/mmm,65.07,8,5.74,5.74,5.74,144.02,144.02,51.8
11100,B2C1Dy0.95Ni2Tb0.05,5.61 ,2005,10.1103/PhysRevB.72.054516,11104,tetragonal,I4/mmm,65.07,8,5.74,5.74,5.74,144.02,144.02,51.8
11101,B2C1Dy0.9Lu0.1Ni2,2.50 ,1996,10.1103/PhysRevLett.77.163,11104,tetragonal,I4/mmm,65.07,8,5.74,5.74,5.74,144.02,144.02,51.8
11102,B2C1Dy0.9Ni2Tb0.1,4.70 ,2005,10.1103/PhysRevB.72.054516,11104,tetragonal,I4/mmm,65.07,8,5.74,5.74,5.74,144.02,144.02,51.8
11103,B2C1Dy0.9Ni2Tm0.1,4.55 ,2010,10.1103/PhysRevB.81.214517,11104,tetragonal,I4/mmm,65.07,8,5.74,5.74,5.74,144.02,144.02,51.8
11104,B2C1Dy1Ni2,6.51 ,2000,10.1016/S0921-4534(00)00227-6,11104,tetragonal,I4/mmm,65.07,8,5.74,5.74,5.74,144.02,144.02,51.8
11105,B2C1Er0.75Ni2Tb0.25,4.90 ,1999,10.1016/S0921-4534(99)00365-2,11122,tetragonal,I4/mmm,64.36,8.21,5.78,5.78,5.78,144.61,144.61,50.91
11106,B2C1Er0.775Ni2Tb0.225,5.90 ,1999,10.1016/S0921-4534(99)00365-2,11122,tetragonal,I4/mmm,64.36,8.21,5.78,5.78,5.78,144.61,144.61,50.91
11107,B2C1Er0.7Ni2Tb0.3,2.00 ,2002,10.1103/PhysRevB.66.214501,11122,tetragonal,I4/mmm,64.36,8.21,5.78,5.78,5.78,144.61,144.61,50.91
11108,B2C1Er0.82Ni2Tb0.18,5.63 ,1999,10.1016/S0921-4534(99)00365-2,11122,tetragonal,I4/mmm,64.36,8.21,5.78,5.78,5.78,144.61,144.61,50.91
11109,B2C1Er0.85Ni2Tb0.15,8.30 ,1999,10.1016/S0921-4534(99)00365-2,11122,tetragonal,I4/mmm,64.36,8.21,5.78,5.78,5.78,144.61,144.61,50.91
11110,B2C1Er0.8Lu0.2Ni2,10.80 ,2004,10.1103/PhysRevB.69.024509,11122,tetragonal,I4/mmm,64.36,8.21,5.78,5.78,5.78,144.61,144.61,50.91
11111,B2C1Er0.8Ni2Tb0.2,7.10 ,1999,10.1016/S0921-4534(99)00365-2,11122,tetragonal,I4/mmm,64.36,8.21,5.78,5.78,5.78,144.61,144.61,50.91
11112,B2C1Er0.9Ni2Tb0.1,9.20 ,1999,10.1016/S0921-4534(99)00365-2,11122,tetragonal,I4/mmm,64.36,8.21,5.78,5.78,5.78,144.61,144.61,50.91
11113,B2C1Er1Fe0.02Ni1.98,10.27 ,2007,10.1016/j.physc.2007.08.002,11122,tetragonal,I4/mmm,64.36,8.21,5.78,5.78,5.78,144.61,144.61,50.91
11114,B2C1Er1Fe0.035Ni1.965,7.31 ,2004,10.1016/j.physc.2004.06.003,11122,tetragonal,I4/mmm,64.36,8.21,5.78,5.78,5.78,144.61,144.61,50.91
11115,B2C1Er1Fe0.04Ni1.96,9.50 ,2007,10.1016/j.physc.2007.08.002,11122,tetragonal,I4/mmm,64.36,8.21,5.78,5.78,5.78,144.61,144.61,50.91
11116,B2C1Er1Fe0.06Ni1.94,8.50 ,2007,10.1016/j.physc.2007.08.002,11122,tetragonal,I4/mmm,64.36,8.21,5.78,5.78,5.78,144.61,144.61,50.91
11117,B2C1Er1Fe0.07Ni1.93,NaN,,10.1016/j.physc.2004.06.003,11122,tetragonal,I4/mmm,64.36,8.21,5.78,5.78,5.78,144.61,144.61,50.91
11118,B2C1Er1Fe0.08Ni1.92,4.63 ,2007,10.1016/j.physc.2007.08.002,11122,tetragonal,I4/mmm,64.36,8.21,5.78,5.78,5.78,144.61,144.61,50.91
11119,B2C1Er1Fe0.12Ni1.88,NaN,,10.1016/j.physc.2007.08.002,11122,tetragonal,I4/mmm,64.36,8.21,5.78,5.78,5.78,144.61,144.61,50.91
11120,B2C1Er1Fe0.1Ni1.9,4.31 ,2007,10.1016/j.physc.2007.08.002,11122,tetragonal,I4/mmm,64.36,8.21,5.78,5.78,5.78,144.61,144.61,50.91
11121,B2C1Er1Fe0.2Ni1.8,NaN,,10.1016/j.physc.2004.06.003,11122,tetragonal,I4/mmm,64.36,8.21,5.78,5.78,5.78,144.61,144.61,50.91
11122,B2C1Er1Ni2,11.00 ,2000,10.1143/JPSJ.69.2708,11122,tetragonal,I4/mmm,64.36,8.21,5.78,5.78,5.78,144.61,144.61,50.91
11123,B2C1Fe0.01Ho1Ni1.99,7.00 ,1997,10.1016/S0925-8388(97)00355-1,11167,tetragonal,I4/mmm,64.69,8.11,5.76,5.76,5.76,144.32,144.32,51.36
11124,B2C1Fe0.02Ni1.98Y1,13.40 ,1995,10.1016/0921-4534(94)02424-3,11223,tetragonal,I4/mmm,65.32,6.1,5.76,5.76,5.76,144.13,144.13,51.64
11125,B2C1Fe0.04Ni1.96Tm1,7.97 ,2007,10.1016/j.physc.2007.08.002,11221,tetragonal,I4/mmm,63.94,8.31,5.79,5.79,5.79,144.91,144.91,50.46
11126,B2C1Fe0.06Ni1.94Y1,10.20 ,1995,10.1016/0921-4534(94)02424-3,11223,tetragonal,I4/mmm,65.32,6.1,5.76,5.76,5.76,144.13,144.13,51.64
11127,B2C1Fe0.08Ni1.92Tm1,7.39 ,2007,10.1016/j.physc.2007.08.002,11221,tetragonal,I4/mmm,63.94,8.31,5.79,5.79,5.79,144.91,144.91,50.46
11128,B2C1Fe0.12Ni1.88Tm1,5.52 ,2007,10.1016/j.physc.2007.08.002,11221,tetragonal,I4/mmm,63.94,8.31,5.79,5.79,5.79,144.91,144.91,50.46
11129,B2C1Fe0.14Ni1.86Y1,6.20 ,1995,10.1016/0921-4534(94)02424-3,11223,tetragonal,I4/mmm,65.32,6.1,5.76,5.76,5.76,144.13,144.13,51.64
11130,B2C1Fe0.16Ni1.84Tm1,3.99 ,2007,10.1016/j.physc.2007.08.002,11221,tetragonal,I4/mmm,63.94,8.31,5.79,5.79,5.79,144.91,144.91,50.46
11131,B2C1Fe0.1Ni1.9Tm1,6.64 ,2007,10.1016/j.physc.2007.08.002,11221,tetragonal,I4/mmm,63.94,8.31,5.79,5.79,5.79,144.91,144.91,50.46
11132,B2C1Fe0.1Ni1.9Y1,8.20 ,1995,10.1016/0921-4534(94)02424-3,11223,tetragonal,I4/mmm,65.32,6.1,5.76,5.76,5.76,144.13,144.13,51.64
11133,B2C1Fe0.2Ni1.8Tm1,NaN,,10.1016/j.physc.2007.08.002,11221,tetragonal,I4/mmm,63.94,8.31,5.79,5.79,5.79,144.91,144.91,50.46
11134,B2C1Gd0.055Lu0.945Ni2,13.28 ,2010,10.1103/PhysRevB.82.174513,11185,tetragonal,I4/mmm,63.35,8.55,5.81,5.81,5.81,145.32,145.32,49.86
11135,B2C1Gd0.05Ni2Y0.95,14.00 ,2003,10.1016/S0921-4534(02)01336-9,11223,tetragonal,I4/mmm,65.32,6.1,5.76,5.76,5.76,144.13,144.13,51.64
11136,B2C1Gd0.12Lu0.88Ni2,7.30 ,2003,10.1142/S0217979203021265,11185,tetragonal,I4/mmm,63.35,8.55,5.81,5.81,5.81,145.32,145.32,49.86
11137,B2C1Gd0.13Lu0.87Ni2,9.72 ,2010,10.1103/PhysRevB.82.174513,11185,tetragonal,I4/mmm,63.35,8.55,5.81,5.81,5.81,145.32,145.32,49.86
11138,B2C1Gd0.14Ni2Y0.86,10.48 ,2010,10.1103/PhysRevB.82.174513,11223,tetragonal,I4/mmm,65.32,6.1,5.76,5.76,5.76,144.13,144.13,51.64
11139,B2C1Gd0.15Ni2Y0.85,9.95 ,2003,10.1016/S0921-4534(02)01336-9,11223,tetragonal,I4/mmm,65.32,6.1,5.76,5.76,5.76,144.13,144.13,51.64
11140,B2C1Gd0.19Lu0.81Ni2,6.16 ,2010,10.1103/PhysRevB.82.174513,11185,tetragonal,I4/mmm,63.35,8.55,5.81,5.81,5.81,145.32,145.32,49.86
11141,B2C1Gd0.1Ni2Y0.9,12.00 ,2010,10.1103/PhysRevB.82.174513,11223,tetragonal,I4/mmm,65.32,6.1,5.76,5.76,5.76,144.13,144.13,51.64
11142,B2C1Gd0.21Ni2Y0.79,7.81 ,2010,10.1103/PhysRevB.82.174513,11223,tetragonal,I4/mmm,65.32,6.1,5.76,5.76,5.76,144.13,144.13,51.64
11143,B2C1Gd0.22Ni2Y0.78,7.40 ,2003,10.1016/S0921-4534(02)01336-9,11223,tetragonal,I4/mmm,65.32,6.1,5.76,5.76,5.76,144.13,144.13,51.64
11144,B2C1Gd0.23Ni2Y0.77,4.20 ,2003,10.1016/S0921-4534(02)01336-9,11223,tetragonal,I4/mmm,65.32,6.1,5.76,5.76,5.76,144.13,144.13,51.64
11145,B2C1Gd0.25Ni2Y0.75,4.84 ,1995,10.1002/pssb.2221890217,11223,tetragonal,I4/mmm,65.32,6.1,5.76,5.76,5.76,144.13,144.13,51.64
11146,B2C1Gd0.26Ni2Y0.74,5.94 ,2010,10.1103/PhysRevB.82.174513,11223,tetragonal,I4/mmm,65.32,6.1,5.76,5.76,5.76,144.13,144.13,51.64
11147,B2C1Gd0.2Ni2Y0.8,8.10 ,2003,10.1016/S0921-4534(02)01336-9,11223,tetragonal,I4/mmm,65.32,6.1,5.76,5.76,5.76,144.13,144.13,51.64
11148,B2C1Gd0.75Ni2Y0.25,NaN,,10.1016/S0921-4534(02)01336-9,11150,tetragonal,I4/mmm,66.15,7.74,5.74,5.74,5.74,143.58,143.58,52.45
11149,B2C1Gd0.8Ni2Y0.2,NaN,,10.1002/PSSB.2221890217,11150,tetragonal,I4/mmm,66.15,7.74,5.74,5.74,5.74,143.58,143.58,52.45
11150,B2C1Gd1Ni2,NaN,,10.1103/PhysRevB.51.420,11150,tetragonal,I4/mmm,66.15,7.74,5.74,5.74,5.74,143.58,143.58,52.45
11151,B2C1Ho0.15Lu0.85Ni2,15.10 ,1998,10.1016/S0304-8853(98)00130-9,11185,tetragonal,I4/mmm,63.35,8.55,5.81,5.81,5.81,145.32,145.32,49.86
11152,B2C1Ho0.25Ni2Y0.75,13.80 ,1996,10.1016/0921-4534(96)00325-5,11223,tetragonal,I4/mmm,65.32,6.1,5.76,5.76,5.76,144.13,144.13,51.64
11153,B2C1Ho0.3Lu0.7Ni2,13.30 ,1998,10.1016/S0304-8853(98)00130-9,11185,tetragonal,I4/mmm,63.35,8.55,5.81,5.81,5.81,145.32,145.32,49.86
11154,B2C1Ho0.75Lu0.25Ni2,8.81 ,1998,10.1016/S0304-8853(98)00130-9,11167,tetragonal,I4/mmm,64.69,8.11,5.76,5.76,5.76,144.32,144.32,51.36
11155,B2C1Ho0.75Ni2Y0.25,10.20 ,1996,10.1016/0921-4534(96)00325-5,11167,tetragonal,I4/mmm,64.69,8.11,5.76,5.76,5.76,144.32,144.32,51.36
11156,B2C1Ho0.7Lu0.3Ni2,8.72 ,1998,10.1016/S0304-8853(98)00130-9,11167,tetragonal,I4/mmm,64.69,8.11,5.76,5.76,5.76,144.32,144.32,51.36
11157,B2C1Ho0.85Lu0.15Ni2,8.72 ,1998,10.1016/S0304-8853(98)00130-9,11167,tetragonal,I4/mmm,64.69,8.11,5.76,5.76,5.76,144.32,144.32,51.36
11158,B2C1Ho0.85Ni2Y0.15,9.30 ,1996,10.1016/0921-4534(96)00325-5,11167,tetragonal,I4/mmm,64.69,8.11,5.76,5.76,5.76,144.32,144.32,51.36
11159,B2C1Ho0.8La0.2Ni2,1.30 ,1999,10.1016/S0921-4534(99)00208-7,11167,tetragonal,I4/mmm,64.69,8.11,5.76,5.76,5.76,144.32,144.32,51.36
11160,B2C1Ho0.8Lu0.2Ni2,8.77 ,1998,10.1016/S0304-8853(98)00130-9,11167,tetragonal,I4/mmm,64.69,8.11,5.76,5.76,5.76,144.32,144.32,51.36
11161,B2C1Ho0.93La0.07Ni2,3.00 ,1999,10.1016/S0921-4534(99)00208-7,11167,tetragonal,I4/mmm,64.69,8.11,5.76,5.76,5.76,144.32,144.32,51.36
11162,B2C1Ho0.95La0.05Ni2,6.62 ,1999,10.1016/S0921-4534(99)00208-7,11167,tetragonal,I4/mmm,64.69,8.11,5.76,5.76,5.76,144.32,144.32,51.36
11163,B2C1Ho0.95Lu0.05Ni2,8.77 ,1998,10.1016/S0304-8853(98)00130-9,11167,tetragonal,I4/mmm,64.69,8.11,5.76,5.76,5.76,144.32,144.32,51.36
11164,B2C1Ho0.97La0.03Ni2,7.44 ,1999,10.1016/S0921-4534(99)00208-7,11167,tetragonal,I4/mmm,64.69,8.11,5.76,5.76,5.76,144.32,144.32,51.36
11165,B2C1Ho0.9La0.1Ni2,2.25 ,1999,10.1016/S0921-4534(99)00208-7,11167,tetragonal,I4/mmm,64.69,8.11,5.76,5.76,5.76,144.32,144.32,51.36
11166,B2C1Ho0.9Lu0.1Ni2,8.77 ,1998,10.1016/S0304-8853(98)00130-9,11167,tetragonal,I4/mmm,64.69,8.11,5.76,5.76,5.76,144.32,144.32,51.36
11167,B2C1Ho1Ni2,8.70 ,2003,10.1142/S0217979203021587,11167,tetragonal,I4/mmm,64.69,8.11,5.76,5.76,5.76,144.32,144.32,51.36
11168,B2C1Ir2La1,NaN,,10.1103/physrevb.50.12966,11168,tetragonal,I4/mmm,79.7,11.61,3.89,3.89,5.93,109.15,109.15,90
11169,B2C1La0.02Lu0.98Ni2,16.20 ,2005,10.1103/PhysRevB.71.024509,11185,tetragonal,I4/mmm,63.35,8.55,5.81,5.81,5.81,145.32,145.32,49.86
11170,B2C1La0.05Lu0.95Ni2,15.30 ,2005,10.1103/PhysRevB.71.024509,11185,tetragonal,I4/mmm,63.35,8.55,5.81,5.81,5.81,145.32,145.32,49.86
11171,B2C1La0.06Lu0.94Ni2,15.10 ,2005,10.1103/PhysRevB.71.024509,11185,tetragonal,I4/mmm,63.35,8.55,5.81,5.81,5.81,145.32,145.32,49.86
11172,B2C1La0.07Lu0.93Ni2,13.60 ,2005,10.1103/PhysRevB.71.024509,11185,tetragonal,I4/mmm,63.35,8.55,5.81,5.81,5.81,145.32,145.32,49.86
11173,B2C1La0.08Lu0.92Ni2,13.60 ,2005,10.1103/PhysRevB.71.024509,11185,tetragonal,I4/mmm,63.35,8.55,5.81,5.81,5.81,145.32,145.32,49.86
11174,B2C1La0.09Lu0.91Ni2,NaN,,10.1103/PhysRevB.71.024509,11185,tetragonal,I4/mmm,63.35,8.55,5.81,5.81,5.81,145.32,145.32,49.86
11175,B2C1La1Ni2,NaN,,10.1103/PhysRevB.51.420,11175,tetragonal,I4/mmm,70.09,6.87,5.59,5.59,5.59,140.49,140.49,57.11
11176,B2C1La1Pt2,10.50 ,1994,10.1103/PhysRevB.49.12384,11176,tetragonal,I4/mmm,81.99,11.4,6.06,6.06,6.06,142.46,142.46,54.14
11177,B2C1La1Rh2,NaN,,10.1103/physrevb.50.12966,11177,tetragonal,I4/mmm,78.97,7.96,5.87,5.87,5.87,141.15,141.15,56.12
11178,B2C1Lu0.08Ni2Y0.92,15.20 ,1998,10.1016/S0921-4534(98)00354-2,11223,tetragonal,I4/mmm,65.32,6.1,5.76,5.76,5.76,144.13,144.13,51.64
11179,B2C1Lu0.16Ni2Y0.84,14.80 ,1998,10.1016/S0921-4534(98)00354-2,11223,tetragonal,I4/mmm,65.32,6.1,5.76,5.76,5.76,144.13,144.13,51.64
11180,B2C1Lu0.1Ni2Y0.9,15.56 ,2001,10.1103/PhysRevB.63.104508,11223,tetragonal,I4/mmm,65.32,6.1,5.76,5.76,5.76,144.13,144.13,51.64
11181,B2C1Lu0.25Ni2Y0.75,14.90 ,1998,10.1016/S0921-4534(98)00354-2,11223,tetragonal,I4/mmm,65.32,6.1,5.76,5.76,5.76,144.13,144.13,51.64
11182,B2C1Lu0.7Ni2Y0.3,15.00 ,1998,10.1016/S0921-4534(98)00354-2,11185,tetragonal,I4/mmm,63.35,8.55,5.81,5.81,5.81,145.32,145.32,49.86
11183,B2C1Lu0.84Ni2Y0.16,15.20 ,1998,10.1016/S0921-4534(98)00354-2,11185,tetragonal,I4/mmm,63.35,8.55,5.81,5.81,5.81,145.32,145.32,49.86
11184,B2C1Lu0.8Ni2Y0.2,14.68 ,2001,10.1103/PhysRevB.63.104508,11185,tetragonal,I4/mmm,63.35,8.55,5.81,5.81,5.81,145.32,145.32,49.86
11185,B2C1Lu1Ni2,16.70 ,1994,10.1103/PhysRevB.50.9445,11185,tetragonal,I4/mmm,63.35,8.55,5.81,5.81,5.81,145.32,145.32,49.86
11186,B2C1Mn0.02Ni1.98Y1,15.48 ,2001,10.1016/S0921-4534(01)00612-8,11223,tetragonal,I4/mmm,65.32,6.1,5.76,5.76,5.76,144.13,144.13,51.64
11187,B2C1Mn0.1Ni1.9Y1,12.70 ,2001,10.1016/S0921-4534(01)00612-8,11223,tetragonal,I4/mmm,65.32,6.1,5.76,5.76,5.76,144.13,144.13,51.64
11188,B2C1Mn0.2Ni1.8Y1,8.70 ,2001,10.1016/S0921-4534(01)00612-8,11223,tetragonal,I4/mmm,65.32,6.1,5.76,5.76,5.76,144.13,144.13,51.64
11189,B2C1Mn0.3Ni1.7Y1,5.70 ,2001,10.1016/S0921-4534(01)00612-8,11223,tetragonal,I4/mmm,65.32,6.1,5.76,5.76,5.76,144.13,144.13,51.64
11190,B2C1Nd1Ni2,NaN,,10.1103/PhysRevB.55.6584,11190,tetragonal,I4/mmm,67.56,7.26,5.62,5.62,5.62,141.8,141.8,55.13
11191,B2C1Ni1.7Pd0.3Y1,10.70 ,2002,10.1016/S0167-577X(02)00699-7,11223,tetragonal,I4/mmm,65.32,6.1,5.76,5.76,5.76,144.13,144.13,51.64
11192,B2C1Ni1.82Pd0.18Y1,11.80 ,2002,10.1016/S0167-577X(02)00699-7,11223,tetragonal,I4/mmm,65.32,6.1,5.76,5.76,5.76,144.13,144.13,51.64
11193,B2C1Ni1.8Pd0.2Y1,14.00 ,1994,10.1016/0921-4534(94)90862-1,11223,tetragonal,I4/mmm,65.32,6.1,5.76,5.76,5.76,144.13,144.13,51.64
11194,B2C1Ni1.94Ru0.06Y1,8.70 ,1995,10.1016/0921-4534(94)02424-3,11223,tetragonal,I4/mmm,65.32,6.1,5.76,5.76,5.76,144.13,144.13,51.64
11195,B2C1Ni1.98Ru0.02Y1,12.80 ,1995,10.1016/0921-4534(94)02424-3,11223,tetragonal,I4/mmm,65.32,6.1,5.76,5.76,5.76,144.13,144.13,51.64
11196,B2C1Ni1.9Pt0.1Y1,13.70 ,2002,10.1103/PhysRevB.66.184511,11223,tetragonal,I4/mmm,65.32,6.1,5.76,5.76,5.76,144.13,144.13,51.64
11197,B2C1Ni1.9Ru0.1Y1,7.00 ,1995,10.1016/0921-4534(94)02424-3,11223,tetragonal,I4/mmm,65.32,6.1,5.76,5.76,5.76,144.13,144.13,51.64
11198,B2C1Ni2Pr0.05Y0.95,14.10 ,2008,10.1103/PhysRevB.78.144422,11223,tetragonal,I4/mmm,65.32,6.1,5.76,5.76,5.76,144.13,144.13,51.64
11199,B2C1Ni2Pr0.15Y0.85,12.00 ,2001,10.1016/S0921-4534(01)00854-1,11223,tetragonal,I4/mmm,65.32,6.1,5.76,5.76,5.76,144.13,144.13,51.64
11200,B2C1Ni2Pr0.1Y0.9,11.20 ,2008,10.1103/PhysRevB.78.144422,11223,tetragonal,I4/mmm,65.32,6.1,5.76,5.76,5.76,144.13,144.13,51.64
11201,B2C1Ni2Pr0.25Y0.75,7.70 ,2001,10.1016/S0921-4534(01)00854-1,11223,tetragonal,I4/mmm,65.32,6.1,5.76,5.76,5.76,144.13,144.13,51.64
11202,B2C1Ni2Pr0.2Y0.8,8.74 ,2001,10.1016/S0921-4534(01)00854-1,11223,tetragonal,I4/mmm,65.32,6.1,5.76,5.76,5.76,144.13,144.13,51.64
11203,B2C1Ni2Pr0.8Y0.2,NaN,,10.1016/S0921-4534(01)00854-1,11204,tetragonal,I4/mmm,68.39,7.09,5.61,5.61,5.61,141.36,141.36,55.79
11204,B2C1Ni2Pr1,NaN,,10.1103/PhysRevB.74.134513,11204,tetragonal,I4/mmm,68.39,7.09,5.61,5.61,5.61,141.36,141.36,55.79
11205,B2C1Ni2Tb0.05Y0.95,14.42 ,2001,10.1103/PhysRevB.63.144528,11223,tetragonal,I4/mmm,65.32,6.1,5.76,5.76,5.76,144.13,144.13,51.64
11206,B2C1Ni2Tb0.15Y0.85,12.54 ,2001,10.1103/PhysRevB.63.144528,11223,tetragonal,I4/mmm,65.32,6.1,5.76,5.76,5.76,144.13,144.13,51.64
11207,B2C1Ni2Tb0.25Y0.75,10.02 ,2001,10.1103/PhysRevB.63.144528,11223,tetragonal,I4/mmm,65.32,6.1,5.76,5.76,5.76,144.13,144.13,51.64
11208,B2C1Ni2Tb0.35Y0.65,4.60 ,1998,10.1016/S0921-4534(98)00557-7,11208,tetragonal,P4/mmm,523.93,6.75,7.08,7.08,10.46,90,90,90
11209,B2C1Ni2Tb0.3Y0.7,9.03 ,2001,10.1103/PhysRevB.63.144528,11223,tetragonal,I4/mmm,65.32,6.1,5.76,5.76,5.76,144.13,144.13,51.64
11210,B2C1Ni2Tb0.45Y0.55,NaN,,10.1016/S0921-4534(98)00557-7,11212,tetragonal,P4/mmm,130.98,6.97,3.54,3.54,10.46,90,90,90
11211,B2C1Ni2Tb0.4Y0.6,5.04 ,2001,10.1103/PhysRevB.63.144528,11208,tetragonal,P4/mmm,523.93,6.75,7.08,7.08,10.46,90,90,90
11212,B4C2Ni4Tb1Y1,NaN,,,11212,tetragonal,P4/mmm,130.98,6.97,3.54,3.54,10.46,90,90,90
11213,B2C1Ni2Tb0.6Y0.4,NaN,,10.1103/PhysRevB.63.144528,11212,tetragonal,P4/mmm,130.98,6.97,3.54,3.54,10.46,90,90,90
11214,B2C1Ni2Tb0.75Y0.25,NaN,,10.1016/S0921-4534(98)00557-7,11219,tetragonal,I4/mmm,65.49,7.86,5.73,5.73,5.73,143.76,143.76,52.19
11215,B2C1Ni2Tb0.7Y0.3,NaN,,10.1016/S0921-4534(98)00557-7,11219,tetragonal,I4/mmm,65.49,7.86,5.73,5.73,5.73,143.76,143.76,52.19
11216,B2C1Ni2Tb0.8Y0.2,NaN,,10.1016/S0921-4534(98)00557-7,11219,tetragonal,I4/mmm,65.49,7.86,5.73,5.73,5.73,143.76,143.76,52.19
11217,B2C1Ni2Tb0.95Y0.05,NaN,,10.1016/S0921-4534(98)00557-7,11219,tetragonal,I4/mmm,65.49,7.86,5.73,5.73,5.73,143.76,143.76,52.19
11218,B2C1Ni2Tb0.9Y0.1,NaN,,10.1016/S0921-4534(98)00557-7,11219,tetragonal,I4/mmm,65.49,7.86,5.73,5.73,5.73,143.76,143.76,52.19
11219,B2C1Ni2Tb1,NaN,,10.1103/PhysRevB.55.6584,11219,tetragonal,I4/mmm,65.49,7.86,5.73,5.73,5.73,143.76,143.76,52.19
11220,B2C1Ni2Th1,8.40 ,1995,10.1103/PhysRevB.51.420,11220,tetragonal,I4/mmm,69.12,9.2,3.69,3.69,5.71,108.86,108.86,90
11221,B2C1Ni2Tm1,11.10 ,1995,10.1103/PhysRevB.51.420,11221,tetragonal,I4/mmm,63.94,8.31,5.79,5.79,5.79,144.91,144.91,50.46
11222,B2C1Ni2U1,NaN,,10.1103/PhysRevB.51.420,11222,tetragonal,I4/mmm,64.11,10.08,5.83,5.83,5.83,145.19,145.19,50.05
11223,B2C1Ni2Y1,16.18 ,2001,10.1016/S0921-4534(01)00612-8,11223,tetragonal,I4/mmm,65.32,6.1,5.76,5.76,5.76,144.13,144.13,51.64
11224,B2C1Ni2Yb1,NaN,,10.1103/PhysRevB.55.6584,11224,tetragonal,I4/mmm,64.39,8.36,5.61,5.61,5.61,142.76,142.76,53.69
11225,B2C1Pd2Th1,14.50 ,1994,10.1016/0921-4534(94)90813-3,11225,tetragonal,I4/mmm,80.17,9.91,6.04,6.04,6.04,142.76,142.76,53.68
11226,B2C1Pd2Y1,22.60 ,1999,10.1016/S0921-4534(99)00377-9,11226,tetragonal,I4/mmm,77.29,7.21,6.01,6.01,6.01,143.24,143.24,52.97
11227,B2C1Pr1Pt2,6.00 ,2007,10.1016/j.physc.2007.04.203,11227,tetragonal,I4/mmm,81.11,11.56,6.06,6.06,6.06,142.7,142.7,53.77
11228,B2C1Pr1Rh2,NaN,,10.1103/PhysRevB.79.113107,11228,tetragonal,I4/mmm,77.88,8.11,3.89,3.89,5.83,109.5,109.5,90
11229,B2C1Pt2Th1,6.70 ,1994,10.1143/JPSJ.63.2853,11229,tetragonal,I4/mmm,80.82,13.47,3.85,3.85,6.1,108.38,108.38,90
11230,B2C1Rh2Th1,NaN,,10.1143/JPSJ.63.2853,11230,tetragonal,I4/mmm,77.52,10.1,5.81,5.81,5.81,140.83,140.83,56.6
11231,B2C1Rh2U1,NaN,,10.1143/JPSJ.63.2853,11231,tetragonal,I4/mmm,74.1,10.7,5.8,5.8,5.8,141.8,141.8,55.13
11232,B2C2Dy1,NaN,,10.1016/0022-5088(82)90134-5,11232,tetragonal,P4/mbm,101.48,6.81,3.57,5.33,5.33,90,90,90
11233,B2C2La1,NaN,,10.1016/0022-5088(82)90134-5,11233,tetragonal,P4/mbm,115.95,5.29,3.99,5.39,5.39,90,90,90
11234,B2C2Lu1,2.40 ,1982,10.1016/0022-5088(82)90134-5,11234,tetragonal,P4/mbm,97.29,7.53,5.32,5.32,3.44,90,90,90
11235,B2C2Y1,3.60 ,1982,10.1016/0022-5088(82)90134-5,11235,tetragonal,P4/mbm,102.05,4.38,5.33,5.33,3.59,90,90,90
11236,B2Ca1Ir2,NaN,,10.1088/1468-6996/14/3/035003,11236,orthorhombic,Fddd1,147.39,10.05,5.5,5.5,6.13,105.07,105.07,114.89
11237,B2Ca1Rh2,NaN,,10.1088/1468-6996/14/3/035003,11237,orthorhombic,Fddd1,144.03,6.17,5.49,5.49,6.04,105.29,105.29,114.77
11238,B2Ce0.001La0.999Rh3,1.67 ,1985,10.1103/PhysRevB.31.656,15853,hexagonal,P6/mmm,81.97,9.51,5.48,5.48,3.16,90,90,120
11239,B2Ce0.002La0.998Rh3,1.07 ,1985,10.1103/PhysRevB.31.656,15853,hexagonal,P6/mmm,81.97,9.51,5.48,5.48,3.16,90,90,120
11240,B2Ce0.003La0.997Rh3,0.38 ,1985,10.1103/PhysRevB.31.656,15853,hexagonal,P6/mmm,81.97,9.51,5.48,5.48,3.16,90,90,120
11241,B2Ce1Co3,NaN,,10.1007/978-3-642-81894-3,11241,hexagonal,P6/mmm,65.61,8.57,5.12,5.12,2.89,90,90,120
11242,B2Ce1Ir3,NaN,,10.1007/978-3-642-81894-3,11242,hexagonal,P6/mmm,81.9,14.97,5.57,5.57,3.05,90,90,120
11243,B2Ce1Rh3,NaN,,10.1007/978-3-642-81894-3,11243,hexagonal,P6/mmm,80.02,9.76,5.5,5.5,3.06,90,90,120
11244,B2Ce1Ru3,1.10 ,1985,10.1016/0375-9601(85)90177-X,11244,hexagonal,P6/mmm,79,9.77,5.52,5.52,3,90,90,120
11245,B2Co0.01Mg0.99,38.70 ,2008,10.1016/j.ssc.2008.04.028,15774,hexagonal,P6/mmm,28.6,2.67,3.06,3.06,3.52,90,90,120
11246,B2Co0.02Mg0.98,37.40 ,2008,10.1016/j.ssc.2008.04.028,15774,hexagonal,P6/mmm,28.6,2.67,3.06,3.06,3.52,90,90,120
11247,B2Co0.03Mg0.97,36.20 ,2008,10.1016/j.ssc.2008.04.028,15774,hexagonal,P6/mmm,28.6,2.67,3.06,3.06,3.52,90,90,120
11248,B2Co0.1Mg0.9,34.50 ,2002,10.1016/S0921-4534(01)01130-3,15774,hexagonal,P6/mmm,28.6,2.67,3.06,3.06,3.52,90,90,120
11249,B2Co2La0.9Y0.1,4.25 ,2011,10.1103/PhysRevLett.106.237001,10977,tetragonal,P-4m2,131.67,6.98,3.58,3.58,10.25,90,90,90
11250,B2Co2La1,NaN,,10.1103/PhysRevLett.106.237001,11250,tetragonal,I4/mmm,65.84,7.02,3.58,3.58,5.72,108.28,108.28,89.98
11251,B2Co2Y1,NaN,,10.1103/PhysRevB.52.16165,11251,tetragonal,I4/mmm,58.78,6.45,3.53,3.53,5.33,109.37,109.37,90
11252,B2Co3Dy1,NaN,,10.1007/978-3-642-81894-3,11252,hexagonal,P6/mmm,63.99,9.37,5.02,5.02,2.93,90,90,120
11253,B2Co3Er1,NaN,,10.1007/978-3-642-81894-3,11253,hexagonal,P6/mmm,63.02,9.64,4.95,4.95,2.97,90,90,120
11254,B2Co3Gd1,NaN,,10.1007/978-3-642-81894-3,11254,hexagonal,P6/mmm,65.01,9.08,5.06,5.06,2.93,90,90,120
11255,B2Co3Ho1,NaN,,10.1007/978-3-642-81894-3,11255,hexagonal,P6/mmm,63.42,9.51,4.97,4.97,2.97,90,90,120
11256,B2Co3Lu1,NaN,,10.1007/978-3-642-81894-3,11256,hexagonal,P6/mmm,62.15,9.98,4.92,4.92,2.97,90,90,120
11257,B2Co3Sc1,NaN,,10.1007/978-3-642-81894-3,11257,hexagonal,P6/mmm,60.25,6.71,4.87,4.87,2.93,90,90,120
11258,B2Co3Sm1,NaN,,10.1007/978-3-642-81894-3,11258,hexagonal,P6/mmm,65.76,8.81,5.09,5.09,2.93,90,90,120
11259,B2Co3Tb1,NaN,,10.1007/978-3-642-81894-3,11259,hexagonal,P6/mmm,64.35,9.22,5.04,5.04,2.93,90,90,120
11260,B2Co3Tm1,NaN,,10.1007/978-3-642-81894-3,11260,hexagonal,P6/mmm,62.72,9.73,4.94,4.94,2.97,90,90,120
11261,B2Co3U1,NaN,,10.1007/978-3-642-81894-3,11261,hexagonal,P6/mmm,63.89,11.34,4.96,4.96,3,90,90,120
11262,B2Co3Y1,NaN,,10.1007/978-3-642-81894-3,11262,hexagonal,P6/mmm,64.26,7.42,5.03,5.03,2.93,90,90,120
11263,B2Co3Yb1,NaN,,10.1007/978-3-642-81894-3,11263,hexagonal,P6/mmm,63.71,9.68,5.17,5.17,2.76,90,90,120
11264,B2Cr0.01Mg0.99,36.70 ,2005,10.1016/j.physc.2005.04.027,15774,hexagonal,P6/mmm,28.6,2.67,3.06,3.06,3.52,90,90,120
11265,B2Cr0.02Mg0.98,35.30 ,2005,10.1016/j.physc.2005.04.027,15774,hexagonal,P6/mmm,28.6,2.67,3.06,3.06,3.52,90,90,120
11266,B2Cr0.03Mg0.97,35.10 ,2005,10.1016/j.physc.2005.04.027,15774,hexagonal,P6/mmm,28.6,2.67,3.06,3.06,3.52,90,90,120
11267,B2Cr0.05Mg0.95,NaN,,10.1016/j.physc.2005.04.027,15774,hexagonal,P6/mmm,28.6,2.67,3.06,3.06,3.52,90,90,120
11268,B2Cr1,NaN,,10.1103/PhysRev.87.799,11268,hexagonal,P6/mmm,22.99,5.32,2.96,2.96,3.03,90,90,120
11269,B2Cu0.004Mg0.996,38.11 ,2002,10.1016/S0038-1098(01)00514-2,15774,hexagonal,P6/mmm,28.6,2.67,3.06,3.06,3.52,90,90,120
11270,B2Cu0.011Mg0.989,38.05 ,2002,10.1016/S0038-1098(01)00514-2,15774,hexagonal,P6/mmm,28.6,2.67,3.06,3.06,3.52,90,90,120
11271,B2Cu0.018Mg0.982,37.80 ,2002,10.1016/S0038-1098(01)00514-2,15774,hexagonal,P6/mmm,28.6,2.67,3.06,3.06,3.52,90,90,120
11272,B2Cu0.03Mg0.97,37.58 ,2002,10.1016/S0038-1098(01)00514-2,15774,hexagonal,P6/mmm,28.6,2.67,3.06,3.06,3.52,90,90,120
11273,B2Cu0.05Mg0.95,37.75 ,2006,10.1016/j.physc.2006.09.004,15774,hexagonal,P6/mmm,28.6,2.67,3.06,3.06,3.52,90,90,120
11274,B2Cu0.1Mg0.9,38.60 ,2001,10.1016/S0038-1098(01)00207-1,15774,hexagonal,P6/mmm,28.6,2.67,3.06,3.06,3.52,90,90,120
11275,B2Cu0.2Mg0.8,38.60 ,2001,10.1016/S0038-1098(01)00207-1,15774,hexagonal,P6/mmm,28.6,2.67,3.06,3.06,3.52,90,90,120
11276,B2Dy0.1Lu0.9Ru1,7.34 ,1981,10.1016/0038-1098(81)90748-1,11349,orthorhombic,Pnma,189.84,10.41,5.23,5.79,6.26,90,90,90
11277,B2Dy0.2Lu0.8Ru1,5.07 ,1981,10.1016/0038-1098(81)90748-1,11349,orthorhombic,Pnma,189.84,10.41,5.23,5.79,6.26,90,90,90
11278,B2Dy1Ir3,NaN,,10.1016/0022-5088(81)90118-1,11278,hexagonal,P6/mmm,80.47,15.7,3.15,5.43,5.43,120,90,90
11279,B2Dy1Os1,NaN,,10.1007/978-3-642-81894-3,11279,orthorhombic,Pnma,200.26,12.42,5.91,5.31,6.38,90,90,90
11280,B2Dy1Rh3,NaN,,10.1016/0022-5088(81)90118-1,11280,hexagonal,P6/mmm,78.46,10.43,3.15,5.37,5.37,60.01,90,90.01
11281,B2Dy1Ru1,NaN,,10.1007/978-3-642-81894-3,11281,orthorhombic,Pnma,201.02,9.42,5.92,5.34,6.37,90,90,90
11282,B2Dy1Ru3,NaN,,10.1007/978-3-642-81894-3,11282,hexagonal,P6/mmm,78.35,10.33,5.47,5.47,3.02,90,90,120
11283,B2Er0.15Lu0.85Ru1,8.86 ,1986,10.1103/PhysRevB.33.1671,11349,orthorhombic,Pnma,189.84,10.41,5.23,5.79,6.26,90,90,90
11284,B2Er0.1Lu0.9Ru1,8.77 ,1981,10.1016/0038-1098(81)90748-1,11349,orthorhombic,Pnma,189.84,10.41,5.23,5.79,6.26,90,90,90
11285,B2Er0.2Lu0.8Ru1,7.85 ,1981,10.1016/0038-1098(81)90748-1,11349,orthorhombic,Pnma,189.84,10.41,5.23,5.79,6.26,90,90,90
11286,B2Er0.35Lu0.65Ru1,6.94 ,1986,10.1103/PhysRevB.33.1671,11288,orthorhombic,Pmc2_1,195.52,9.98,5.28,5.87,6.31,90,90,90
11287,B2Er0.45Lu0.55Ru1,5.26 ,1986,10.1103/PhysRevB.33.1671,11288,orthorhombic,Pmc2_1,195.52,9.98,5.28,5.87,6.31,90,90,90
11288,B2Er0.4Lu0.6Ru1,6.30 ,1986,10.1103/PhysRevB.33.1671,11288,orthorhombic,Pmc2_1,195.52,9.98,5.28,5.87,6.31,90,90,90
11289,B2Er1Ir3,NaN,,10.1016/0022-5088(81)90118-1,11289,hexagonal,P6/mmm,79.93,15.9,3.15,5.42,5.42,60,90,90
11290,B2Er1Os1,NaN,,10.1016/0025-5408(80)90099-9,11290,orthorhombic,Pnma,194.94,12.92,5.27,5.84,6.33,90,90,90
11291,B2Er1Rh3,NaN,,10.1016/0022-5088(81)90118-1,11291,hexagonal,P6/mmm,77.86,10.61,3.14,5.35,5.35,120,90,90
11292,B2Er1Ru1,NaN,,10.1007/978-3-642-81894-3,11292,orthorhombic,Pnma,194.44,9.9,5.27,5.85,6.31,90,90,90
11293,B2Er1Ru3,NaN,,10.1007/978-3-642-81894-3,11293,hexagonal,P6/mmm,77.79,10.5,5.46,5.46,3.02,90,90,120
11294,B2Eu1Rh3,NaN,,10.1007/978-3-642-81894-3,11294,hexagonal,P6/mmm,80.1,10,5.61,5.61,2.94,90,90,120
11295,B2Fe0.003Mg0.997,37.90 ,2007,10.1103/PhysRevB.75.184513,15774,hexagonal,P6/mmm,28.6,2.67,3.06,3.06,3.52,90,90,120
11296,B2Fe0.006Mg0.994,37.00 ,2007,10.1103/PhysRevB.75.184513,15774,hexagonal,P6/mmm,28.6,2.67,3.06,3.06,3.52,90,90,120
11297,B2Fe0.012Mg0.988,34.90 ,2007,10.1103/PhysRevB.75.184513,15774,hexagonal,P6/mmm,28.6,2.67,3.06,3.06,3.52,90,90,120
11298,B2Fe0.01Mg0.99,38.20 ,2010,10.1016/j.physc.2010.05.044,15774,hexagonal,P6/mmm,28.6,2.67,3.06,3.06,3.52,90,90,120
11299,B2Fe0.03Mg0.97,36.00 ,2002,10.1016/S0921-4534(01)01130-3,15774,hexagonal,P6/mmm,28.6,2.67,3.06,3.06,3.52,90,90,120
11300,B2Fe0.05Mg0.95,29.50 ,2010,10.1016/j.physc.2010.05.044,15774,hexagonal,P6/mmm,28.6,2.67,3.06,3.06,3.52,90,90,120
11301,B2Fe0.1Mg0.9,34.00 ,2002,10.1016/S0921-4534(01)01130-3,15774,hexagonal,P6/mmm,28.6,2.67,3.06,3.06,3.52,90,90,120
11302,B2Gd0.1Lu0.9Ru1,6.40 ,1981,10.1016/0038-1098(81)90748-1,11349,orthorhombic,Pnma,189.84,10.41,5.23,5.79,6.26,90,90,90
11303,B2Gd0.2Lu0.8Ru1,4.84 ,1981,10.1016/0038-1098(81)90748-1,11349,orthorhombic,Pnma,189.84,10.41,5.23,5.79,6.26,90,90,90
11304,B2Gd1Ir3,NaN,,10.1016/0022-5088(81)90118-1,11304,hexagonal,P6/mmm,81.21,15.45,5.46,5.46,3.15,90,90,120
11305,B2Gd1Rh3,NaN,,10.1016/0038-1098(80)90221-5,11305,hexagonal,P6/mmm,79.28,10.21,5.4,5.4,3.14,90,90,120
11306,B2Gd1Ru3,NaN,,10.1016/0038-1098(80)90221-5,11306,hexagonal,P6/mmm,79.2,10.11,5.5,5.5,3.02,90,90,120
11307,B2Ge1Ta5,3.80 ,2016,10.1016/j.jallcom.2015.11.101,11307,tetragonal,I4/mcm,227.18,14.6,6.25,6.25,7.3,115.36,115.36,90
11308,B2Hf1,NaN,,10.1103/PhysRevB.95.094505,11308,hexagonal,P6/mmm,29.57,11.24,3.13,3.13,3.48,90,90,120
11309,B2Ho0.1Lu0.9Ru1,7.53 ,1981,10.1016/0038-1098(81)90748-1,11349,orthorhombic,Pnma,189.84,10.41,5.23,5.79,6.26,90,90,90
11310,B2Ho0.2Lu0.8Ru1,6.46 ,1981,10.1016/0038-1098(81)90748-1,11349,orthorhombic,Pnma,189.84,10.41,5.23,5.79,6.26,90,90,90
11311,B2Ho1Ir3,NaN,,10.1016/0022-5088(81)90118-1,11311,hexagonal,P6/mmm,80.21,15.8,5.42,5.42,3.15,90,90,120
11312,B2Ho1Os1,NaN,,10.1016/0025-5408(80)90099-9,11312,orthorhombic,Pnma,196.71,12.72,5.29,5.86,6.35,90,90,90
11313,B2Ho1Rh3,NaN,,10.1016/0022-5088(81)90118-1,11313,hexagonal,P6/mmm,78.16,10.52,3.14,5.36,5.36,59.99,90,90
11314,B2Ho1Ru1,NaN,,10.1016/0038-1098(80)90221-5,11314,orthorhombic,Pnma,196.3,9.73,5.29,5.87,6.33,90,90,90
11315,B2Ho1Ru3,NaN,,10.1007/978-3-642-81894-3,11315,hexagonal,P6/mmm,78.09,10.41,5.46,5.46,3.02,90,90,120
11316,B2Ir0.02Mg0.98,33.20 ,2003,10.1016/S0921-4534(03)01269-3,15774,hexagonal,P6/mmm,28.6,2.67,3.06,3.06,3.52,90,90,120
11317,B2Ir0.06Mg0.94,28.10 ,2003,10.1016/S0921-4534(03)01269-3,15774,hexagonal,P6/mmm,28.6,2.67,3.06,3.06,3.52,90,90,120
11318,B2Ir0.12Mg0.88,18.00 ,2003,10.1016/S0921-4534(03)01269-3,15774,hexagonal,P6/mmm,28.6,2.67,3.06,3.06,3.52,90,90,120
11319,B2Ir1Mo2,3.60 ,1975,10.1016/0025-5408(75)90067-7,11319,orthorhombic,Pnnm,228.3,11.8,3.26,7.41,9.46,90,90,90
11320,B2Ir1V2,1.12 ,1975,10.1016/0025-5408(75)90067-7,11320,orthorhombic,Pnnm,205.94,10.18,3.07,7.21,9.29,90,90,90
11321,B2Ir2Sr1,NaN,,10.1088/1468-6996/14/3/035003,11321,orthorhombic,Fddd1,153.73,10.66,5.61,5.61,6.17,105.38,105.38,114.62
11322,B2Ir3La1,1.65 ,1982,"Springer-Verlag, 1982,",11322,hexagonal,P6/mmm,83.43,14.67,5.63,5.63,3.04,90,90,120
11323,B2Ir3Lu1,NaN,,10.1016/0022-5088(81)90118-1,11323,hexagonal,P6/mmm,79.26,16.2,3.13,5.4,5.4,60,89.99,89.99
11324,B2Ir3Nd1,NaN,,10.1016/0022-5088(81)90118-1,11324,hexagonal,P6/mmm,82.2,15,2.97,5.66,5.66,120,90.02,90.02
11325,B2Ir3Sc1,NaN,,10.1016/0022-5088(81)90118-1,11325,hexagonal,P6/mmm,77.72,13.74,5.43,5.43,3.04,90,90,120
11326,B2Ir3Sm1,NaN,,10.1016/0022-5088(81)90118-1,11326,hexagonal,P6/mmm,81.79,15.2,5.48,5.48,3.15,90,90,120
11327,B2Ir3Tb1,NaN,,10.1016/0022-5088(81)90118-1,11327,hexagonal,P6/mmm,80.73,15.57,3.15,5.44,5.44,60,90,90
11328,B2Ir3Th1,2.09 ,1982,"Springer-Verlag, 1982,",11328,hexagonal,P6/mmm,84.03,16.41,5.46,5.46,3.25,90,90,120
11329,B2Ir3Tm1,NaN,,10.1016/0022-5088(81)90118-1,11329,hexagonal,P6/mmm,79.71,15.98,5.41,5.41,3.14,90,90,120
11330,B2Ir3U1,NaN,,10.1016/0038-1098(80)90221-5,11330,hexagonal,P6/mmm,81.56,17.03,5.43,5.43,3.2,90,90,120
11331,B2Ir3Y1,NaN,,10.1016/0022-5088(81)90118-1,11331,hexagonal,P6/mmm,80.65,14.15,3.15,5.44,5.44,120,90,90
11332,B2Ir3Yb1,NaN,,10.1016/0022-5088(81)90118-1,11332,hexagonal,P6/mmm,80.42,15.93,5.63,5.63,2.93,90,90,120
11333,B2La1Rh3,2.82 ,1982,"Springer-Verlag, 1982,",11333,orthorhombic,Fmmm,156.93,8.84,5.52,5.73,6.29,77.81,63.98,61.21
11334,B2La3N3Ni2,14.90 ,2012,10.1021/ja211293x,11334,tetragonal,I4/mmm,141.43,7.02,10.32,10.32,10.32,158.96,158.96,29.93
11335,B2Li0.05Mg0.95,38.25 ,2008,10.1103/PhysRevB.77.214507,15774,hexagonal,P6/mmm,28.6,2.67,3.06,3.06,3.52,90,90,120
11336,B2Li0.07Mg0.93,37.80 ,2001,10.1016/S0921-4534(01)01071-1,15774,hexagonal,P6/mmm,28.6,2.67,3.06,3.06,3.52,90,90,120
11337,B2Li0.08Mg0.92,38.00 ,2008,10.1103/PhysRevB.77.214507,15774,hexagonal,P6/mmm,28.6,2.67,3.06,3.06,3.52,90,90,120
11338,B2Li0.11Mg0.89,35.30 ,2008,10.1103/PhysRevB.77.214507,15774,hexagonal,P6/mmm,28.6,2.67,3.06,3.06,3.52,90,90,120
11339,B2Li0.15Mg0.85,37.50 ,2001,10.1016/S0921-4534(01)01071-1,15774,hexagonal,P6/mmm,28.6,2.67,3.06,3.06,3.52,90,90,120
11340,B2Li0.1Mg0.9,37.80 ,2001,10.1016/S0921-4534(01)00907-8,15774,hexagonal,P6/mmm,28.6,2.67,3.06,3.06,3.52,90,90,120
11341,B2Li0.2Mg0.8,34.00 ,2001,10.1016/S0921-4534(01)00907-8,15774,hexagonal,P6/mmm,28.6,2.67,3.06,3.06,3.52,90,90,120
11342,B2Lu0.8Ru1Tb0.2,NaN,,10.1016/0038-1098(81)90748-1,11349,orthorhombic,Pnma,189.84,10.41,5.23,5.79,6.26,90,90,90
11343,B2Lu0.8Ru1Tm0.2,7.31 ,1981,10.1016/0038-1098(81)90748-1,11349,orthorhombic,Pnma,189.84,10.41,5.23,5.79,6.26,90,90,90
11344,B2Lu0.9Ru1Tb0.1,4.76 ,1981,10.1016/0038-1098(81)90748-1,11349,orthorhombic,Pnma,189.84,10.41,5.23,5.79,6.26,90,90,90
11345,B2Lu0.9Ru1Tm0.1,8.72 ,1981,10.1016/0038-1098(81)90748-1,11349,orthorhombic,Pnma,189.84,10.41,5.23,5.79,6.26,90,90,90
11346,B2Lu1Os1,2.66 ,1982,"Springer-Verlag, 1982,",11346,orthorhombic,Pnma,193.12,13.3,5.26,5.82,6.31,90,90,90
11347,B2Lu1Os3,4.69 ,1987,10.1007/BF00682626,11347,hexagonal,P6/mmm,79.98,15.93,5.52,5.52,3.03,90,90,120
11348,B2Lu1Rh3,NaN,,10.1016/0022-5088(81)90118-1,11348,hexagonal,P6/mmm,78.87,10.64,5.4,5.4,3.12,90,90,120
11349,B2Lu1Ru1,10.60 ,1987,10.1007/BF00682626,11349,orthorhombic,Pnma,189.84,10.41,5.23,5.79,6.26,90,90,90
11350,B2Lu1Ru3,NaN,,10.1016/0038-1098(80)90221-5,11350,hexagonal,P6/mmm,77.12,10.76,5.44,5.44,3.01,90,90,120
11351,B2Mg0.1Nb0.9,4.50 ,2007,10.1088/0953-2048/20/5/008,11392,hexagonal,P6/mmm,28.04,6.78,3.11,3.11,3.35,90,90,120
11352,B2Mg0.5,36.00 ,2001,10.1016/S0921-4534(01)01100-5,11352,orthorhombic,Pnma,177.51,2.53,4.38,5.47,7.41,90,90,90
11353,B2Mg0.6,36.90 ,2001,10.1016/S0921-4534(01)01100-5,11353,tetragonal,P4/mmm,107.8,1.75,4.12,4.12,6.37,90,90,90
11354,B2Mg0.7,37.20 ,2001,10.1016/S0921-4534(01)01100-5,15774,hexagonal,P6/mmm,28.6,2.67,3.06,3.06,3.52,90,90,120
11355,B2Mg0.8,38.00 ,2001,10.1016/S0921-4534(01)01100-5,15774,hexagonal,P6/mmm,28.6,2.67,3.06,3.06,3.52,90,90,120
11356,B2Mg0.85Na0.15,38.00 ,2001,10.1016/S0921-4534(01)01071-1,15774,hexagonal,P6/mmm,28.6,2.67,3.06,3.06,3.52,90,90,120
11357,B2Mg0.88Sc0.12,30.00 ,2004,10.1103/PhysRevB.70.134514,15774,hexagonal,P6/mmm,28.6,2.67,3.06,3.06,3.52,90,90,120
11358,B2Mg0.8Na0.2,38.00 ,2001,10.1016/S0921-4534(01)01071-1,15774,hexagonal,P6/mmm,28.6,2.67,3.06,3.06,3.52,90,90,120
11359,B2Mg0.8Ti0.2,37.80 ,2001,10.1063/1.1396629,15774,hexagonal,P6/mmm,28.6,2.67,3.06,3.06,3.52,90,90,120
11360,B2Mg0.8Zn0.2,38.40 ,2001,10.1016/S0038-1098(01)00207-1,15774,hexagonal,P6/mmm,28.6,2.67,3.06,3.06,3.52,90,90,120
11361,B2Mg0.8Zr0.2,37.30 ,2002,10.1063/1.1496128,15774,hexagonal,P6/mmm,28.6,2.67,3.06,3.06,3.52,90,90,120
11362,B2Mg0.9,38.20 ,2001,10.1016/S0921-4534(01)01100-5,15774,hexagonal,P6/mmm,28.6,2.67,3.06,3.06,3.52,90,90,120
11363,B2Mg0.93Na0.07,38.00 ,2001,10.1016/S0921-4534(01)01071-1,15774,hexagonal,P6/mmm,28.6,2.67,3.06,3.06,3.52,90,90,120
11364,B2Mg0.94Pb0.06,35.00 ,2005,10.1016/j.ssc.2004.11.011,15774,hexagonal,P6/mmm,28.6,2.67,3.06,3.06,3.52,90,90,120
11365,B2Mg0.95Mn0.05,30.00 ,2001,10.1143/JPSJ.70.1889,15774,hexagonal,P6/mmm,28.6,2.67,3.06,3.06,3.52,90,90,120
11366,B2Mg0.95Ti0.05,38.50 ,2001,10.1063/1.1396629,15774,hexagonal,P6/mmm,28.6,2.67,3.06,3.06,3.52,90,90,120
11367,B2Mg0.95Zn0.05,38.30 ,2001,10.1016/S0038-1098(01)00207-1,15774,hexagonal,P6/mmm,28.6,2.67,3.06,3.06,3.52,90,90,120
11368,B2Mg0.95Zr0.05,37.70 ,2001,10.1063/1.1496128,15774,hexagonal,P6/mmm,28.6,2.67,3.06,3.06,3.52,90,90,120
11369,B2Mg0.96Mn0.04,32.30 ,2001,10.1143/JPSJ.70.1889,15774,hexagonal,P6/mmm,28.6,2.67,3.06,3.06,3.52,90,90,120
11370,B2Mg0.97Na0.03,38.00 ,2001,10.1016/S0921-4534(01)01071-1,15774,hexagonal,P6/mmm,28.6,2.67,3.06,3.06,3.52,90,90,120
11371,B2Mg0.98,38.40 ,2008,10.1103/PhysRevB.77.214507,15774,hexagonal,P6/mmm,28.6,2.67,3.06,3.06,3.52,90,90,120
11372,B2Mg0.988Sc0.012,41.40 ,2005,10.1007/s10948-005-0053-7,15774,hexagonal,P6/mmm,28.6,2.67,3.06,3.06,3.52,90,90,120
11373,B2Mg0.98Pb0.02,35.50 ,2005,10.1016/j.ssc.2004.11.011,15774,hexagonal,P6/mmm,28.6,2.67,3.06,3.06,3.52,90,90,120
11374,B2Mg0.98Sc0.02,39.00 ,2004,10.1103/PhysRevB.70.134514,15774,hexagonal,P6/mmm,28.6,2.67,3.06,3.06,3.52,90,90,120
11375,B2Mg0.99Mn0.01,36.20 ,2001,10.1143/JPSJ.70.1889,15774,hexagonal,P6/mmm,28.6,2.67,3.06,3.06,3.52,90,90,120
11376,B2Mg0.99Pb0.01,35.90 ,2005,10.1016/j.ssc.2004.11.011,15774,hexagonal,P6/mmm,28.6,2.67,3.06,3.06,3.52,90,90,120
11377,B2Mg0.99Sn0.01,33.50 ,2002,10.1016/S0921-4534(01)01130-3,15774,hexagonal,P6/mmm,28.6,2.67,3.06,3.06,3.52,90,90,120
11378,B2Mg0.99Ti0.01,38.60 ,2001,10.1063/1.1396629,15774,hexagonal,P6/mmm,28.6,2.67,3.06,3.06,3.52,90,90,120
11379,B2Mg0.9Pb0.1,34.00 ,2005,10.1016/j.ssc.2004.11.011,15774,hexagonal,P6/mmm,28.6,2.67,3.06,3.06,3.52,90,90,120
11380,B2Mg0.9Ti0.1,38.30 ,2001,10.1063/1.1396629,15774,hexagonal,P6/mmm,28.6,2.67,3.06,3.06,3.52,90,90,120
11381,B2Mg0.9Zn0.1,38.40 ,2001,10.1016/S0038-1098(01)00207-1,15774,hexagonal,P6/mmm,28.6,2.67,3.06,3.06,3.52,90,90,120
