Repository: ljcj007/SuperBand

# SuperBand
The SuperBand database is an open access energy structure database for superconductors that have been synthesized experimentally before 2024-04.  It provides tools for data-mining and machine learning techniques. The universal features provided on our web https://www.superband.work/ interface facilitate the design of novel superconductors with a wide-range of applications. We describe the database and the algorithm to generate it in our paper [1] https://arxiv.org/abs/2409.09419.

# Using the SuperBand
The SuperBand website http://www.superband.work/ offers a visual interface for exploring lattice structures, electronic band structures, and Fermi surface plots, providing an intui

File: superband.csv (part 5 of 25)
id,formula,Tc,Time,doi,cif,system,SG_num,SG_syb,density,,,,,,
11382,B2Mg0.9Zr0.1,37.30 ,2002,10.1063/1.1496128,15774,hexagonal,P6/mmm,28.6,2.67,3.06,3.06,3.52,90,90,120
11383,B2Mg1Ni3,NaN,,10.1016/j.jallcom.2006.03.048,11383,hexagonal,P6_422,176.67,6.26,4.84,4.84,8.69,90,90,120
11384,B2Mo0.84,NaN,,10.1016/S0921-4534(02)01996-2,11385,trigonal,R-3mH,54.78,7.13,7.17,7.17,7.17,24.26,24.26,24.26
11385,B2Mo0.96Zr0.04,5.74 ,2002,10.1016/S0921-4534(02)01861-0,11385,trigonal,R-3mH,54.78,7.13,7.17,7.17,7.17,24.26,24.26,24.26
11386,B2Mo1,NaN,,10.1016/0022-5088(79)90100-0,11385,trigonal,R-3mH,54.78,7.13,7.17,7.17,7.17,24.26,24.26,24.26
11387,,,,,,,,,,,,,,,
11388,B2Nb0.7,7.96 ,2006,10.1103/PhysRevB.73.224516,11392,hexagonal,P6/mmm,28.04,6.78,3.11,3.11,3.35,90,90,120
11389,B2Nb0.83,9.77 ,2008,10.1016/j.physc.2008.01.001,11392,hexagonal,P6/mmm,28.04,6.78,3.11,3.11,3.35,90,90,120
11390,B2Nb0.84,9.10 ,2002,10.1016/S0921-4534(02)01996-2,11392,hexagonal,P6/mmm,28.04,6.78,3.11,3.11,3.35,90,90,120
11391,B2Nb0.9,3.64 ,2006,10.1103/PhysRevB.73.224516,11392,hexagonal,P6/mmm,28.04,6.78,3.11,3.11,3.35,90,90,120
11392,B2Nb1,9.50 ,2007,10.1143/JPSJ.76.094705,11392,hexagonal,P6/mmm,28.04,6.78,3.11,3.11,3.35,90,90,120
11393,B2Nb3,NaN,,10.1016/0375-9601(69)90056-5,11393,tetragonal,P4/mbm,128.64,7.75,3.31,6.23,6.23,90,90,90
11394,B2Nd1Rh3,NaN,,10.1016/0038-1098(80)90221-5,11394,hexagonal,P6/mmm,80.81,9.75,5.44,5.44,3.15,90,90,120
11395,B2Nd1Ru3,NaN,,10.1016/0038-1098(80)90221-5,11395,hexagonal,P6/mmm,81.94,9.51,3.05,5.57,5.57,120,90,90
11396,B2Os1,2.17 ,2017,10.1103/PhysRevB.76.214510,11396,orthorhombic,Pmmn1,55.15,12.76,2.88,4.08,4.69,90,90,90
11397,B2Os1Sc1,1.34 ,1982,"Springer-Verlag, 1982,",11397,orthorhombic,Pnma,180.92,9.43,5.18,5.65,6.17,90,90,90
11398,B2Os1Tb1,NaN,,10.1007/978-3-642-81894-3,11398,orthorhombic,Pnma,200.34,12.29,5.32,5.9,6.38,90,90,90
11399,B2Os1Tm1,NaN,,10.1007/978-3-642-81894-3,11399,orthorhombic,Pnma,195.17,12.96,5.84,5.28,6.33,90,90,90
11400,B2Os1Y1,2.22 ,1982,"Springer-Verlag, 1982,",11400,orthorhombic,Pnma,201.59,9.91,5.91,5.33,6.39,90,90,90
11401,B2Os3U1,NaN,,10.1007/978-3-642-81894-3,11401,hexagonal,P6/mmm,79.29,17.39,5.53,5.53,2.99,90,90,120
11402,B2Pr1Rh3,NaN,,10.1007/978-3-642-81894-3,11402,hexagonal,P6/mmm,81.34,9.62,5.47,5.47,3.14,90,90,120
11403,B2Pr1Ru3,NaN,,10.1007/978-3-642-81894-3,11403,hexagonal,P6/mmm,82.49,9.38,3.05,5.59,5.59,120,90,90
11404,B2Re1,6.30 ,2001,10.48550/arXiv.cond-mat/0105293,11404,hexagonal,P6_3/mmc,54.68,12.62,2.91,2.91,7.47,90,90,120
11405,B2Rh2Sr1,NaN,,10.1088/1468-6996/14/3/035003,11405,orthorhombic,Fddd1,151.16,6.92,5.59,5.59,6.12,105.44,105.44,114.62
11406,B2Rh3Sm1,NaN,,10.1007/978-3-642-81894-3,11406,hexagonal,P6/mmm,79.91,9.99,5.41,5.41,3.15,90,90,120
11407,B2Rh3Tb1,NaN,,10.1016/0022-5088(81)90118-1,11407,hexagonal,P6/mmm,78.75,10.32,5.38,5.38,3.14,90,90,120
11408,B2Rh3Tm1,NaN,,10.1016/0022-5088(81)90118-1,11408,hexagonal,P6/mmm,77.61,10.68,5.34,5.34,3.14,90,90,120
11409,B2Rh3Y1,NaN,,10.1016/0022-5088(81)90118-1,11409,hexagonal,P6/mmm,78.73,8.84,3.15,5.37,5.37,60,90,90
11410,B2Rh3Yb1,NaN,,10.1016/0022-5088(81)90118-1,11410,hexagonal,P6/mmm,78.77,10.61,5.57,5.57,2.93,90,90,120
11411,B2Ru1,1.60 ,1975,10.1016/0025-5408(75)90067-7,11411,orthorhombic,Pmmn1,53.88,7.56,2.87,4.04,4.65,90,90,90
11412,B2Ru1Sc0.2Y0.8,8.10 ,1980,10.1016/0025-5408(80)90099-9,11415,orthorhombic,Pnma,200.78,7,5.33,5.92,6.36,90,90,90
11413,B2Ru1Tb1,NaN,,10.1007/978-3-642-81894-3,11413,orthorhombic,Pnma,199.98,9.35,5.32,5.91,6.36,90,90,90
11414,B2Ru1Tm1,NaN,,10.1007/978-3-642-81894-3,11414,orthorhombic,Pnma,195.54,9.91,5.86,5.29,6.31,90,90,90
11415,B2Ru1Y1,7.80 ,2018,10.1103/PhysRevB.97.094506,11415,orthorhombic,Pnma,200.78,7,5.33,5.92,6.36,90,90,90
11416,B2Ru3Sm1,NaN,,10.1007/978-3-642-81894-3,11416,hexagonal,P6/mmm,79.73,9.9,5.51,5.51,3.03,90,90,120
11417,B2Ru3Tb1,NaN,,10.1007/978-3-642-81894-3,11417,hexagonal,P6/mmm,78.64,10.22,5.48,5.48,3.02,90,90,120
11418,B2Ru3Th1,1.79 ,1982,"Springer-Verlag, 1982,",11418,hexagonal,P6/mmm,81.2,11.39,5.52,5.52,3.08,90,90,120
11419,B2Ru3Tm1,NaN,,10.1007/978-3-642-81894-3,11419,hexagonal,P6/mmm,77.58,10.57,5.45,5.45,3.01,90,90,120
11420,B2Ru3U1,NaN,,10.1007/978-3-642-81894-3,11420,hexagonal,P6/mmm,77.53,12.06,5.48,5.48,2.98,90,90,120
11421,B2Ru3Y1,NaN,,10.1007/978-3-642-81894-3,11421,hexagonal,P6/mmm,78.6,8.74,5.48,5.48,3.02,90,90,120
11422,B2Ru3Yb1,NaN,,10.1007/978-3-642-81894-3,11422,hexagonal,P6/mmm,79.03,10.46,5.56,5.56,2.95,90,90,120
11423,B2Sc1,NaN,,,11423,hexagonal,P6/mmm,30.29,3.65,3.15,3.15,3.54,90,90,120
11424,B2Ta0.84,NaN,,10.1016/S0921-4534(02)01996-2,11424,hexagonal,P6/mmm,27.41,12.27,3.09,3.09,3.31,90,90,120
11425,B2Ta3,NaN,,10.1016/0375-9601(69)90056-5,11425,tetragonal,P4/mbm,125.99,14.88,3.29,6.19,6.19,90,90,90
11426,B2Ti1,NaN,,10.1016/0022-5088(79)90100-0,11426,hexagonal,P6/mmm,25.6,4.51,3.03,3.03,3.23,90,90,120
11427,B2V0.01Zr0.99,6.40 ,2013,10.1103/PhysRevB.87.174502,11432,hexagonal,P6/mmm,30.87,6.07,3.17,3.17,3.55,90,90,120
11428,B2V0.04Zr0.96,8.70 ,2013,10.1103/PhysRevB.87.174502,11432,hexagonal,P6/mmm,30.87,6.07,3.17,3.17,3.55,90,90,120
11429,B2V0.05Zr0.95,8.20 ,2013,10.1103/PhysRevB.87.174502,11432,hexagonal,P6/mmm,30.87,6.07,3.17,3.17,3.55,90,90,120
11430,B2V1,NaN,,10.1016/0022-5088(79)90100-0,11430,hexagonal,P6/mmm,23.33,5.17,2.99,2.99,3.02,90,90,120
11431,B2V3,NaN,,10.1016/0375-9601(69)90056-5,11431,tetragonal,P4/mbm,98.07,5.91,3.01,5.71,5.71,90,90,90
11432,B2Zr1,5.50 ,2001,10.1134/1.1387521,11432,hexagonal,P6/mmm,30.87,6.07,3.17,3.17,3.55,90,90,120
11433,B3Be1.09,0.72 ,2002,10.1006/jssc.2001.9374,11057,hexagonal,P6/mmm,21.39,2.38,2.93,2.93,2.88,90,90,120
11434,B3Br5C6La9,6.00 ,1996,10.1002/anie.199616851,11434,orthorhombic,Pmmn1,1034.39,5.63,3.89,7.98,33.32,90,90,90
11435,B3Re7,3.30 ,2003,10.1143/JPSJ.72.1724,11435,hexagonal,P6_3mc,239.77,18.5,7.52,7.52,4.89,90,90,120
11436,B3Rh7,NaN,,10.1016/0025-5408(75)90067-7,11436,hexagonal,P6_3mc,232.6,10.75,7.46,7.46,4.83,90,90,120
11437,B4C1,NaN,,10.1103/PhysRev.87.799,11437,trigonal,R-3mH,110.65,2.49,5.18,5.18,5.18,65.95,65.95,65.95
11438,B4Ce1Co4,NaN,,10.1007/978-3-642-81894-3,11438,tetragonal,P4_2/nmc,178.92,7.78,5.04,5.04,7.03,90,90,90
11439,B4Ce1Ru4,NaN,,10.1007/978-3-642-81894-3,11439,tetragonal,I4_1/acd,428.82,9.1,9.27,9.27,9.27,132.15,132.15,69.99
11440,B4Co4Dy1,NaN,,10.1007/978-3-642-81894-3,11440,tetragonal,P4_2/nmc,174.64,8.4,5,5,6.98,90,90,90
11441,B4Co4Er1,NaN,,10.1007/978-3-642-81894-3,11441,tetragonal,P4_2/nmc,174.28,8.5,5,5,6.97,90,90,90
11442,B4Co4Gd1,NaN,,10.1007/978-3-642-81894-3,11442,tetragonal,P4_2/nmc,176.1,8.23,5.02,5.02,7,90,90,90
11443,B4Co4Ho1,NaN,,10.1007/978-3-642-81894-3,11443,tetragonal,P4_2/nmc,174.55,8.45,5,5,6.97,90,90,90
11444,B4Co4Lu1,NaN,,10.1007/978-3-642-81894-3,11444,tetragonal,P4_2/nmc,171.55,8.79,4.98,4.98,6.92,90,90,90
11445,B4Co4Tb1,NaN,,10.1007/978-3-642-81894-3,11445,tetragonal,P4_2/nmc,174.49,8.33,5,5,6.98,90,90,90
11446,B4Co4Tm1,NaN,,10.1007/978-3-642-81894-3,11446,tetragonal,P4_2/nmc,173.95,8.55,5,5,6.96,90,90,90
11447,B4Co4Y1,NaN,,10.1007/978-3-642-81894-3,11447,tetragonal,P4_2/nmc,174.42,7,5,5,6.98,90,90,90
11448,B4Dy1Ir2Rh2,4.64 ,1979,10.1016/0038-1098(79)90802-0,11448,tetragonal,P4_2mc,216.32,12.22,5.38,5.38,7.47,90,90,90
11449,B4Dy1Rh4,NaN,,10.1007/978-3-642-81894-3,11449,tetragonal,P4_2/nmc,213,9.63,5.34,5.34,7.46,90,90,90
11450,B4Dy1Ru4,NaN,,10.1007/978-3-642-81894-3,11450,tetragonal,I4_1/acd,423.14,9.58,9.21,9.21,9.21,131.97,131.97,70.27
11451,B4Er0.085Ho0.915Rh4,NaN,,10.1016/0038-1098(80)91201-6,11484,tetragonal,P4_2/nmc,211.79,9.72,5.33,5.33,7.44,90,90,90
11452,B4Er0.11Ho0.89Rh4,5.98 ,1980,10.1016/0038-1098(80)91201-6,11483,monoclinic,P1m1,211.79,9.7,5.33,5.33,7.44,90,90,90
11453,B4Er0.134Ho0.866Rh4,6.15 ,1980,10.1016/0038-1098(80)91201-6,11483,monoclinic,P1m1,211.79,9.7,5.33,5.33,7.44,90,90,90
11454,B4Er0.16Ho0.84Rh4,5.95 ,1985,10.1103/PhysRevB.31.5756,11483,monoclinic,P1m1,211.79,9.7,5.33,5.33,7.44,90,90,90
11455,B4Er0.17Rh4Y0.83,10.40 ,1979,10.1016/0038-1098(79)91085-8,11505,tetragonal,P4_2/nmc,213.6,8.45,5.35,5.35,7.47,90,90,90
11456,B4Er0.187Ho0.813Rh4,6.43 ,1978,10.1016/0038-1098(78)91056-6,11483,monoclinic,P1m1,211.79,9.7,5.33,5.33,7.44,90,90,90
11457,B4Er0.25Ho0.75Rh4,6.44 ,1985,10.1103/PhysRevB.31.5756,11483,monoclinic,P1m1,211.79,9.7,5.33,5.33,7.44,90,90,90
11458,B4Er0.29Rh4Y0.71,10.00 ,1979,10.1016/0038-1098(79)91085-8,11505,tetragonal,P4_2/nmc,213.6,8.45,5.35,5.35,7.47,90,90,90
11459,B4Er0.72Gd0.28Rh4,2.50 ,1979,10.1063/1.327146,15796,tetragonal,P4_2/nmc,212.01,9.75,5.34,5.34,7.45,90,90,90
11460,B4Er0.72Rh4Y0.28,9.05 ,1979,10.1016/0038-1098(79)91085-8,15796,tetragonal,P4_2/nmc,212.01,9.75,5.34,5.34,7.45,90,90,90
11461,B4Er0.73Ho0.27Rh4,8.06 ,1978,10.1016/0038-1098(78)91056-6,15796,tetragonal,P4_2/nmc,212.01,9.75,5.34,5.34,7.45,90,90,90
11462,B4Er0.76Gd0.24Rh4,4.18 ,1978,10.1063/1.325002,15796,tetragonal,P4_2/nmc,212.01,9.75,5.34,5.34,7.45,90,90,90
11463,B4Er0.79Ho0.21Rh4,8.22 ,1980,10.1016/0038-1098(80)91201-6,15796,tetragonal,P4_2/nmc,212.01,9.75,5.34,5.34,7.45,90,90,90
11464,B4Er0.88Rh4Y0.12,8.74 ,1979,10.1016/0038-1098(79)91085-8,15796,tetragonal,P4_2/nmc,212.01,9.75,5.34,5.34,7.45,90,90,90
11465,B4Er0.8Gd0.2Rh4,4.41 ,1978,10.1063/1.325002,15796,tetragonal,P4_2/nmc,212.01,9.75,5.34,5.34,7.45,90,90,90
11466,B4Er0.91Gd0.09Rh4,6.87 ,1978,10.1063/1.325002,15796,tetragonal,P4_2/nmc,212.01,9.75,5.34,5.34,7.45,90,90,90
11467,B4Er0.95Gd0.05Rh4,7.61 ,1978,10.1063/1.325002,15796,tetragonal,P4_2/nmc,212.01,9.75,5.34,5.34,7.45,90,90,90
11468,B4Er0.97Gd0.03Rh4,8.06 ,1978,10.1063/1.325002,15796,tetragonal,P4_2/nmc,212.01,9.75,5.34,5.34,7.45,90,90,90
11469,B4Er0.98Gd0.02Rh4,8.22 ,1978,10.1063/1.325002,15796,tetragonal,P4_2/nmc,212.01,9.75,5.34,5.34,7.45,90,90,90
11470,B4Er0.9Gd0.1Rh4,6.88 ,1979,10.1063/1.327146,15796,tetragonal,P4_2/nmc,212.01,9.75,5.34,5.34,7.45,90,90,90
11471,B4Er1Ir2Rh2,7.37 ,1979,10.1016/0038-1098(79)90802-0,11471,tetragonal,P4_2mc,215.15,12.36,5.37,5.37,7.45,90,90,90
11472,B4Er1Ir4,2.34 ,1979,10.1016/0038-1098(79)90802-0,11472,tetragonal,P4_2/nmc,214.39,15.17,5.38,5.38,7.42,90,90,90
11473,B4Er1Rh4,8.76 ,1978,10.1016/0038-1098(78)91056-6,11473,orthorhombic,Ccce1,635.63,9.75,7.54,7.53,11.82,90,108.6,90
11474,B4Er1Ru4,NaN,,10.1007/978-3-642-81894-3,11474,tetragonal,I4_1/acd,419.7,9.73,9.19,9.19,9.19,132,132,70.24
11475,B4Eu1Ru4,NaN,,10.1007/978-3-642-81894-3,11475,tetragonal,I4_1/acd,428.57,9.29,9.25,9.25,9.25,131.99,131.99,70.25
11476,B4Gd0.01Rh4Y0.99,10.10 ,1978,10.1063/1.325002,11505,tetragonal,P4_2/nmc,213.6,8.45,5.35,5.35,7.47,90,90,90
11477,B4Gd0.1Rh4Y0.9,8.66 ,1978,10.1063/1.325002,11505,tetragonal,P4_2/nmc,213.6,8.45,5.35,5.35,7.47,90,90,90
11478,B4Gd0.3Rh4Y0.7,3.54 ,1979,10.1016/0038-1098(79)90800-7,11505,tetragonal,P4_2/nmc,213.6,8.45,5.35,5.35,7.47,90,90,90
11479,B4Gd1Rh4,NaN,,10.1007/978-3-642-81894-3,11479,tetragonal,P4_2/nmc,214.22,9.49,5.35,5.35,7.48,90,90,90
11480,B4Ho0.745Lu0.255Rh4,NaN,,10.1063/1.335179,11484,tetragonal,P4_2/nmc,211.79,9.72,5.33,5.33,7.44,90,90,90
11481,B4Ho0.901Lu0.099Rh4,NaN,,10.1063/1.335179,11484,tetragonal,P4_2/nmc,211.79,9.72,5.33,5.33,7.44,90,90,90
11482,B4Ho0.933Lu0.067Rh4,NaN,,10.1063/1.335179,11484,tetragonal,P4_2/nmc,211.79,9.72,5.33,5.33,7.44,90,90,90
11483,B4Ho1Rh3.72Ru0.28,6.42 ,1986,10.1007/BF00681706,11483,monoclinic,P1m1,211.79,9.7,5.33,5.33,7.44,90,90,90
11484,B4Ho1Rh4,1.40 ,1982,"Springer-Verlag, 1982,",11484,tetragonal,P4_2/nmc,211.79,9.72,5.33,5.33,7.44,90,90,90
11485,B4Ho1Ru4,NaN,,10.1007/978-3-642-81894-3,11485,tetragonal,I4_1/acd,420.95,9.66,9.2,9.2,9.2,131.99,131.99,70.24
11486,B4Ir4Lu0.4Y0.6,3.06 ,1979,10.1016/0038-1098(79)90802-0,11487,tetragonal,P-4m2,217.17,14.44,5.4,5.4,7.45,90,90,90
11487,B8Ir8Lu1Y1,3.21 ,1979,10.1016/0038-1098(79)90802-0,11487,tetragonal,P-4m2,217.17,14.44,5.4,5.4,7.45,90,90,90
11488,B4Ir4Lu0.6Y0.4,3.07 ,1979,10.1016/0038-1098(79)90802-0,11487,tetragonal,P-4m2,217.17,14.44,5.4,5.4,7.45,90,90,90
11489,B4Ir4Lu0.7Y0.3,2.98 ,1979,10.1016/0038-1098(79)90802-0,11487,tetragonal,P-4m2,217.17,14.44,5.4,5.4,7.45,90,90,90
11490,B4Ir4Lu0.8Y0.2,3.04 ,1979,10.1016/0038-1098(79)90802-0,11487,tetragonal,P-4m2,217.17,14.44,5.4,5.4,7.45,90,90,90
11491,B4Ir4Tm1,1.75 ,1979,10.1016/0038-1098(79)90802-0,11491,tetragonal,P4_2/nmc,213.92,15.23,5.37,5.37,7.41,90,90,90
11492,B4La2Ru5,NaN,,10.1209/0295-5075/104/17003,11492,hexagonal,P6/mmm,81.55,9.44,5.58,5.58,3.02,90,90,120
11493,B4Lu0.75Rh4Th0.25,11.93 ,1977,10.1073/pnas.74.4.1334,11493,tetragonal,P4_2/nmc,210.46,9.94,5.33,5.33,7.42,90,90,90
11494,B4Lu1Rh4,11.76 ,1977,10.1073/pnas.74.4.1334,11494,orthorhombic,Ccce1,631.28,9.94,11.81,11.81,7.51,90,90,142.92
11495,B4Lu1Ru4,2.00 ,1982,"Springer-Verlag, 1982,",11495,tetragonal,I4_1/acd,410.1,10.08,9.13,9.13,9.13,132.13,132.13,70.02
11496,B4Nd1Rh4,5.36 ,1977,10.1073/pnas.74.4.1334,11496,tetragonal,P4_2/nmc,218.24,9.12,5.38,5.38,7.55,90,90,90
11497,B4Nd1Ru4,NaN,,10.1007/978-3-642-81894-3,11497,tetragonal,I4_1/acd,426.32,9.22,9.23,9.23,9.23,131.93,131.93,70.35
11498,B4Os1Y1,1.40 ,1980,10.1016/0025-5408(80)90099-9,11498,orthorhombic,Pbam,245.43,8.72,3.57,5.96,11.54,90,90,90
11499,B4Pr1Ru4,NaN,,10.1007/978-3-642-81894-3,11499,tetragonal,I4_1/acd,434.74,8.99,9.28,9.28,9.28,131.8,131.8,70.55
11500,B4Rh4Sc0.75Th0.25,8.74 ,1977,10.1073/pnas.74.4.1334,11500,tetragonal,P-4m2,210.41,9.37,5.31,5.31,7.45,90,90,90
11501,B4Rh4Sm1,2.72 ,1979,10.1016/0038-1098(79)90949-9,11501,tetragonal,P4_2/nmc,212.33,9.47,5.33,5.33,7.47,90,90,90
11502,B4Rh4Tb1,NaN,,10.1007/978-3-642-81894-3,11502,tetragonal,P4_2/nmc,213.8,9.53,5.35,5.35,7.48,90,90,90
11503,B4Rh4Th1,4.69 ,1987,10.1007/BF00682626,11503,tetragonal,P4_2/nmc,221.64,10.29,5.39,5.39,7.62,90,90,90
11504,B4Rh4Tm1,9.86 ,1977,10.1073/pnas.74.4.1334,11504,orthorhombic,Ccce1,632.29,9.83,7.52,7.52,11.79,90,108.6,90
11505,B4Rh4Y1,11.34 ,1977,10.1073/pnas.74.4.1334,11505,tetragonal,P4_2/nmc,213.6,8.45,5.35,5.35,7.47,90,90,90
11506,B4Rh4Yb1,NaN,,10.1007/978-3-642-81894-3,11506,orthorhombic,Ccce1,1257.86,9.95,7.46,22.48,7.5,90,90,90
11507,B4Ru1Y1,1.38 ,1980,10.1016/0025-5408(80)90099-9,11507,orthorhombic,Pbam,243.53,6.36,3.56,5.95,11.51,90,90,90
11508,B4Ru4Sc1,7.34 ,1987,10.1007/BF00682626,11508,tetragonal,I4_1/acd,409.28,7.99,9.14,9.14,9.14,132.29,132.29,69.77
11509,B4Ru4Sm1,NaN,,10.1007/978-3-642-81894-3,11509,tetragonal,I4_1/acd,422.16,9.41,9.2,9.2,9.2,131.96,131.96,70.3
11510,B4Ru4Tb1,NaN,,10.1007/978-3-642-81894-3,11510,tetragonal,I4_1/acd,416.91,9.66,9.17,9.17,9.17,132.02,132.02,70.19
11511,B4Ru4Th1,NaN,,10.1007/978-3-642-81894-3,11511,tetragonal,I4_1/acd,437.41,10.32,9.32,9.32,9.32,132.01,132.01,70.21
11512,B4Ru4Tm1,NaN,,10.1007/978-3-642-81894-3,11512,tetragonal,I4_1/acd,412.15,9.93,9.14,9.14,9.14,132.09,132.09,70.08
11513,B4Ru4U1,NaN,,10.1007/978-3-642-81894-3,11513,tetragonal,I4_1/acd,419.7,10.85,9.19,9.19,9.19,132.01,132.01,70.21
11514,B4Ru4Y1,1.40 ,1982,"Springer-Verlag, 1982,",11514,tetragonal,I4_1/acd,423.34,8.42,9.21,9.21,9.21,131.96,131.96,70.29
11515,B4Ru4Yb1,NaN,,10.1007/978-3-642-81894-3,11515,tetragonal,I4_1/acd,417.49,9.87,9.23,9.23,9.23,132.69,132.69,69.14
11516,B4Ta3,NaN,,10.1103/PhysRev.87.799,11516,orthorhombic,Immm,72.39,13.44,3.14,3.29,7.37,102.9,102.29,89.96
11517,B5Hf0.2Mo1.8,8.40 ,1970,10.1073/pnas.67.1.313,10106,trigonal,R-3mH,59.1,6.91,7.38,7.38,7.38,24.13,24.13,24.13
11518,B5Mo1.7Nb0.3,8.30 ,1970,10.1073/pnas.67.1.313,10106,trigonal,R-3mH,59.1,6.91,7.38,7.38,7.38,24.13,24.13,24.13
11519,B5Mo1.7Ta0.3,7.00 ,1970,10.1073/pnas.67.1.313,10106,trigonal,R-3mH,59.1,6.91,7.38,7.38,7.38,24.13,24.13,24.13
11520,B5Mo1.7Ti0.3,7.10 ,1970,10.1073/pnas.67.1.313,10106,trigonal,R-3mH,59.1,6.91,7.38,7.38,7.38,24.13,24.13,24.13
11521,B5Mo1.7V0.3,5.50 ,1970,10.1073/pnas.67.1.313,10106,trigonal,R-3mH,59.1,6.91,7.38,7.38,7.38,24.13,24.13,24.13
11522,B5Mo1.8Sc0.2,8.80 ,1970,10.1073/pnas.67.1.313,10106,trigonal,R-3mH,59.1,6.91,7.38,7.38,7.38,24.13,24.13,24.13
11523,B5Mo1.9Y0.1,8.00 ,1970,10.1073/pnas.67.1.313,10106,trigonal,R-3mH,59.1,6.91,7.38,7.38,7.38,24.13,24.13,24.13
11524,B5Mo1.9Zr0.1,8.90 ,1970,10.1073/pnas.67.1.313,10106,trigonal,R-3mH,59.1,6.91,7.38,7.38,7.38,24.13,24.13,24.13
11525,B5W2,NaN,,10.1103/PhysRev.87.799,11525,hexagonal,P6_3/mmc,109.88,12.42,3.02,3.02,13.96,90,90,120
11526,B6Ca1,NaN,,,11526,cubic,Pm-3m,70.88,2.46,4.14,4.14,4.14,90,90,90
11527,B6Ce0.01Y0.99,NaN,,,11555,cubic,Pm-3m,68.41,3.73,4.09,4.09,4.09,90,90,90
11528,B6Ce0.05Y0.95,1.60 ,1979,10.1016/0022-5088(79)90088-2,11555,cubic,Pm-3m,68.41,3.73,4.09,4.09,4.09,90,90,90
11529,B6Ce1,NaN,,10.1126/science.159.3814.530,11529,cubic,Pm-3m,70.36,4.84,4.12,4.13,4.13,90,90,90
11530,B6Dy0.01Y0.99,NaN,,,11555,cubic,Pm-3m,68.41,3.73,4.09,4.09,4.09,90,90,90
11531,B6Dy1,NaN,,10.1126/science.159.3814.530,11531,cubic,Pm-3m,68.1,5.54,4.08,4.08,4.08,90,90,90
11532,B6Er0.01Y0.99,NaN,,,11555,cubic,Pm-3m,68.41,3.73,4.09,4.09,4.09,90,90,90
11533,B6Eu0.01Y0.99,NaN,,,11555,cubic,Pm-3m,68.41,3.73,4.09,4.09,4.09,90,90,90
11534,B6Eu1,NaN,,10.1126/science.159.3814.530,11534,cubic,Pm-3m,71.88,5.01,4.16,4.16,4.16,90,90,90
11535,B6Fe0.1Y0.9,3.30 ,1979,10.1016/0022-5088(79)90088-2,11555,cubic,Pm-3m,68.41,3.73,4.09,4.09,4.09,90,90,90
11536,B6Gd1,NaN,,10.1126/science.159.3814.530,11536,cubic,Pm-3m,68.99,5.35,4.1,4.1,4.1,90,90,90
11537,B6Ho0.01Y0.99,NaN,,,11555,cubic,Pm-3m,68.41,3.73,4.09,4.09,4.09,90,90,90
11538,B6Ho1,NaN,,10.1126/science.159.3814.530,11538,cubic,Pm-3m,67.88,5.62,4.08,4.08,4.08,90,90,90
11539,B6La0.1Y0.9,6.80 ,1974,10.1016/0025-5408(74)90133-0,11555,cubic,Pm-3m,68.41,3.73,4.09,4.09,4.09,90,90,90
11540,B6La0.2Y0.8,5.80 ,1974,10.1016/0025-5408(74)90133-0,11555,cubic,Pm-3m,68.41,3.73,4.09,4.09,4.09,90,90,90
11541,B6La1,5.70 ,,,11541,cubic,Pm-3m,71.61,4.73,4.15,4.15,4.15,90,90,90
11542,B6La3Ru8,3.15 ,2013,10.1209/0295-5075/104/17003,11542,orthorhombic,Fmmm,238.82,8.97,5.56,5.63,9.2,81.42,72.42,60.42
11543,B6Nd1,3.00 ,1968,10.1126/science.159.3822.,11543,cubic,Pm-3m,70.42,4.93,4.13,4.13,4.13,90,90,90
11544,B6Os8Y3,5.80 ,2007,"Proc. Actinides(sesmbra,Portugal (2007)",11544,orthorhombic,Fmmm,233.97,13.15,10.06,9.26,5.53,81.43,65.63,32.94
11545,B6Pr0.01Y0.99,NaN,,,11555,cubic,Pm-3m,68.41,3.73,4.09,4.09,4.09,90,90,90
11546,B6Pr1,NaN,,10.1126/science.159.3814.530,11546,cubic,Pm-3m,71,4.81,4.14,4.14,4.14,90,90,90
11547,B6Rh8Sr3,3.40 ,2013,10.1088/1468-6996/14/3/035003,11547,orthorhombic,Fmmm,238.14,8.03,5.58,5.72,9,81.3,71.94,60.8
11548,B6Sm0.01Y0.99,NaN,,,11555,cubic,Pm-3m,68.41,3.73,4.09,4.09,4.09,90,90,90
11549,B6Sm1,NaN,,,11549,cubic,Pm-3m,69.54,5.14,4.11,4.11,4.11,90,90,90
11550,B6Tb0.01Y0.99,NaN,,,11555,cubic,Pm-3m,68.41,3.73,4.09,4.09,4.09,90,90,90
11551,B6Tb1,NaN,,10.1126/science.159.3814.530,11551,cubic,Pm-3m,68.43,5.43,4.09,4.09,4.09,90,90,90
11552,B6Th1,0.74 ,1968,10.1126/science.159.3822.,11552,cubic,Pm-3m,69.38,7.11,4.11,4.11,4.11,90,90,90
11553,B6Tm0.01Y0.99,NaN,,,11555,cubic,Pm-3m,68.41,3.73,4.09,4.09,4.09,90,90,90
11554,B6Y0.99Yb0.01,NaN,,,11555,cubic,Pm-3m,68.41,3.73,4.09,4.09,4.09,90,90,90
11555,B6Y1,7.55 ,2017,10.1103/PhysRevB.96.144501,11555,cubic,Pm-3m,68.41,3.73,4.09,4.09,4.09,90,90,90
11556,B6Yb1,NaN,,,11556,cubic,Pm-3m,70.36,5.61,4.13,4.13,4.13,90,90,90
11557,Ba0.004Cu1La1.996O4,NaN,,10.1143/JPSJ.57.734,13447,tetragonal,I4/mmm,100.14,6.72,6.9,6.9,6.9,146.39,146.39,48.27
11558,Ba0.014Cu1La1.986O4,NaN,,10.1143/JPSJ.57.734,13447,tetragonal,I4/mmm,100.14,6.72,6.9,6.9,6.9,146.39,146.39,48.27
11559,Ba0.016Cu1La1.984O4,NaN,,10.1143/JPSJ.57.734,13447,tetragonal,I4/mmm,100.14,6.72,6.9,6.9,6.9,146.39,146.39,48.27
11560,Ba0.01Cu1La1.99O4,NaN,,10.1143/JPSJ.57.734,13447,tetragonal,I4/mmm,100.14,6.72,6.9,6.9,6.9,146.39,146.39,48.27
11561,Ba0.024Cu1La1.976O4,NaN,,10.1016/0038-1098(90)90932-2,13447,tetragonal,I4/mmm,100.14,6.72,6.9,6.9,6.9,146.39,146.39,48.27
11562,Ba0.02Cu1La1.98O4,NaN,,10.1143/JPSJ.57.734,13447,tetragonal,I4/mmm,100.14,6.72,6.9,6.9,6.9,146.39,146.39,48.27
11563,Ba0.035Cu1La1.965O4,NaN,,10.1143/JPSJ.57.2261,13447,tetragonal,I4/mmm,100.14,6.72,6.9,6.9,6.9,146.39,146.39,48.27
11564,Ba0.03Cu1La1.97O4,NaN,,10.1143/JPSJ.57.2261,13447,tetragonal,I4/mmm,100.14,6.72,6.9,6.9,6.9,146.39,146.39,48.27
11565,Ba0.045Cu1La1.955O4,NaN,,10.1143/JPSJ.57.2261,13447,tetragonal,I4/mmm,100.14,6.72,6.9,6.9,6.9,146.39,146.39,48.27
11566,Ba0.054Cu1La1.946O4,NaN,,10.1016/0038-1098(90)90932-2,13447,tetragonal,I4/mmm,100.14,6.72,6.9,6.9,6.9,146.39,146.39,48.27
11567,Ba0.05Sr0.95Ti1O3,0.55 ,1966,10.1103/PhysRevLett.16.579,11567,cubic,Pm-3m,60.22,5.06,3.92,3.92,3.92,90,90,90
11568,Ba0.066Cu1La1.934O4,22.60 ,1992,10.1016/0921-4534(92)90029-C,13447,tetragonal,I4/mmm,100.14,6.72,6.9,6.9,6.9,146.39,146.39,48.27
11569,Ba0.074Cu1La1.926O4,NaN,,,13447,tetragonal,I4/mmm,100.14,6.72,6.9,6.9,6.9,146.39,146.39,48.27
11570,Ba0.075Cu1La1.925O4,24.00 ,1990,10.1126/science.250.4980.517,13447,tetragonal,I4/mmm,100.14,6.72,6.9,6.9,6.9,146.39,146.39,48.27
11571,Ba0.075Sr0.925Ti1O3,0.50 ,1967,10.1016/0375-9601(67)90294-0,11567,cubic,Pm-3m,60.22,5.06,3.92,3.92,3.92,90,90,90
11572,Ba0.078Cu1La1.922O4,27.00 ,1989,10.1016/0921-4534(89)90111-1,13447,tetragonal,I4/mmm,100.14,6.72,6.9,6.9,6.9,146.39,146.39,48.27
11573,Ba0.094Cu1La1.906O4,32.00 ,1989,10.1016/0921-4534(89)90111-1,13447,tetragonal,I4/mmm,100.14,6.72,6.9,6.9,6.9,146.39,146.39,48.27
11574,Ba0.095Cu1La1.905O4,31.00 ,1999,10.1103/PhysRevB.59.14753,13447,tetragonal,I4/mmm,100.14,6.72,6.9,6.9,6.9,146.39,146.39,48.27
11575,Ba0.097Cu1La1.903O4,26.00 ,1991,10.1016/0038-1098(91)90062-Z,13447,tetragonal,I4/mmm,100.14,6.72,6.9,6.9,6.9,146.39,146.39,48.27
11576,Ba0.099Cu1La1.901O4,12.30 ,1989,10.1103/PhysRevLett.62.2751,13447,tetragonal,I4/mmm,100.14,6.72,6.9,6.9,6.9,146.39,146.39,48.27
11577,Ba0.102Cu1La1.898O4,29.00 ,1989,10.1016/0921-4534(89)90111-1,13447,tetragonal,I4/mmm,100.14,6.72,6.9,6.9,6.9,146.39,146.39,48.27
11578,Ba0.103Cu1La1.897O4,14.50 ,1992,10.1016/0921-4534(92)90029-C,13447,tetragonal,I4/mmm,100.14,6.72,6.9,6.9,6.9,146.39,146.39,48.27
11579,Ba0.105Cu1La1.895O4,33.10 ,1992,10.1016/0921-4534(92)90029-C,13447,tetragonal,I4/mmm,100.14,6.72,6.9,6.9,6.9,146.39,146.39,48.27
11580,Ba0.115Cu1La1.885O4,13.90 ,1994,10.1143/JPSJ.63.2314,13447,tetragonal,I4/mmm,100.14,6.72,6.9,6.9,6.9,146.39,146.39,48.27
11581,Ba0.116Cu1La1.884O4,21.80 ,1992,10.1016/0921-4534(92)90029-C,13447,tetragonal,I4/mmm,100.14,6.72,6.9,6.9,6.9,146.39,146.39,48.27
11582,Ba0.118Cu1La1.882O4,9.00 ,1989,10.1016/0921-4534(89)90111-1,13447,tetragonal,I4/mmm,100.14,6.72,6.9,6.9,6.9,146.39,146.39,48.27
11583,Ba0.119Cu1La1.881O4,9.30 ,1992,10.1016/0921-4534(92)90029-C,13447,tetragonal,I4/mmm,100.14,6.72,6.9,6.9,6.9,146.39,146.39,48.27
11584,Ba0.123Cu1La1.877O4,23.60 ,1992,10.1016/0921-4534(92)90029-C,13447,tetragonal,I4/mmm,100.14,6.72,6.9,6.9,6.9,146.39,146.39,48.27
11585,Ba0.135Cu1La1.865O4,5.98 ,1994,10.1143/JPSJ.63.2314,13447,tetragonal,I4/mmm,100.14,6.72,6.9,6.9,6.9,146.39,146.39,48.27
11586,Ba0.13Cu1La1.87O4,9.70 ,1991,10.1016/0038-1098(91)90062-Z,13447,tetragonal,I4/mmm,100.14,6.72,6.9,6.9,6.9,146.39,146.39,48.27
11587,Ba1W6O18,1.90 ,,,11587,monoclinic,C12/m1,679.74,7.47,10.74,10.74,8.86,89.98,89.98,41.69
11588,Ba0.142Cu1La1.858O4,29.00 ,1989,10.1016/0921-4534(89)90111-1,13447,tetragonal,I4/mmm,100.14,6.72,6.9,6.9,6.9,146.39,146.39,48.27
11589,Ba0.14W1O3,2.20 ,1966,10.1016/0038-1098(66)90097-4,11587,monoclinic,C12/m1,679.74,7.47,10.74,10.74,8.86,89.98,89.98,41.69
11590,Ba0.155Cu1La1.845O4,26.00 ,1994,10.1143/JPSJ.63.2314,13447,tetragonal,I4/mmm,100.14,6.72,6.9,6.9,6.9,146.39,146.39,48.27
11591,Ba0.157Cu1La1.843O4,25.30 ,1991,10.1016/0038-1098(91)90062-Z,13447,tetragonal,I4/mmm,100.14,6.72,6.9,6.9,6.9,146.39,146.39,48.27
11592,Ba0.158Cu1La1.842O4,NaN,,10.1016/0921-4534(89)90111-1,13447,tetragonal,I4/mmm,100.14,6.72,6.9,6.9,6.9,146.39,146.39,48.27
11593,Ba0.15Cu1La1.85O4,28.00 ,1987,10.1063/1.98154,13447,tetragonal,I4/mmm,100.14,6.72,6.9,6.9,6.9,146.39,146.39,48.27
11594,Ba0.174Cu1La1.826O4,NaN,,,13447,tetragonal,I4/mmm,100.14,6.72,6.9,6.9,6.9,146.39,146.39,48.27
11595,Ba0.175Cu1La1.825O4,28.30 ,1988,10.1103/PhysRevB.38.4596,13447,tetragonal,I4/mmm,100.14,6.72,6.9,6.9,6.9,146.39,146.39,48.27
11596,Ba0.177Cu1La1.823O4,25.50 ,1991,10.1016/0038-1098(91)90062-Z,13447,tetragonal,I4/mmm,100.14,6.72,6.9,6.9,6.9,146.39,146.39,48.27
11597,Ba0.17Cu1La1.83O4,26.90 ,1994,10.1143/JPSJ.63.2314,13447,tetragonal,I4/mmm,100.14,6.72,6.9,6.9,6.9,146.39,146.39,48.27
11598,Ba0.18Cu1La1.82O4,24.20 ,1992,10.1016/0921-4534(92)90029-C,13447,tetragonal,I4/mmm,100.14,6.72,6.9,6.9,6.9,146.39,146.39,48.27
11599,Ba0.199Cu1La1.801O4,23.50 ,1991,10.1016/0038-1098(91)90062-Z,13447,tetragonal,I4/mmm,100.14,6.72,6.9,6.9,6.9,146.39,146.39,48.27
11600,Ba0.19Bi1K0.81O3,8.40 ,2001,10.1016/S0921-4534(01)00263-5,11613,trigonal,P-3m1,241.43,6.78,6.1,6.1,7.48,90,90,120
11601,Ba0.1Cu1F2Sr1.9O2,54.00 ,1995,10.1016/0921-4534(94)02345-X,13360,tetragonal,I4/mmm,103.98,4.93,7.07,7.07,7.07,147.09,147.09,47.23
11602,Ba0.1Pb3Sr0.9,1.75 ,1972,10.1016/0022-5088(72)90028-8,15261,cubic,Pm-3m,125.36,9.39,5,5,5.01,90,90,90
11603,Ba0.1Sr0.9Ti1O3,0.10 ,,,11567,cubic,Pm-3m,60.22,5.06,3.92,3.92,3.92,90,90,90
11604,Ba0.218Cu1La1.782O4,21.60 ,1991,10.1016/0038-1098(91)90062-Z,13447,tetragonal,I4/mmm,100.14,6.72,6.9,6.9,6.9,146.39,146.39,48.27
11605,Ba0.241Bi1K0.759O3,NaN,,10.1016/S0921-4534(01)00263-5,11613,trigonal,P-3m1,241.43,6.78,6.1,6.1,7.48,90,90,120
11606,Ba0.249Cu1La1.751O4,13.70 ,1991,10.1016/0038-1098(91)90062-Z,13447,tetragonal,I4/mmm,100.14,6.72,6.9,6.9,6.9,146.39,146.39,48.27
11607,Ba0.24Cu1La1.76O4,14.00 ,1989,10.1016/0921-4534(89)90111-1,13447,tetragonal,I4/mmm,100.14,6.72,6.9,6.9,6.9,146.39,146.39,48.27
11608,Ba0.257Bi1K0.743O3,NaN,,10.1016/S0921-4534(02)01332-1,11613,trigonal,P-3m1,241.43,6.78,6.1,6.1,7.48,90,90,120
11609,Ba0.25Cu1F2Sr1.75O2,58.00 ,1995,10.1016/0921-4534(94)02345-X,13360,tetragonal,I4/mmm,103.98,4.93,7.07,7.07,7.07,147.09,147.09,47.23
11610,Ba0.25Cu1La1.75O4,NaN,,10.1016/0921-4534(94)90697-1,13447,tetragonal,I4/mmm,100.14,6.72,6.9,6.9,6.9,146.39,146.39,48.27
11611,Ba0.275Cu1La1.725O4,NaN,,10.1103/PHYSREVB.35.8794,13447,tetragonal,I4/mmm,100.14,6.72,6.9,6.9,6.9,146.39,146.39,48.27
11612,Ba1Bi3K2O9,0.77 ,2000,10.1016/S0022-0248(99)00766-6,11613,trigonal,P-3m1,241.43,6.78,6.1,6.1,7.48,90,90,120
11613,Ba0.34Bi1K0.66O3,7.00 ,2003,10.1016/S0921-4534(02)01332-1,11613,trigonal,P-3m1,241.43,6.78,6.1,6.1,7.48,90,90,120
11614,Ba0.35Bi1K0.65O3,1.88 ,2000,10.1016/S0022-0248(99)00766-6,11613,trigonal,P-3m1,241.43,6.78,6.1,6.1,7.48,90,90,120
11615,Ba0.3Cu1La1.7O4,9.70 ,1991,10.1016/0038-1098(91)90062-Z,13447,tetragonal,I4/mmm,100.14,6.72,6.9,6.9,6.9,146.39,146.39,48.27
11616,Ba0.3Cu1La1Sr0.7Tl1O5,30.00 ,1994,10.1103/PhysRevB.49.13123,13437,tetragonal,P4mm,129.66,7.36,3.81,3.81,8.94,90,90,90
11617,Ba0.445Bi1K0.555O3,17.00 ,2001,10.1016/S0921-4534(01)00263-5,11642,trigonal,P-3m1,251.37,7.17,6.19,6.19,7.58,90,90,120
11618,Ba0.45Bi1K0.55O3,12.70 ,2000,10.1016/S0022-0248(99)00766-6,11642,trigonal,P-3m1,251.37,7.17,6.19,6.19,7.58,90,90,120
11619,Ba0.47Bi1K0.53O3,11.00 ,2001,10.1016/S0921-4534(01)00222-2,11642,trigonal,P-3m1,251.37,7.17,6.19,6.19,7.58,90,90,120
11620,Ba0.4Bi1K0.6O3,7.20 ,2000,10.1016/S0022-0248(99)00766-6,11642,trigonal,P-3m1,251.37,7.17,6.19,6.19,7.58,90,90,120
11621,Ba0.51Bi1K0.49O3,17.20 ,1994,10.1063/1.111517,11642,trigonal,P-3m1,251.37,7.17,6.19,6.19,7.58,90,90,120
11622,Ba0.52Bi1K0.48O3,18.70 ,1991,10.1016/0038-1098(91)90216-I,11642,trigonal,P-3m1,251.37,7.17,6.19,6.19,7.58,90,90,120
11623,Ba0.542Bi1K0.458O3,23.10 ,2000,10.1016/S0022-0248(99)00766-6,11642,trigonal,P-3m1,251.37,7.17,6.19,6.19,7.58,90,90,120
11624,Ba0.54Bi1K0.46O3,23.00 ,1998,10.1209/epl/i1998-00132-1,11642,trigonal,P-3m1,251.37,7.17,6.19,6.19,7.58,90,90,120
11625,Ba0.553Bi1K0.447O3,25.50 ,2000,10.1016/S0022-0248(99)00766-6,11642,trigonal,P-3m1,251.37,7.17,6.19,6.19,7.58,90,90,120
11626,Ba0.557Bi1K0.443O3,25.00 ,2003,10.1016/S0921-4534(02)01332-1,11642,trigonal,P-3m1,251.37,7.17,6.19,6.19,7.58,90,90,120
11627,Ba0.55Bi1K0.45O3,30.00 ,1994,10.1103/PhysRevB.49.3502,11642,trigonal,P-3m1,251.37,7.17,6.19,6.19,7.58,90,90,120
11628,Ba0.575Bi1K0.425O3,27.30 ,1990,10.1103/PhysRevB.41.4126,11642,trigonal,P-3m1,251.37,7.17,6.19,6.19,7.58,90,90,120
11629,Ba0.57Bi1K0.43O3,21.20 ,1991,10.1016/0038-1098(91)90216-I,11642,trigonal,P-3m1,251.37,7.17,6.19,6.19,7.58,90,90,120
11630,Ba0.584Bi1K0.416O3,28.80 ,2000,10.1016/S0022-0248(99)00766-6,11642,trigonal,P-3m1,251.37,7.17,6.19,6.19,7.58,90,90,120
11631,Ba0.595Bi1K0.405O3,31.20 ,2000,10.1016/S0022-0248(99)00766-6,11642,trigonal,P-3m1,251.37,7.17,6.19,6.19,7.58,90,90,120
11632,Ba0.59Bi1K0.41O3,31.00 ,1998,10.1103/PhysRevB.58.12355,11642,trigonal,P-3m1,251.37,7.17,6.19,6.19,7.58,90,90,120
11633,Ba0.5Bi1K0.5O3,24.00 ,1990,10.1103/PHYSREVB.42.2551,11642,trigonal,P-3m1,251.37,7.17,6.19,6.19,7.58,90,90,120
11634,Ba0.613Bi1K0.387O3,30.70 ,2000,10.1016/S0022-0248(99)00766-6,11642,trigonal,P-3m1,251.37,7.17,6.19,6.19,7.58,90,90,120
11635,Ba0.61Bi1K0.39O3,31.50 ,2003,10.1103/PhysRevB.67.024505,11642,trigonal,P-3m1,251.37,7.17,6.19,6.19,7.58,90,90,120
11636,Ba0.625Bi1K0.375O3,30.00 ,1990,10.1038/347369a0,11642,trigonal,P-3m1,251.37,7.17,6.19,6.19,7.58,90,90,120
11637,Ba0.635Bi1K0.365O3,30.40 ,2003,10.1016/S0921-4534(02)01332-1,11642,trigonal,P-3m1,251.37,7.17,6.19,6.19,7.58,90,90,120
11638,Ba0.63Bi1K0.37O3,32.00 ,1993,10.1016/0921-4534(93)90017-K,11642,trigonal,P-3m1,251.37,7.17,6.19,6.19,7.58,90,90,120
11639,Ba0.644Bi1K0.356O3,29.00 ,2000,10.1016/S0022-0248(99)00766-6,11642,trigonal,P-3m1,251.37,7.17,6.19,6.19,7.58,90,90,120
11640,Ba0.64Bi1K0.36O3,28.50 ,1994,10.1103/PhysRevB.49.3502,11642,trigonal,P-3m1,251.37,7.17,6.19,6.19,7.58,90,90,120
11641,Ba0.65Bi1K0.35O3,31.80 ,1996,10.1103/PhysRevB.54.6133,11642,trigonal,P-3m1,251.37,7.17,6.19,6.19,7.58,90,90,120
11642,Ba2Bi3K1O9,30.00 ,1998,10.1103/PhysRevB.58.12355,11642,trigonal,P-3m1,251.37,7.17,6.19,6.19,7.58,90,90,120
11643,Ba0.75Bi1K0.25O3,NaN,,10.1016/0921-4534(89)91153-2,11643,orthorhombic,Pmm2,337.7,7.27,6.17,6.25,8.75,90,90,90
11644,Ba0.75Na0.25Sb2Ti2O1,5.53 ,2012,10.1021/ja3078889,11754,tetragonal,P4/mmm,140.65,5.82,4.11,4.11,8.31,90,90,90
11645,Ba0.77Bi1K0.23O3,28.00 ,1988,10.1016/0038-1098(88)90155-X,11645,triclinic,P1,334.67,7.34,6.22,6.17,10.69,90,125.32,90
11646,Ba0.7Bi1K0.3O3,29.90 ,1990,10.1103/PhysRevB.41.4126,11645,triclinic,P1,334.67,7.34,6.22,6.17,10.69,90,125.32,90
11647,Ba0.7Cu3Pr1Sr1.3O7,NaN,,10.1103/PHYSREVB.58.1068,11647,orthorhombic,Pmm2,177.14,6.27,3.83,3.94,11.75,90,90,90
11648,Ba0.7K0.3Sb2Ti2O1,NaN,,10.1016/j.solidstatesciences.2013.12.005,11754,tetragonal,P4/mmm,140.65,5.82,4.11,4.11,8.31,90,90,90
11649,Ba0.7Rb0.3Sb2Ti2O1,5.93 ,2014,10.1103/PhysRevB.89.094505,11754,tetragonal,P4/mmm,140.65,5.82,4.11,4.11,8.31,90,90,90
11650,Ba0.85K0.15Sb2Ti2O1,5.86 ,2014,10.1016/j.solidstatesciences.2013.12.005,11754,tetragonal,P4/mmm,140.65,5.82,4.11,4.11,8.31,90,90,90
11651,Ba0.85Na0.15Sb2Ti2O1,5.22 ,2012,10.1021/ja3078889,11754,tetragonal,P4/mmm,140.65,5.82,4.11,4.11,8.31,90,90,90
11652,Ba0.87Bi1K0.13O3,NaN,,10.1016/j.solidstatesciences.2013.12.005,11711,monoclinic,P12_1/c1,334.67,7.83,6.17,6.22,8.72,90.25,90,90
11653,Ba0.88K0.12Sb2Ti2O1,6.10 ,2014,10.1016/j.solidstatesciences.2013.12.005,11754,tetragonal,P4/mmm,140.65,5.82,4.11,4.11,8.31,90,90,90
11654,Ba0.8Bi1K0.2O3,NaN,,10.1016/0921-4534(89)91153-2,11711,monoclinic,P12_1/c1,334.67,7.83,6.17,6.22,8.72,90.25,90,90
11655,Ba0.8K0.2Sb2Ti2O1,3.00 ,2014,10.1016/j.solidstatesciences.2013.12.005,11754,tetragonal,P4/mmm,140.65,5.82,4.11,4.11,8.31,90,90,90
11656,Ba0.8Rb0.2Sb2Ti2O1,6.19 ,2014,10.1103/PhysRevB.89.094505,11754,tetragonal,P4/mmm,140.65,5.82,4.11,4.11,8.31,90,90,90
11657,Ba0.95K0.05Sb2Ti2O1,4.25 ,2014,10.1016/j.solidstatesciences.2013.12.005,11754,tetragonal,P4/mmm,140.65,5.82,4.11,4.11,8.31,90,90,90
11658,Ba0.95Na0.05Sb2Ti2O1,3.14 ,2012,10.1021/ja3078889,11754,tetragonal,P4/mmm,140.65,5.82,4.11,4.11,8.31,90,90,90
11659,Ba0.95Rb0.05Sb2Ti2O1,4.25 ,2014,10.1103/PhysRevB.89.094505,11754,tetragonal,P4/mmm,140.65,5.82,4.11,4.11,8.31,90,90,90
11660,Ba0.96K0.04Sb2Ti2O1,3.88 ,2014,10.1016/j.solidstatesciences.2013.12.005,11754,tetragonal,P4/mmm,140.65,5.82,4.11,4.11,8.31,90,90,90
11661,Ba0.9Bi1K0.1O3,NaN,,10.1016/0921-4534(89)91153-2,11711,monoclinic,P12_1/c1,334.67,7.83,6.17,6.22,8.72,90.25,90,90
11662,Ba0.9K0.1Pb1O3,30.00 ,1994,10.1016/0921-4534(94)91318-8,11662,monoclinic,C12/m1,165.49,7.88,6.15,6.15,6.13,60.23,60.23,89.75
11663,,,,,,,,,,,,,,,
11664,Ba0.9K0.1Sb2Ti2O1,5.13 ,2014,10.1016/j.solidstatesciences.2013.12.005,11754,tetragonal,P4/mmm,140.65,5.82,4.11,4.11,8.31,90,90,90
11665,Ba0.9Na0.1Sb2Ti2O1,4.24 ,2012,10.1021/ja3078889,11754,tetragonal,P4/mmm,140.65,5.82,4.11,4.11,8.31,90,90,90
11666,Ba0.9Rb0.1Sb2Ti2O1,5.33 ,2014,10.1103/PhysRevB.89.094505,11754,tetragonal,P4/mmm,140.65,5.82,4.11,4.11,8.31,90,90,90
11667,Ba1,5.10 ,1971,"ZH.EKSP.TEOR.FIZ.,61(1971)2357, Soviet Physics JETP, 34(1972)1263",11667,orthorhombic,Cmcm,217.49,4.19,5.85,5.85,6.58,90,90,104.99
11668,Ba1.5Cu3La0.5Y1O7,0.30 ,1991,10.1016/0921-4534(91)91574-N,11668,orthorhombic,Fmm2,350.25,6.32,12.3,12.26,5.48,77.47,76.73,25.8
11669,Ba1.72Cu4La0.28Y1O8,18.90 ,1991,10.1016/0921-4534(91)91574-N,15780,orthorhombic,Cmmm,208.6,5.94,13.89,13.89,3.89,90,90,163.86
11670,Ba1.75Cu4Sr0.25Y1O8,NaN,,10.1016/S0925-8388(96)02623-0,15780,orthorhombic,Cmmm,208.6,5.94,13.89,13.89,3.89,90,90,163.86
11671,Ba1.76Cu4Sr0.24Y1O8,76.00 ,2001,10.1103/PhysRevB.64.094518,15780,orthorhombic,Cmmm,208.6,5.94,13.89,13.89,3.89,90,90,163.86
11672,Ba1.78Cu4La0.22Y1O8,37.90 ,1991,10.1016/0921-4534(91)91574-N,15780,orthorhombic,Cmmm,208.6,5.94,13.89,13.89,3.89,90,90,163.86
11673,Ba1.78Cu4Sr0.22Y1O8,NaN,,10.1103/PhysRevB.64.094518,15780,orthorhombic,Cmmm,208.6,5.94,13.89,13.89,3.89,90,90,163.86
11674,Ba1.7Cu2La2.3Ti2O11.15,NaN,,10.1016/0921-4534(96)00137-2,15808,cubic,F-43m,125.51,6.4,5.62,5.62,5.62,60,60,60
11675,Ba1.7Cu3La0.3Y1O7,67.00 ,1988,10.1103/PhysRevB.37.3774,15791,orthorhombic,Pmmm,178.48,6.2,3.84,3.93,11.82,90,90,90
11676,Ba1.7Cu3Nd1.3O7,69.00 ,1990,10.1016/0921-4534(90)90171-A,15811,orthorhombic,Pmmm,183.41,6.53,3.89,3.96,11.9,90,90,90
11677,Ba1.7Cu4La0.3Y1O8,52.60 ,1998,10.1016/S0921-4534(97)01730-9,15780,orthorhombic,Cmmm,208.6,5.94,13.89,13.89,3.89,90,90,163.86
11678,Ba1.85Cu2La2Ti2O10.7,NaN,,10.1016/0921-4534(96)00137-2,15808,cubic,F-43m,125.51,6.4,5.62,5.62,5.62,60,60,60
11679,Ba1.85Cu3Sm1.15O7,83.00 ,1995,10.1016/0921-4534(95)00560-9,11679,orthorhombic,Pmmm,181.06,6.67,3.88,3.94,11.85,90,90,90
11680,Ba1.87Cu4La0.13Y1O8,61.00 ,1991,10.1016/0921-4534(91)91574-N,15780,orthorhombic,Cmmm,208.6,5.94,13.89,13.89,3.89,90,90,163.86
11681,Ba1.8Cu1La0.2Tl1O5,NaN,,10.1103/physrevb.50.10238,11681,tetragonal,P4mm,575.09,7.2,7.63,7.63,9.87,90,90,90
11682,Ba1.8Cu3La0.2Y1O7,81.80 ,1993,10.1016/0921-4534(93)91005-G,15791,orthorhombic,Pmmm,178.48,6.2,3.84,3.93,11.82,90,90,90
11683,Ba1.8Cu3La1.2O8,NaN,,10.1103/physrevb.50.10238,11683,tetragonal,P4/mmm,186.34,6.52,3.98,3.98,11.74,90,90,90
11684,Ba1.8Cu3Pr1.2O7,NaN,,,15783,orthorhombic,Pmmm,184.02,6.48,3.9,3.96,11.92,90,90,90
11685,Ba1.8Cu4Ho1Sr0.2O8,68.80 ,1997,10.1006/jssc.1996.7198,12015,orthorhombic,Cmmm,207.53,6.58,13.87,13.87,3.88,90,90,163.86
11686,Ba1.8Cu4La0.2Y1O8,44.00 ,1995,10.1103/PhysRevB.52.R7034,15780,orthorhombic,Cmmm,208.6,5.94,13.89,13.89,3.89,90,90,163.86
11687,Ba1.8Cu4Sr0.2Y1O8,79.80 ,2001,10.1103/PhysRevB.64.094518,15780,orthorhombic,Cmmm,208.6,5.94,13.89,13.89,3.89,90,90,163.86
11688,Ba1.8Cu4Sr0.2Yb1O8,82.00 ,1992,10.1016/0921-4534(92)90702-E,12034,orthorhombic,Cmmm,206.54,6.67,14.08,14.08,3.86,90,90,164.35
11689,Ba1.926Ca0.074Cu4Y1O8,83.30 ,1991,10.1016/0921-4534(91)91574-N,15780,orthorhombic,Cmmm,208.6,5.94,13.89,13.89,3.89,90,90,163.86
11690,Ba1.972Ca0.028Cu4Y1O8,79.70 ,1991,10.1016/0921-4534(91)91574-N,15780,orthorhombic,Cmmm,208.6,5.94,13.89,13.89,3.89,90,90,163.86
11691,Ba1.98Cu4La0.02Y1O8,74.30 ,1991,10.1016/0921-4534(91)91574-N,15780,orthorhombic,Cmmm,208.6,5.94,13.89,13.89,3.89,90,90,163.86
11692,Ba1.9Ca0.1Cu4Y1O8,85.40 ,1991,10.1016/0921-4534(91)91574-N,15780,orthorhombic,Cmmm,208.6,5.94,13.89,13.89,3.89,90,90,163.86
11693,Ba1.9Cu3Gd1.1O7,93.00 ,2005,10.1016/j.physc.2004.09.010,15810,orthorhombic,Pmmm,179.86,6.78,3.87,3.93,11.84,90,90,90
11694,Ba1.9Cu3La0.1Y1O6.5,32.90 ,1993,10.1016/0921-4534(93)91005-G,15850,orthorhombic,Pmmm,361.33,6.05,3.91,7.72,11.97,90,90,90
11695,Ba1.9Cu3La0.1Y1O8,64.00 ,1995,10.1103/PhysRevB.52.R7034,11695,tetragonal,P4/mmm,178.98,6.33,3.93,3.93,11.57,90,90,90
11696,Ba1.9Cu4Gd1Sr0.1O8,73.50 ,1997,10.1006/jssc.1996.7198,12014,orthorhombic,Cmmm,209.12,6.46,13.84,13.84,3.9,90,90,163.74
11697,Ba1.9Cu4La0.1Y1O8,61.00 ,1991,10.1016/0921-4534(91)91574-N,15780,orthorhombic,Cmmm,208.6,5.94,13.89,13.89,3.89,90,90,163.86
11698,Ba1Bi0.15Pb0.85O3,8.70 ,1980,10.1007/BF00886008,11706,monoclinic,P12/m1,333.84,7.82,6.16,6.22,8.71,89.98,90,90
11699,,,,,,,,,,,,,,,
11700,Ba1Bi0.17Pb0.83O3,7.60 ,1989,10.1143/JPSJ.58.2135,11706,monoclinic,P12/m1,333.84,7.82,6.16,6.22,8.71,89.98,90,90
11701,,,,,,,,,,,,,,,
11702,Ba1Bi0.1Pb0.9O3,2.91 ,1980,10.1007/BF00886008,11706,monoclinic,P12/m1,333.84,7.82,6.16,6.22,8.71,89.98,90,90
11703,,,,,,,,,,,,,,,
11704,Ba1Bi0.22Pb0.78O3,10.30 ,1989,10.1143/JPSJ.58.2135,11706,monoclinic,P12/m1,333.84,7.82,6.16,6.22,8.71,89.98,90,90
11705,,,,,,,,,,,,,,,
11706,Ba1Bi0.25Pb0.75O3,12.50 ,2005,10.1134/1.2056632,11706,monoclinic,P12/m1,333.84,7.82,6.16,6.22,8.71,89.98,90,90
11707,Ba1Bi0.2Pb0.8O3,10.25 ,1980,10.1007/BF00886008,11706,monoclinic,P12/m1,333.84,7.82,6.16,6.22,8.71,89.98,90,90
11708,,,,,,,,,,,,,,,
11709,Ba1Bi0.3Pb0.7O3,11.23 ,1980,10.1007/BF00886008,11706,monoclinic,P12/m1,333.84,7.82,6.16,6.22,8.71,89.98,90,90
11710,,,,,,,,,,,,,,,
11711,Ba1Bi1O3,NaN,,10.1016/0038-1098(94)90493-6,11711,monoclinic,P12_1/c1,334.67,7.83,6.17,6.22,8.72,90.25,90,90
11712,Ba1Bi2Ti2O1,4.60 ,2018,10.1103/PhysRevB.98.220507,11712,tetragonal,P4/mmm,147.46,7.51,4.12,4.12,8.71,90,90,90
11713,Ba1Bi3,5.98 ,2018,10.1103/PhysRevB.98.220506,11713,cubic,Pm-3m,136.78,9.28,5.15,5.15,5.15,90,90,90
11714,Ba1C6,NaN,,10.1103/PhysRevLett.99.027001,11714,hexagonal,P6_3/mmc,172.39,4.03,4.32,4.32,10.68,90,90,120
11715,Ba1Ca1Sn1,NaN,,10.1103/PhysRevB.80.064514,11715,orthorhombic,Pnma,461.32,4.26,5.32,8.93,9.72,90,90,90
11716,Ba1Cu0.2Si1.8,3.02 ,2012,10.1143/JPSJ.81.114717,15855,cubic,P4_332,308.94,4.16,6.76,6.76,6.76,90,90,90
11717,Ba1Cu1Gd2O5,NaN,,10.1016/0038-1098(88)90014-2,11717,orthorhombic,Pnma,523.72,7.55,12.38,5.77,7.34,90,90,90
11718,Ba1Cu1Tl0.76O4.5,86.00 ,1990,10.1063/1.347020,11718,tetragonal,I4/mmm,220.69,7.06,16.06,16.06,16.06,166.66,166.66,18.91
11719,Ba1Cu1Y2O5,NaN,,10.1016/0011-2275(94)90053-1,11719,orthorhombic,Pnma,508.77,5.99,5.72,7.25,12.28,90,90,90
11720,Ba1Fe1.9Se3,11.00 ,2011,10.1103/PhysRevB.84.214511,11722,orthorhombic,Pnma,606.82,5.32,5.42,9.2,12.16,90,90,90
11721,Ba1Fe2P2,NaN,,10.1088/0953-8984/21/38/382203,11721,tetragonal,I4/mmm,89.1,5.8,3.79,3.79,6.75,106.33,106.33,90
11722,Ba1Fe2Se3,11.00 ,2011,10.1088/0953-8984/23/40/402201,11722,orthorhombic,Pnma,606.82,5.32,5.42,9.2,12.16,90,90,90
11723,Ba1Ga0.78Si1.22,4.00 ,2002,10.1016/S0921-4534(01)01122-4,11725,hexagonal,P-6m2,80.6,4.84,4.24,4.24,5.18,90,90,120
11724,Ba1Ga1Ge1,2.40 ,2009,10.1103/PhysRevB.80.064514,11724,hexagonal,P6_3/mmc,336.73,5.52,4.35,4.35,20.59,90,90,120
11725,Ba1Ga1Si1,4.20 ,2009,10.1103/PhysRevB.80.064514,11725,hexagonal,P-6m2,80.6,4.84,4.24,4.24,5.18,90,90,120
11726,Ba1Ga2,NaN,,10.1016/S0921-4534(02)01208-X,11726,hexagonal,P6/mmm,87.06,5.28,4.4,4.4,5.19,90,90,120
11727,Ba1Ge0.2Ni2P1.8,2.59 ,2012,10.1103/PhysRevB.86.100505,11735,tetragonal,I4/mmm,92.33,5.69,3.91,3.91,6.64,107.11,107.11,90
11728,Ba1Ge12Pt4,5.35 ,2007,10.1103/PhysRevLett.99.217001,11728,cubic,Im-3,331.85,8.95,7.55,7.55,7.55,109.47,109.47,109.47
11729,Ba1Ge1In1,NaN,,10.1103/PhysRevB.80.064514,11729,trigonal,P3m1,97.98,5.5,4.71,4.71,5.09,90,90,120
11730,Ba1Ge2,4.93 ,1980,10.1016/0022-5088(80)90297-0,11730,orthorhombic,Pnma,741.27,5.06,6.87,9.2,11.73,90,90,90
11731,Ba1Ge3,4.00 ,2011,10.1021/ic200826d,11731,hexagonal,P6_3/mmc,208.78,5.65,6.89,6.89,5.08,90,90,120
11732,Ba1Hg1,2.32 ,1966,10.1016/0022-3697(66)90083-7,11732,cubic,Pm-3m,72.97,7.69,4.18,4.18,4.18,90,90,90
