Repository: ljcj007/SuperBand

# SuperBand
The SuperBand database is an open access energy structure database for superconductors that have been synthesized experimentally before 2024-04.  It provides tools for data-mining and machine learning techniques. The universal features provided on our web https://www.superband.work/ interface facilitate the design of novel superconductors with a wide-range of applications. We describe the database and the algorithm to generate it in our paper [1] https://arxiv.org/abs/2409.09419.

# Using the SuperBand
The SuperBand website http://www.superband.work/ offers a visual interface for exploring lattice structures, electronic band structures, and Fermi surface plots, providing an intui

File: superband.csv (part 6 of 25)
id,formula,Tc,Time,doi,cif,system,SG_num,SG_syb,density,,,,,,
11733,Ba1Ir2P2,2.10 ,2009,10.1103/PhysRevB.79.180502,11733,tetragonal,I4/mmm,100.79,9.62,3.97,3.97,6.99,106.48,106.48,90
11734,Ba1Nb2O5,NaN,,10.1016/0022-4596(91)90194-M,11734,trigonal,R3mH,129.04,6.59,2.91,7.22,7.22,118.22,97.72,97.72
11735,Ba1Ni2P2,3.00 ,2008,10.1016/j.ssc.2008.05.010,11735,tetragonal,I4/mmm,92.33,5.69,3.91,3.91,6.64,107.11,107.11,90
11736,Ba1Os2P2,NaN,,10.1016/0022-4596(87)90014-4,11736,tetragonal,I4/mmm,101.55,9.48,4.06,4.06,6.8,107.37,107.37,90
11737,Ba1P2Rh2,1.00 ,2009,10.1103/PhysRevB.79.180502,11737,tetragonal,I4/mmm,99.79,6.74,3.95,3.95,6.98,106.44,106.44,90
11738,Ba1P2Ru2,NaN,,10.1016/0022-4596(87)90014-4,11738,tetragonal,I4/mmm,100.29,6.65,4.04,4.04,6.78,107.31,107.31,90
11739,Ba1Pb0.75Sb0.25O3,3.50 ,1989,10.1038/339291a0,11739,triclinic,P-1,330.98,7.45,8.72,8.68,6.13,90,134.47,90
11740,,,,,,,,,,,,,,,
11741,Ba1Pb0.85Sb0.15O3,1.40 ,1989,10.1038/339291a0,11739,triclinic,P-1,330.98,7.45,8.72,8.68,6.13,90,134.47,90
11742,,,,,,,,,,,,,,,
11743,Ba1Pb0.8Sb0.2O3,1.70 ,1989,10.1038/339291a0,11739,triclinic,P-1,330.98,7.45,8.72,8.68,6.13,90,134.47,90
11744,,,,,,,,,,,,,,,
11745,Ba1Pd0.2Si1.8,2.91 ,2012,10.1143/JPSJ.81.114717,15855,cubic,P4_332,308.94,4.16,6.76,6.76,6.76,90,90,90
11746,Ba1Pd2,NaN,,10.1103/PhysRev.107.1558,11746,cubic,Fd-3m1,131.04,8.87,5.7,5.7,5.7,60,60,60
11747,Ba1Pt1Si3,2.00 ,2009,10.1103/PhysRevB.80.064504,11747,tetragonal,I4mm,99.46,6.96,5.95,5.95,5.95,136.23,136.23,63.63
11748,Ba1Pt2,NaN,,10.1103/PhysRev.107.1558,11748,cubic,Fd-3m1,129.44,13.53,5.68,5.68,5.68,60,60,60
11749,Ba1Rh2,6.00 ,1957,10.1103/PhysRev.107.1558,11749,cubic,Fd-3m1,123.95,9.19,5.6,5.6,5.6,60,60.01,60.01
11750,Ba1S3V1,NaN,,10.1103/physrevb.43.13118,11750,triclinic,P1,470.98,4.01,6.81,9,8.97,80.16,67.87,67.6
11751,Ba1Sb1.7Sn0.3Ti2O1,2.20 ,2013,10.7566/JPSJ.82.074707,11754,tetragonal,P4/mmm,140.65,5.82,4.11,4.11,8.31,90,90,90
11752,Ba1Sb1.8Sn0.2Ti2O1,2.20 ,2013,10.7566/JPSJ.82.074707,11754,tetragonal,P4/mmm,140.65,5.82,4.11,4.11,8.31,90,90,90
11753,Ba1Sb1.9Sn0.1Ti2O1,NaN,,10.7566/JPSJ.82.074707,11754,tetragonal,P4/mmm,140.65,5.82,4.11,4.11,8.31,90,90,90
11754,Ba1Sb2Ti2O1,1.48 ,2013,10.7566/JPSJ.82.033705,11754,tetragonal,P4/mmm,140.65,5.82,4.11,4.11,8.31,90,90,90
11755,Ba1Si2,5.30 ,1995,10.1016/0921-4534(95)00082-8,11755,orthorhombic,Pnma,713.48,3.6,6.79,9.03,11.65,90,90,90
11756,Ba1Sn3,4.30 ,1997,10.1002/anie.199726831,11756,hexagonal,P6_3/mmc,264.18,6.2,7.35,7.35,5.65,90,90,120
11757,Ba1Ti1O3,NaN,,10.7566/JPSJ.82.074707,11757,trigonal,R3mH,65.64,5.9,4.03,4.03,4.03,89.84,89.84,89.84
11758,Ba2.02Cu1.01Tl1.97O6.16,NaN,,10.1103/PHYSREVB.51.12747,15794,orthorhombic,Cmce,368.04,7.61,12.28,12.28,5.59,90,90,154.11
11759,Ba2.2Cu4Y1O8,80.00 ,1993,10.1007/BF00626268,15780,orthorhombic,Cmmm,208.6,5.94,13.89,13.89,3.89,90,90,163.86
11760,Ba24Si100,1.55 ,2008,10.1103/PhysRevB.77.224507,11760,cubic,P4_132,2842.88,3.57,14.17,14.17,14.17,90,90,90
11761,Ba2Bi2K1O7,NaN,,10.1016/S0038-1098(02)00096-0,11761,tetragonal,I4mm,213.28,6.57,11.58,11.58,11.58,158.24,158.24,30.97
11762,Ba2Bi3,4.48 ,2014,10.7566/JPSJ.83.073705,11762,orthorhombic,Immm,198.62,7.54,4.81,6.96,6.96,70.54,69.79,69.79
11763,Ba2Ca0.01Cu4Er0.99O8,79.30 ,1996,10.1143/JJAP.35.L974,15854,orthorhombic,Cmmm,206.97,6.61,13.87,13.87,3.87,90,90,163.87
11764,Ba2Ca0.01Cu4Ho0.99O8,76.80 ,1996,10.1143/JJAP.35.L974,12015,orthorhombic,Cmmm,207.53,6.58,13.87,13.87,3.88,90,90,163.86
11765,Ba2Ca0.01Cu4Tm0.99O8,79.20 ,1996,10.1143/JJAP.35.L974,12033,orthorhombic,Cmmm,200.22,6.85,13.7,13.7,3.83,90,90,163.84
11766,Ba2Ca0.01Cu4Y0.99O8,79.40 ,1996,10.1143/JJAP.35.L974,15780,orthorhombic,Cmmm,208.6,5.94,13.89,13.89,3.89,90,90,163.86
11767,Ba2Ca0.025Cu4Y0.975O8,82.00 ,1993,10.1103/PhysRevB.48.607,15780,orthorhombic,Cmmm,208.6,5.94,13.89,13.89,3.89,90,90,163.86
11768,Ba2Ca0.02Cu4Y0.98O8,87.00 ,1995,10.1016/0921-4534(95)00462-9,15780,orthorhombic,Cmmm,208.6,5.94,13.89,13.89,3.89,90,90,163.86
11769,Ba2Ca0.03Cu3Y0.97O6,NaN,,10.1103/PHYSREVLETT.80.5192,12005,tetragonal,P4/mmm,183.5,5.88,3.89,3.89,12.12,90,90,90
11770,Ba2Ca0.03Cu4Er0.97O8,80.00 ,1996,10.1143/JJAP.35.L974,15854,orthorhombic,Cmmm,206.97,6.61,13.87,13.87,3.87,90,90,163.87
11771,Ba2Ca0.03Cu4Ho0.97O8,77.40 ,1996,10.1143/JJAP.35.L974,12015,orthorhombic,Cmmm,207.53,6.58,13.87,13.87,3.88,90,90,163.86
11772,Ba2Ca0.03Cu4Tm0.97O8,81.20 ,1996,10.1143/JJAP.35.L974,12033,orthorhombic,Cmmm,200.22,6.85,13.7,13.7,3.83,90,90,163.84
11773,Ba2Ca0.03Cu4Y0.97O8,81.90 ,1996,10.1143/JJAP.35.L974,15780,orthorhombic,Cmmm,208.6,5.94,13.89,13.89,3.89,90,90,163.86
11774,Ba2Ca0.05Cu4Er0.95O8,83.20 ,1996,10.1143/JJAP.35.L974,15854,orthorhombic,Cmmm,206.97,6.61,13.87,13.87,3.87,90,90,163.87
11775,Ba2Ca0.05Cu4Ho0.95O8,81.00 ,1990,10.1016/0921-4534(90)90492-W,12015,orthorhombic,Cmmm,207.53,6.58,13.87,13.87,3.88,90,90,163.86
11776,Ba2Ca0.05Cu4Tm0.95O8,84.80 ,1996,10.1143/JJAP.35.L974,12033,orthorhombic,Cmmm,200.22,6.85,13.7,13.7,3.83,90,90,163.84
11777,Ba2Ca0.05Cu4Y0.95O8,87.20 ,1995,10.1016/0167-577X(95)00154-9,15780,orthorhombic,Cmmm,208.6,5.94,13.89,13.89,3.89,90,90,163.86
11778,Ba2Ca0.075Cu4Y0.925O8,83.80 ,1992,10.1016/0921-4534(92)90650-2,15780,orthorhombic,Cmmm,208.6,5.94,13.89,13.89,3.89,90,90,163.86
11779,Ba2Ca0.07Cu4Tm0.93O8,83.30 ,1996,10.1143/JJAP.35.L974,12033,orthorhombic,Cmmm,200.22,6.85,13.7,13.7,3.83,90,90,163.84
11780,Ba2Ca0.07Cu4Y0.93O8,89.00 ,1990,10.1016/0921-4534(90)90508-C,15780,orthorhombic,Cmmm,208.6,5.94,13.89,13.89,3.89,90,90,163.86
11781,Ba2Ca0.12Cu3Y0.88O6,NaN,,10.1103/PHYSREVLETT.80.5192,12005,tetragonal,P4/mmm,183.5,5.88,3.89,3.89,12.12,90,90,90
11782,Ba2Ca0.12Cu4Y0.88O8,88.50 ,1995,10.1016/0167-577X(95)00154-9,15780,orthorhombic,Cmmm,208.6,5.94,13.89,13.89,3.89,90,90,163.86
11783,Ba2Ca0.15Cu4Ho0.85O8,87.00 ,1990,10.1016/0921-4534(90)90492-W,12015,orthorhombic,Cmmm,207.53,6.58,13.87,13.87,3.88,90,90,163.86
11784,Ba2Ca0.15Cu4Y0.85O8,90.00 ,1990,10.1016/0921-4534(90)90492-W,15780,orthorhombic,Cmmm,208.6,5.94,13.89,13.89,3.89,90,90,163.86
11785,Ba2Ca0.1Cu3Y0.9O7,81.80 ,1993,10.1016/0921-4534(93)91005-G,15791,orthorhombic,Pmmm,178.48,6.2,3.84,3.93,11.82,90,90,90
11786,Ba2Ca0.1Cu4Ho0.9O8,87.00 ,1990,10.1016/0921-4534(90)90492-W,12015,orthorhombic,Cmmm,207.53,6.58,13.87,13.87,3.88,90,90,163.86
11787,Ba2Ca0.1Cu4Y0.9O8,91.00 ,1990,10.1143/JJAP.29.L1079,15780,orthorhombic,Cmmm,208.6,5.94,13.89,13.89,3.89,90,90,163.86
11788,Ba2Ca0.25Cu4Y0.75O8,82.90 ,1992,10.1016/0921-4534(92)90650-2,15780,orthorhombic,Cmmm,208.6,5.94,13.89,13.89,3.89,90,90,163.86
11789,Ba2Ca0.26Cu3Y0.74O6,44.70 ,1995,10.1016/0921-4534(95)00426-2,11789,tetragonal,P4/mmm,183.5,5.88,3.89,3.89,12.12,90,90,90
11790,Ba2Ca0.28Cu3Y0.72O6,47.50 ,1995,10.1016/0921-4534(95)00426-2,11789,tetragonal,P4/mmm,183.5,5.88,3.89,3.89,12.12,90,90,90
11791,Ba2Ca0.2Cu2Nd0.8Tl1O7,NaN,,10.1016/0921-4534(90)90103-L,11915,orthorhombic,Pmm2,199.83,7.17,3.93,3.95,12.88,90,90,90
11792,Ba2Ca0.2Cu2Tl1Y0.8O7,NaN,,10.1016/0921-4534(90)90103-L,11917,tetragonal,P4/mmm,192.68,6.96,3.88,3.88,12.81,90,90,90
11793,Ba2Ca0.2Cu3Y0.8O6,24.00 ,1995,10.1016/0921-4534(95)00426-2,11789,tetragonal,P4/mmm,183.5,5.88,3.89,3.89,12.12,90,90,90
11794,Ba2Ca0.2Cu3Y0.8O7,71.60 ,1993,10.1016/0921-4534(93)91005-G,15791,orthorhombic,Pmmm,178.48,6.2,3.84,3.93,11.82,90,90,90
11795,Ba2Ca0.2Cu4Ho0.8O8,87.00 ,1990,10.1016/0921-4534(90)90492-W,12015,orthorhombic,Cmmm,207.53,6.58,13.87,13.87,3.88,90,90,163.86
11796,Ba2Ca0.2Cu4Y0.8O8,90.00 ,1990,10.1016/0921-4534(90)90492-W,15780,orthorhombic,Cmmm,208.6,5.94,13.89,13.89,3.89,90,90,163.86
11797,Ba2Ca0.2Fe3Y0.8O8,NaN,,10.1103/PhysRevB.49.3465,11797,tetragonal,P4/mmm,190.46,5.75,3.97,3.97,12.09,90,90,90
11798,Ba2Ca0.3Cu3Pr0.7O7,NaN,,10.1016/S0921-4534(99)00670-X,15783,orthorhombic,Pmmm,184.02,6.48,3.9,3.96,11.92,90,90,90
11799,Ba2Ca0.3Cu4Ho0.7O8,87.00 ,1990,10.1016/0921-4534(90)90492-W,12015,orthorhombic,Cmmm,207.53,6.58,13.87,13.87,3.88,90,90,163.86
11800,Ba2Ca0.7Ce0.3Cu2Tl2O8,NaN,,10.1016/j.physc.2006.04.091,11826,tetragonal,I4/mmm,229.9,7.07,15.45,15.45,15.45,165.54,165.54,20.51
11801,Ba2Ca0.7Cu2Gd0.3Tl1O7,84.50 ,1990,10.1016/0921-4534(90)90103-L,11825,tetragonal,P4/mmm,192.46,6.54,3.84,3.84,13.05,90,90,90
11802,Ba2Ca0.7Cu2Nd0.3Tl1O7,95.50 ,1990,10.1016/0921-4534(90)90103-L,11825,tetragonal,P4/mmm,192.46,6.54,3.84,3.84,13.05,90,90,90
11803,Ba2Ca0.85Cu2.2Tl1.8O8,104.00 ,1994,10.1016/0921-4534(94)90156-2,11826,tetragonal,I4/mmm,229.9,7.07,15.45,15.45,15.45,165.54,165.54,20.51
11804,Ba2Ca0.8Ce0.2Cu2Tl2O8,103.00 ,2006,10.1016/j.physc.2006.04.091,11826,tetragonal,I4/mmm,229.9,7.07,15.45,15.45,15.45,165.54,165.54,20.51
11805,Ba2Ca0.8Cu2Gd0.2Tl1O7,93.60 ,1990,10.1016/0921-4534(90)90103-L,11825,tetragonal,P4/mmm,192.46,6.54,3.84,3.84,13.05,90,90,90
11806,Ba2Ca0.8Cu2Nd0.2Tl1O7,96.30 ,1990,10.1016/0921-4534(90)90103-L,11825,tetragonal,P4/mmm,192.46,6.54,3.84,3.84,13.05,90,90,90
11807,Ba2Ca0.8Cu2Tl1Y0.2O7,97.60 ,1990,10.1016/0921-4534(90)90103-L,11825,tetragonal,P4/mmm,192.46,6.54,3.84,3.84,13.05,90,90,90
11808,Ba2Ca0.9Ce0.1Cu2Tl2O8,100.00 ,2006,10.1016/j.physc.2006.04.091,11826,tetragonal,I4/mmm,229.9,7.07,15.45,15.45,15.45,165.54,165.54,20.51
11809,Ba2Ca0.9Cu2Gd0.1Tl1O7,91.80 ,1990,10.1016/0921-4534(90)90103-L,11825,tetragonal,P4/mmm,192.46,6.54,3.84,3.84,13.05,90,90,90
11810,Ba2Ca0.9Cu2Nd0.1Tl1O7,90.80 ,1990,10.1016/0921-4534(90)90103-L,11825,tetragonal,P4/mmm,192.46,6.54,3.84,3.84,13.05,90,90,90
11811,Ba2Ca0.9Cu2Tl1Y0.1O7,86.10 ,1990,10.1016/0921-4534(90)90103-L,11825,tetragonal,P4/mmm,192.46,6.54,3.84,3.84,13.05,90,90,90
11812,Ba2Ca1Cu1.98Fe0.02Tl2O8,106.00 ,2006,10.1016/j.physc.2006.04.091,11826,tetragonal,I4/mmm,229.9,7.07,15.45,15.45,15.45,165.54,165.54,20.51
11813,Ba2Ca1Cu2Hg1O6.08,92.00 ,1993,10.1016/0921-4534(93)90630-9,15795,tetragonal,P4/mmm,199.11,6.16,3.9,3.9,13.06,90,90,90
11814,Ba2Ca1Cu2Hg1O6.1,93.00 ,1997,10.1103/PhysRevB.55.6612,15795,tetragonal,P4/mmm,199.11,6.16,3.9,3.9,13.06,90,90,90
11815,Ba2Ca1Cu2Hg1O6.13,102.00 ,1997,10.1103/PhysRevB.55.6612,15795,tetragonal,P4/mmm,199.11,6.16,3.9,3.9,13.06,90,90,90
11816,Ba2Ca1Cu2Hg1O6.14,105.00 ,1997,10.1103/PhysRevB.55.6612,15795,tetragonal,P4/mmm,199.11,6.16,3.9,3.9,13.06,90,90,90
11817,Ba2Ca1Cu2Hg1O6.16,121.00 ,1997,10.1103/PhysRevB.55.6612,15795,tetragonal,P4/mmm,199.11,6.16,3.9,3.9,13.06,90,90,90
11818,Ba2Ca1Cu2Hg1O6.19,122.00 ,1997,10.1103/PhysRevB.55.6612,15795,tetragonal,P4/mmm,199.11,6.16,3.9,3.9,13.06,90,90,90
11819,Ba2Ca1Cu2Hg1O6.21,127.00 ,1997,10.1103/PhysRevB.55.6612,15795,tetragonal,P4/mmm,199.11,6.16,3.9,3.9,13.06,90,90,90
11820,Ba2Ca1Cu2Hg1O6.22,127.00 ,1993,10.1016/0921-4534(93)90327-M,15795,tetragonal,P4/mmm,199.11,6.16,3.9,3.9,13.06,90,90,90
11821,Ba2Ca1Cu2Hg1O6.24,126.00 ,1993,10.1016/0921-4534(93)90630-9,15795,tetragonal,P4/mmm,199.11,6.16,3.9,3.9,13.06,90,90,90
11822,Ba2Ca1Cu2Hg1O6.27,110.00 ,1997,10.1103/PhysRevB.55.6612,15795,tetragonal,P4/mmm,199.11,6.16,3.9,3.9,13.06,90,90,90
11823,Ba2Ca1Cu2Hg1O6.3,100.00 ,1997,10.1103/PhysRevB.55.6612,15795,tetragonal,P4/mmm,199.11,6.16,3.9,3.9,13.06,90,90,90
11824,Ba2Ca1Cu2Hg1O6.31,98.00 ,1997,10.1103/PhysRevB.55.6612,15795,tetragonal,P4/mmm,199.11,6.16,3.9,3.9,13.06,90,90,90
11825,Ba2Ca1Cu2Tl1O7,81.60 ,1990,10.1016/0921-4534(90)90103-L,11825,tetragonal,P4/mmm,192.46,6.54,3.84,3.84,13.05,90,90,90
11826,Ba2Ca1Cu2Tl2O8,108.00 ,1990,10.1016/0038-1098(90)90254-9,11826,tetragonal,I4/mmm,229.9,7.07,15.45,15.45,15.45,165.54,165.54,20.51
11827,Ba2Ca2Cu3Hg0.85Re0.15O8,132.90 ,2003,10.1016/S0921-4534(02)01346-1,15851,tetragonal,P4/mmm,246.21,5.89,3.89,3.89,16.25,90,90,90
11828,Ba2Ca2Cu3Hg0.8Pb0.2O8,132.00 ,1994,10.1103/PhysRevE.50.4262,15851,tetragonal,P4/mmm,246.21,5.89,3.89,3.89,16.25,90,90,90
11829,Ba2Ca2Cu3Hg0.9Pb0.1O8,130.00 ,1994,10.1103/PhysRevE.50.4262,15851,tetragonal,P4/mmm,246.21,5.89,3.89,3.89,16.25,90,90,90
11830,Ba2Ca2Cu3Tl2O10,125.00 ,1995,10.1016/0921-4534(95)00366-5,11830,orthorhombic,Imm2,277.71,6.66,3.88,3.89,18.58,83.98,84.01,90
11831,Ba2Cd0.1Cu3Y0.9O7,89.90 ,1989,10.1016/0038-1098(89)90490-0,15791,orthorhombic,Pmmm,178.48,6.2,3.84,3.93,11.82,90,90,90
11832,Ba2Cd0.25Cu1Tl1.75O6,88.00 ,1989,10.1016/0921-4534(89)90377-8,15794,orthorhombic,Cmce,368.04,7.61,12.28,12.28,5.59,90,90,154.11
11833,Ba2Cd0.2Cu3Y0.8O7,92.80 ,1989,10.1016/0038-1098(89)90490-0,15791,orthorhombic,Pmmm,178.48,6.2,3.84,3.93,11.82,90,90,90
11834,Ba2Cd0.3Cu3Y0.7O7,92.80 ,1989,10.1016/0038-1098(89)90490-0,15791,orthorhombic,Pmmm,178.48,6.2,3.84,3.93,11.82,90,90,90
11835,Ba2Ce0.1Cu4Dy0.9O8,44.00 ,1993,10.1016/0921-4534(93)91028-T,12006,orthorhombic,Cmmm,208.14,6.54,13.88,13.88,3.89,90,90,163.86
11836,Ba2Cl1Cu2Nb1Pb2O8,NaN,,10.1016/S0921-4534(97)00090-7,11836,orthorhombic,Amm2,256.56,6.94,4.01,4.01,15.95,90,90,90.09
11837,Ba2Cl1Cu2Pb2Ta1O8,NaN,,10.1016/S0921-4534(97)00090-7,11837,orthorhombic,Amm2,254.96,7.56,3.99,3.99,16.04,90,90,90
11838,Ba2Co0.3Cu2La2Ti1.7O10.82,NaN,,10.1016/0921-4534(96)00137-2,15808,cubic,F-43m,125.51,6.4,5.62,5.62,5.62,60,60,60
11839,Ba2Co0.9Cu2Eu1O7.29,NaN,,10.1063/1.362900,11839,orthorhombic,Pmmm,183.67,6.55,3.9,3.93,11.99,90,90,90
11840,Ba2Co1Cu2Er1O7.07,NaN,,10.1016/0921-4534(95)00487-4,11840,orthorhombic,Pmmm,178.91,6.87,3.86,3.92,11.8,90,90,90
11841,Ba2Co1Cu2Eu1O7.31,NaN,,10.1063/1.362900,11839,orthorhombic,Pmmm,183.67,6.55,3.9,3.93,11.99,90,90,90
11842,Ba2Co1Cu2Gd1O7.16,NaN,,10.1016/0921-4534(95)00487-4,11842,orthorhombic,Pmmm,180.2,6.73,3.88,3.92,11.84,90,90,90
11843,Ba2Co1Cu2La1O7.01,NaN,,10.1016/0921-4534(95)00487-4,11843,orthorhombic,Pmmm,187.06,6.32,3.93,3.96,12.01,90,90,90
11844,Ba2Co1Cu2La1O7.39,NaN,,10.1016/0921-4534(95)00487-4,11843,orthorhombic,Pmmm,187.06,6.32,3.93,3.96,12.01,90,90,90
11845,Ba2Co1Cu2Nd1O7.24,NaN,,10.1016/0921-4534(95)00487-4,11845,orthorhombic,Pmmm,184.84,6.44,3.92,3.95,11.96,90,90,90
11846,Ba2Co1Cu2Pr1O7.02,NaN,,10.1016/0921-4534(95)00487-4,11846,orthorhombic,Pmmm,185.1,6.4,3.92,3.95,11.95,90,90,90
11847,Ba2Co1Cu2Pr1O7.29,NaN,,10.1063/1.362900,11846,orthorhombic,Pmmm,185.1,6.4,3.92,3.95,11.95,90,90,90
11848,Ba2Co1Cu2Pr1O7.33,NaN,,10.1016/0921-4534(95)00487-4,11846,orthorhombic,Pmmm,185.1,6.4,3.92,3.95,11.95,90,90,90
11849,Ba2Co1Cu2Sm1O7.12,NaN,,10.1016/0921-4534(95)00487-4,11849,orthorhombic,Pmmm,182.74,6.57,3.9,3.94,11.89,90,90,90
11850,Ba2Co1Cu2Y1O7.2,NaN,,10.1103/PhysRevB.37.7458,11850,orthorhombic,Pmmm,179.11,6.13,3.87,3.92,11.82,90,90,89.99
11851,Ba2Co1Cu2Y1O7.33,NaN,,10.1063/1.362900,11850,orthorhombic,Pmmm,179.11,6.13,3.87,3.92,11.82,90,90,89.99
11852,Ba2Cs0.15Cu3Y0.85O6.5,90.40 ,1994,10.1143/JJAP.33.L219,15850,orthorhombic,Pmmm,361.33,6.05,3.91,7.72,11.97,90,90,90
11853,Ba2Cu1Hg0.9O4,73.00 ,1995,10.1016/0921-4534(94)02365-4,15779,tetragonal,P4/mmm,152.07,6.58,3.93,3.93,9.83,90,90,90
11854,Ba2Cu1Hg1O4.01,68.00 ,1995,10.1016/0921-4534(95)00633-8,15779,tetragonal,P4/mmm,152.07,6.58,3.93,3.93,9.83,90,90,90
11855,Ba2Cu1Hg1O4.02,72.00 ,1997,10.1016/S0921-4534(97)00782-X,15779,tetragonal,P4/mmm,152.07,6.58,3.93,3.93,9.83,90,90,90
11856,Ba2Cu1Hg1O4.025,20.00 ,1996,10.1016/0921-4534(96)00288-2,15779,tetragonal,P4/mmm,152.07,6.58,3.93,3.93,9.83,90,90,90
11857,Ba2Cu1Hg1O4.032,36.00 ,2002,10.1103/PhysRevB.65.104505,15779,tetragonal,P4/mmm,152.07,6.58,3.93,3.93,9.83,90,90,90
11858,Ba2Cu1Hg1O4.033,48.00 ,2002,10.1103/PhysRevB.65.104505,15779,tetragonal,P4/mmm,152.07,6.58,3.93,3.93,9.83,90,90,90
11859,Ba2Cu1Hg1O4.04,NaN,,10.1103/physrevb.52.462,15779,tetragonal,P4/mmm,152.07,6.58,3.93,3.93,9.83,90,90,90
11860,Ba2Cu1Hg1O4.045,73.00 ,1996,10.1016/0921-4534(96)00288-2,15779,tetragonal,P4/mmm,152.07,6.58,3.93,3.93,9.83,90,90,90
11861,Ba2Cu1Hg1O4.047,95.00 ,2002,10.1103/PhysRevB.65.104505,15779,tetragonal,P4/mmm,152.07,6.58,3.93,3.93,9.83,90,90,90
11862,Ba2Cu1Hg1O4.049,70.00 ,1998,10.1016/S0921-4534(97)01855-8,15779,tetragonal,P4/mmm,152.07,6.58,3.93,3.93,9.83,90,90,90
11863,Ba2Cu1Hg1O4.05,73.50 ,2000,10.1103/PhysRevB.62.4148,15779,tetragonal,P4/mmm,152.07,6.58,3.93,3.93,9.83,90,90,90
11864,Ba2Cu1Hg1O4.052,82.00 ,2002,10.1103/PhysRevB.65.104505,15779,tetragonal,P4/mmm,152.07,6.58,3.93,3.93,9.83,90,90,90
11865,Ba2Cu1Hg1O4.055,80.00 ,1996,10.1016/0921-4534(96)00288-2,15779,tetragonal,P4/mmm,152.07,6.58,3.93,3.93,9.83,90,90,90
11866,Ba2Cu1Hg1O4.058,89.00 ,2002,10.1103/PhysRevB.65.104505,15779,tetragonal,P4/mmm,152.07,6.58,3.93,3.93,9.83,90,90,90
11867,Ba2Cu1Hg1O4.06,75.00 ,1999,10.1103/PhysRevB.59.7209,15779,tetragonal,P4/mmm,152.07,6.58,3.93,3.93,9.83,90,90,90
11868,Ba2Cu1Hg1O4.066,88.50 ,1998,10.1016/S0921-4534(97)01855-8,15779,tetragonal,P4/mmm,152.07,6.58,3.93,3.93,9.83,90,90,90
11869,Ba2Cu1Hg1O4.081,98.00 ,2002,10.1103/PhysRevB.65.104505,15779,tetragonal,P4/mmm,152.07,6.58,3.93,3.93,9.83,90,90,90
11870,Ba2Cu1Hg1O4.085,92.00 ,1996,10.1016/0921-4534(96)00288-2,15779,tetragonal,P4/mmm,152.07,6.58,3.93,3.93,9.83,90,90,90
11871,Ba2Cu1Hg1O4.096,95.60 ,1998,10.1016/S0921-4534(97)01855-8,15779,tetragonal,P4/mmm,152.07,6.58,3.93,3.93,9.83,90,90,90
11872,Ba2Cu1Hg1O4.097,95.30 ,1998,10.1016/S0921-4534(97)01855-8,15779,tetragonal,P4/mmm,152.07,6.58,3.93,3.93,9.83,90,90,90
11873,Ba2Cu1Hg1O4.101,93.40 ,1998,10.1016/S0921-4534(97)01855-8,15779,tetragonal,P4/mmm,152.07,6.58,3.93,3.93,9.83,90,90,90
11874,Ba2Cu1Hg1O4.103,92.50 ,1998,10.1016/S0921-4534(97)01855-8,15779,tetragonal,P4/mmm,152.07,6.58,3.93,3.93,9.83,90,90,90
11875,Ba2Cu1Hg1O4.105,90.90 ,1998,10.1016/S0921-4534(97)01855-8,15779,tetragonal,P4/mmm,152.07,6.58,3.93,3.93,9.83,90,90,90
11876,Ba2Cu1Hg1O4.108,89.10 ,1998,10.1016/S0921-4534(97)01855-8,15779,tetragonal,P4/mmm,152.07,6.58,3.93,3.93,9.83,90,90,90
11877,Ba2Cu1Hg1O4.117,82.00 ,1995,10.1016/0921-4534(94)02434-0,15779,tetragonal,P4/mmm,152.07,6.58,3.93,3.93,9.83,90,90,90
11878,Ba2Cu1Hg1O4.14,NaN,,10.1016/0921-4534(94)02419-7,15779,tetragonal,P4/mmm,152.07,6.58,3.93,3.93,9.83,90,90,90
11879,Ba2Cu1Hg1O4.15,97.20 ,2001,10.1103/PhysRevB.63.014508,15779,tetragonal,P4/mmm,152.07,6.58,3.93,3.93,9.83,90,90,90
11880,Ba2Cu1Hg1O4.16,88.00 ,1996,10.1103/PhysRevB.53.2811,15779,tetragonal,P4/mmm,152.07,6.58,3.93,3.93,9.83,90,90,90
11881,Ba2Cu1Hg1O4.162,97.40 ,2001,10.1103/PhysRevB.63.014508,15779,tetragonal,P4/mmm,152.07,6.58,3.93,3.93,9.83,90,90,90
11882,Ba2Cu1Hg1O4.17,78.00 ,1994,10.1103/PhysRevB.50.10346,15779,tetragonal,P4/mmm,152.07,6.58,3.93,3.93,9.83,90,90,90
11883,Ba2Cu1Hg1O4.18,97.00 ,1994,10.1103/PhysRevB.50.10346,15779,tetragonal,P4/mmm,152.07,6.58,3.93,3.93,9.83,90,90,90
11884,Ba2Cu1Hg1O4.2,94.20 ,2000,10.1103/PhysRevB.62.4148,15779,tetragonal,P4/mmm,152.07,6.58,3.93,3.93,9.83,90,90,90
11885,Ba2Cu1Hg1O4.21,80.00 ,1995,10.1103/PhysRevB.52.462,15779,tetragonal,P4/mmm,152.07,6.58,3.93,3.93,9.83,90,90,90
11886,Ba2Cu1Hg1O4.22,97.00 ,1995,10.1103/PhysRevB.52.6854,15779,tetragonal,P4/mmm,152.07,6.58,3.93,3.93,9.83,90,90,90
11887,Ba2Cu1Hg1O4.28,88.00 ,1996,10.1103/PhysRevB.53.2811,15779,tetragonal,P4/mmm,152.07,6.58,3.93,3.93,9.83,90,90,90
11888,Ba2Cu1Hg1O4.3,81.00 ,1995,10.1103/PhysRevB.52.6854,15779,tetragonal,P4/mmm,152.07,6.58,3.93,3.93,9.83,90,90,90
11889,Ba2Cu1Hg1O4.31,78.00 ,1995,10.1103/PhysRevB.52.6854,15779,tetragonal,P4/mmm,152.07,6.58,3.93,3.93,9.83,90,90,90
11890,Ba2Cu1Hg1O4.32,NaN,,10.1103/physrevb.50.10346,15779,tetragonal,P4/mmm,152.07,6.58,3.93,3.93,9.83,90,90,90
11891,Ba2Cu1Hg1O4.34,59.00 ,1995,10.1103/PhysRevB.52.6854,15779,tetragonal,P4/mmm,152.07,6.58,3.93,3.93,9.83,90,90,90
11892,Ba2Cu1Hg1O4.37,40.00 ,1995,10.1103/PhysRevB.52.6854,15779,tetragonal,P4/mmm,152.07,6.58,3.93,3.93,9.83,90,90,90
11893,Ba2Cu1Hg1O4.39,26.00 ,1995,10.1103/PhysRevB.52.6854,15779,tetragonal,P4/mmm,152.07,6.58,3.93,3.93,9.83,90,90,90
11894,Ba2Cu1Hg1Tl1O6,NaN,,,11894,,,,,,,,,,
11895,Ba2Cu1Tl1.7O6,24.00 ,1994,10.1016/0921-4534(94)90156-2,15794,orthorhombic,Cmce,368.04,7.61,12.28,12.28,5.59,90,90,154.11
11896,Ba2Cu1Tl1O5,95.00 ,1991,10.1016/0921-4534(91)90250-3,11896,tetragonal,P4/mmm,143.77,7.19,3.82,3.82,9.87,90,90,90
11897,Ba2Cu1Tl2O6.01,81.00 ,1991,10.1103/PhysRevB.43.7875,15794,orthorhombic,Cmce,368.04,7.61,12.28,12.28,5.59,90,90,154.11
11898,Ba2Cu1Tl2O6.03,62.00 ,1991,10.1103/PhysRevB.43.7875,15794,orthorhombic,Cmce,368.04,7.61,12.28,12.28,5.59,90,90,154.11
11899,Ba2Cu1Tl2O6.05,47.00 ,1991,10.1103/PhysRevB.43.7875,15794,orthorhombic,Cmce,368.04,7.61,12.28,12.28,5.59,90,90,154.11
11900,Ba2Cu1Tl2O6.056,40.00 ,1992,10.1103/PhysRevB.46.11019,15794,orthorhombic,Cmce,368.04,7.61,12.28,12.28,5.59,90,90,154.11
11901,Ba2Cu1Tl2O6.08,16.00 ,1991,10.1103/PhysRevB.43.7875,15794,orthorhombic,Cmce,368.04,7.61,12.28,12.28,5.59,90,90,154.11
11902,Ba2Cu1Tl2O6.12,87.80 ,1990,10.1016/0921-4534(91)92052-D,15794,orthorhombic,Cmce,368.04,7.61,12.28,12.28,5.59,90,90,154.11
11903,Ba2Cu1Tl2O6.16,64.90 ,1990,10.1016/0921-4534(91)92052-D,15794,orthorhombic,Cmce,368.04,7.61,12.28,12.28,5.59,90,90,154.11
11904,Ba2Cu1Tl2O6.164,NaN,,10.1103/PHYSREVB.46.11019,15794,orthorhombic,Cmce,368.04,7.61,12.28,12.28,5.59,90,90,154.11
11905,Ba2Cu1Tl2O6.19,45.30 ,1990,10.1016/0921-4534(91)92052-D,15794,orthorhombic,Cmce,368.04,7.61,12.28,12.28,5.59,90,90,154.11
11906,Ba2Cu1Tl2O6.23,NaN,,10.1016/0921-4534(90)90069-Q,15794,orthorhombic,Cmce,368.04,7.61,12.28,12.28,5.59,90,90,154.11
11907,Ba2Cu2.1Nd2Ti1.9O11,NaN,,10.1016/0921-4534(95)00601-X,11916,tetragonal,P4/mmm,248.68,6.42,3.94,3.94,16.04,90,90,90
11908,Ba2Cu2Eu2Ti2O11,NaN,,10.1016/0921-4534(96)00137-2,11908,tetragonal,P4/mmm,245.74,6.6,3.92,3.92,15.95,90,90,90
11909,Ba2Cu2La0.1Nb1Pr0.9O8,NaN,,10.1016/0038-1098(95)00697-4,11914,tetragonal,I4/mcm,391.57,6.48,12.89,12.89,12.89,154.67,154.67,36.12
11910,Ba2Cu2La1Nb1O8,NaN,,10.1016/0038-1098(95)00697-4,11910,tetragonal,I4/mcm,391.59,6.46,12.83,12.83,12.83,154.47,154.47,36.41
11911,Ba2Cu2La2Sc0.3Ti1.7O10.81,NaN,,10.1016/0921-4534(96)00137-2,15808,cubic,F-43m,125.51,6.4,5.62,5.62,5.62,60,60,60
11912,Ba2Cu2La2Ti1.85Zn0.15O10.86,NaN,,10.1016/0921-4534(96)00137-2,15808,cubic,F-43m,125.51,6.4,5.62,5.62,5.62,60,60,60
11913,Ba2Cu2La2Ti2O11,NaN,,10.1016/0921-4534(96)00137-2,11913,tetragonal,P4/mmm,251.41,6.28,3.96,3.96,16.02,90,90,90
11914,Ba2Cu2Nb1Pr1O8,NaN,,10.1016/0038-1098(95)00697-4,11914,tetragonal,I4/mcm,391.57,6.48,12.89,12.89,12.89,154.67,154.67,36.12
11915,Ba2Cu2Nd1Tl1O7,NaN,,10.1016/0921-4534(90)90103-L,11915,orthorhombic,Pmm2,199.83,7.17,3.93,3.95,12.88,90,90,90
11916,Ba2Cu2Nd2Ti2O11,NaN,,10.1016/0921-4534(96)00137-2,11916,tetragonal,P4/mmm,248.68,6.42,3.94,3.94,16.04,90,90,90
11917,Ba2Cu2Tl1Y1O7,NaN,,10.1016/0921-4534(90)90103-L,11917,tetragonal,P4/mmm,192.68,6.96,3.88,3.88,12.81,90,90,90
11918,Ba2Cu3Dy0.1Pr0.9O7,NaN,,10.1103/physrevb.49.15993,15783,orthorhombic,Pmmm,184.02,6.48,3.9,3.96,11.92,90,90,90
11919,Ba2Cu3Dy0.2Pr0.8O7,NaN,,10.1103/physrevb.49.15993,15783,orthorhombic,Pmmm,184.02,6.48,3.9,3.96,11.92,90,90,90
11920,Ba2Cu3Dy0.3Pr0.7O7,NaN,,10.1103/physrevb.49.15993,15783,orthorhombic,Pmmm,184.02,6.48,3.9,3.96,11.92,90,90,90
11921,Ba2Cu3Er0.1Pr0.9O7,NaN,,10.1103/physrevb.49.15993,15783,orthorhombic,Pmmm,184.02,6.48,3.9,3.96,11.92,90,90,90
11922,Ba2Cu3Er0.2Pr0.8O7,NaN,,10.1103/physrevb.49.15993,15783,orthorhombic,Pmmm,184.02,6.48,3.9,3.96,11.92,90,90,90
11923,Ba4Cu6Er1Pr1O14,28.60 ,1994,10.1103/PhysRevB.49.15993,11923,orthorhombic,Pmmm,365.95,6.64,3.87,3.95,23.92,90,90,90
11924,Ba2Cu3Er0.6Pr0.4O7,45.80 ,1994,10.1103/PhysRevB.49.15993,11923,orthorhombic,Pmmm,365.95,6.64,3.87,3.95,23.92,90,90,90
11925,Ba2Cu3Er0.7Pr0.3O7,61.10 ,1994,10.1103/PhysRevB.49.15993,11930,orthorhombic,Pmmm,177.81,6.95,3.83,3.93,11.79,90,90,90
11926,Ba2Cu3Er0.85Pr0.15O7,82.90 ,1994,10.1103/PhysRevB.49.15993,11930,orthorhombic,Pmmm,177.81,6.95,3.83,3.93,11.79,90,90,90
11927,Ba2Cu3Er0.8Pr0.2O7,76.40 ,1994,10.1103/PhysRevB.49.15993,11930,orthorhombic,Pmmm,177.81,6.95,3.83,3.93,11.79,90,90,90
11928,Ba2Cu3Er0.924Pr0.076O7,91.10 ,1994,10.1103/PhysRevB.49.15993,11930,orthorhombic,Pmmm,177.81,6.95,3.83,3.93,11.79,90,90,90
11929,Ba2Cu3Er0.97Pr0.03O7,93.90 ,1994,10.1103/PhysRevB.49.15993,11930,orthorhombic,Pmmm,177.81,6.95,3.83,3.93,11.79,90,90,90
11930,Ba2Cu3Er1O7,93.60 ,1994,10.1103/PhysRevB.49.15993,11930,orthorhombic,Pmmm,177.81,6.95,3.83,3.93,11.79,90,90,90
11931,Ba2Cu3Eu0.1Pr0.9O7,NaN,,10.1103/physrevb.49.15993,15783,orthorhombic,Pmmm,184.02,6.48,3.9,3.96,11.92,90,90,90
11932,Ba2Cu3Eu0.2Pr0.8O7,NaN,,10.1103/physrevb.49.15993,15809,orthorhombic,Cmmm,365.74,6.57,12.59,12.59,3.88,90,90,143.5
11933,Ba2Cu3Eu0.2Y0.8O7,NaN,,10.1016/0921-4534(90)90452-K,15791,orthorhombic,Pmmm,178.48,6.2,3.84,3.93,11.82,90,90,90
11934,Ba2Cu3Eu0.3Pr0.7O7,NaN,,10.1103/physrevb.49.15993,15809,orthorhombic,Cmmm,365.74,6.57,12.59,12.59,3.88,90,90,143.5
11935,Ba2Cu3Eu0.4Pr0.6O7,NaN,,10.1103/physrevb.49.15993,15809,orthorhombic,Cmmm,365.74,6.57,12.59,12.59,3.88,90,90,143.5
11936,Ba2Cu3Eu0.6Pr0.4O7,37.80 ,1999,10.1016/S0921-4534(98)00632-7,15809,orthorhombic,Cmmm,365.74,6.57,12.59,12.59,3.88,90,90,143.5
11937,Ba2Cu3Eu0.7Pr0.3O7,53.80 ,1999,10.1016/S0921-4534(98)00632-7,15809,orthorhombic,Cmmm,365.74,6.57,12.59,12.59,3.88,90,90,143.5
11938,Ba2Cu3Eu0.8Pr0.2O7,63.00 ,1999,10.1016/S0921-4534(98)00632-7,15809,orthorhombic,Cmmm,365.74,6.57,12.59,12.59,3.88,90,90,143.5
11939,Ba2Cu3Eu0.8Y0.2O7,93.80 ,1990,10.1016/0921-4534(90)90452-K,15799,orthorhombic,Pmmm,179.29,6.75,3.85,3.95,11.78,90,90,90
11940,Ba2Cu3Eu0.9Pr0.1O7,68.30 ,1999,10.1016/S0921-4534(98)00632-7,15799,orthorhombic,Pmmm,179.29,6.75,3.85,3.95,11.78,90,90,90
11941,Ba2Cu3Eu1O6.5,92.00 ,1995,"Sverkhprovodimost':fizika,khimiya,tekhnika, 8(1995)734-737",11941,orthorhombic,Fmmm,370.67,6.46,12.7,12.68,5.54,77.61,77.16,25.23
11942,Ba2Cu3F0.76Y1O6,35.00 ,1995,10.1103/PhysRevB.52.7619,11942,orthorhombic,Pmmm,183.15,6.07,3.83,4,11.98,90,90,90
11943,Ba2Cu3Gd0.1Pr0.9O7,NaN,,10.1103/physrevb.49.15993,15783,orthorhombic,Pmmm,184.02,6.48,3.9,3.96,11.92,90,90,90
11944,Ba2Cu3Gd0.2Pr0.8O7,NaN,,10.1103/physrevb.49.15993,15783,orthorhombic,Pmmm,184.02,6.48,3.9,3.96,11.92,90,90,90
11945,Ba2Cu3Gd0.3Pr0.7O7,NaN,,10.1103/physrevb.49.15993,15783,orthorhombic,Pmmm,184.02,6.48,3.9,3.96,11.92,90,90,90
11946,Ba2Cu3Gd0.4Pr0.6O7,NaN,,10.1103/physrevb.49.15993,11948,orthorhombic,Pmmm,719.45,6.74,7.73,7.86,11.84,90,90,90
11947,Ba4Cu6Gd1Pr1O14,NaN,,,11948,orthorhombic,Pmmm,719.45,6.74,7.73,7.86,11.84,90,90,90
11948,Ba2Cu3Gd0.6Pr0.4O7,20.90 ,1994,10.1103/PhysRevB.49.15993,11948,orthorhombic,Pmmm,719.45,6.74,7.73,7.86,11.84,90,90,90
11949,Ba2Cu3Gd0.7Pr0.3O7,39.60 ,1994,10.1103/PhysRevB.49.15993,11948,orthorhombic,Pmmm,719.45,6.74,7.73,7.86,11.84,90,90,90
11950,Ba2Cu3Gd0.85Pr0.15O7,67.90 ,1994,10.1103/PhysRevB.49.15993,15810,orthorhombic,Pmmm,179.86,6.78,3.87,3.93,11.84,90,90,90
11951,Ba2Cu3Gd0.8Pr0.2O7,57.70 ,1994,10.1103/PhysRevB.49.15993,15810,orthorhombic,Pmmm,179.86,6.78,3.87,3.93,11.84,90,90,90
11952,Ba2Cu3Gd0.922Pr0.078O7,84.00 ,1994,10.1103/PhysRevB.49.15993,15810,orthorhombic,Pmmm,179.86,6.78,3.87,3.93,11.84,90,90,90
11953,Ba2Cu3Gd0.97Pr0.03O7,93.10 ,1994,10.1103/PhysRevB.49.15993,15810,orthorhombic,Pmmm,179.86,6.78,3.87,3.93,11.84,90,90,90
11954,Ba2Cu3Ho0.1Pr0.9O7,NaN,,10.1103/physrevb.49.15993,15783,orthorhombic,Pmmm,184.02,6.48,3.9,3.96,11.92,90,90,90
11955,Ba2Cu3Ho0.2Pr0.8O7,NaN,,10.1103/physrevb.49.15993,15783,orthorhombic,Pmmm,184.02,6.48,3.9,3.96,11.92,90,90,90
11956,Ba2Cu3Ho1O7,95.00 ,1987,10.1016/0038-1098(87)90688-0,11956,orthorhombic,Pmmm,177.31,6.95,3.84,3.92,11.79,90,90,90
11957,Ba2Cu3La0.1Pr0.9O7,NaN,,10.1063/1.1356053,15783,orthorhombic,Pmmm,184.02,6.48,3.9,3.96,11.92,90,90,90
11958,Ba2Cu3La0.2Pr0.8O7,NaN,,10.1063/1.1356053,15783,orthorhombic,Pmmm,184.02,6.48,3.9,3.96,11.92,90,90,90
11959,Ba2Cu3La0.3Pr0.7O7,NaN,,10.1063/1.1356053,15783,orthorhombic,Pmmm,184.02,6.48,3.9,3.96,11.92,90,90,90
11960,Ba2Cu3La0.4Pr0.6O7,NaN,,10.1063/1.1356053,11961,orthorhombic,Pmmm,370.59,6.43,3.91,3.98,23.85,90,90,90
11961,Ba4Cu6La1Pr1014,51.70 ,2001,10.1063/1.1356053,11961,orthorhombic,Pmmm,370.59,6.43,3.91,3.98,23.85,90,90,90
11962,Ba2Cu3La0.6Pr0.4O7,54.80 ,2001,10.1063/1.1356053,11961,orthorhombic,Pmmm,370.59,6.43,3.91,3.98,23.85,90,90,90
11963,Ba2Cu3La0.7Pr0.3O7,57.10 ,2001,10.1063/1.1356053,11967,orthorhombic,Pmmm,185.23,6.42,3.91,3.98,11.9,90,90,90
11964,Ba2Cu3La0.8Pr0.2O7,59.80 ,2001,10.1063/1.1356053,11967,orthorhombic,Pmmm,185.23,6.42,3.91,3.98,11.9,90,90,90
11965,Ba2Cu3La0.8Y0.2O7,81.00 ,2003,10.1103/PhysRevB.68.064502,11967,orthorhombic,Pmmm,185.23,6.42,3.91,3.98,11.9,90,90,90
11966,Ba2Cu3La0.9Pr0.1O7,68.30 ,2001,10.1063/1.1356053,11967,orthorhombic,Pmmm,185.23,6.42,3.91,3.98,11.9,90,90,90
11967,Ba2Cu3La1O7,89.60 ,2001,10.1063/1.1356053,11967,orthorhombic,Pmmm,185.23,6.42,3.91,3.98,11.9,90,90,90
11968,Ba2Cu3Lu0.6Pr0.4O7,59.10 ,1994,10.1103/PhysRevB.49.15993,11968,orthorhombic,Pmmm,360.69,6.77,3.85,3.94,23.78,90,90,90
11969,Ba2Cu3Lu0.7Pr0.3O7,73.50 ,1994,10.1103/PhysRevB.49.15993,11972,orthorhombic,Pmmm,175.7,7.11,3.82,3.9,11.8,90,90,90
11970,Ba2Cu3Lu0.85Pr0.15O7,89.70 ,1994,10.1103/PhysRevB.49.15993,11972,orthorhombic,Pmmm,175.7,7.11,3.82,3.9,11.8,90,90,90
11971,Ba2Cu3Lu0.8Pr0.2O7,86.80 ,1994,10.1103/PhysRevB.49.15993,11972,orthorhombic,Pmmm,175.7,7.11,3.82,3.9,11.8,90,90,90
11972,Ba2Cu3Lu1O7,92.40 ,1988,10.1103/PhysRevB.37.2285,11972,orthorhombic,Pmmm,175.7,7.11,3.82,3.9,11.8,90,90,90
11973,Ba2Cu3Nd0.1Pr0.9O7,NaN,,10.1103/physrevb.49.15993,15783,orthorhombic,Pmmm,184.02,6.48,3.9,3.96,11.92,90,90,90
11974,Ba2Cu3Nd0.2Pr0.8O7,NaN,,10.1103/physrevb.49.15993,11977,orthorhombic,Pmmm,366.56,6.52,3.89,3.96,23.8,90,90,90
11975,Ba2Cu3Nd0.3Pr0.7O7,NaN,,10.1103/physrevb.49.15993,11977,orthorhombic,Pmmm,366.56,6.52,3.89,3.96,23.8,90,90,90
11976,Ba2Cu3Nd0.4Pr0.6O7,NaN,,10.1103/physrevb.49.15993,11977,orthorhombic,Pmmm,366.56,6.52,3.89,3.96,23.8,90,90,90
11977,Ba4Cu6Nd1Pr1O14,NaN,,10.1103/PhysRevB.49.15993,11977,orthorhombic,Pmmm,366.56,6.52,3.89,3.96,23.8,90,90,90
11978,Ba2Cu3Nd0.7Pr0.3O7,5.60 ,1994,10.1103/PhysRevB.49.15993,15811,orthorhombic,Pmmm,183.41,6.53,3.89,3.96,11.9,90,90,90
11979,Ba2Cu3Nd0.85Pr0.15O7,40.70 ,1994,10.1103/PhysRevB.49.15993,15811,orthorhombic,Pmmm,183.41,6.53,3.89,3.96,11.9,90,90,90
11980,Ba2Cu3Nd0.8Pr0.2O7,31.40 ,1994,10.1103/PhysRevB.49.15993,15811,orthorhombic,Pmmm,183.41,6.53,3.89,3.96,11.9,90,90,90
11981,Ba2Cu3Nd0.92Pr0.08O7,68.20 ,1994,10.1103/PhysRevB.49.15993,15811,orthorhombic,Pmmm,183.41,6.53,3.89,3.96,11.9,90,90,90
11982,Ba2Cu3Nd0.97Pr0.03O7,85.10 ,1994,10.1103/PhysRevB.49.15993,15811,orthorhombic,Pmmm,183.41,6.53,3.89,3.96,11.9,90,90,90
11983,Ba2Cu3Pr0.13Y0.87O7,78.35 ,1992,10.1103/PhysRevB.46.8694,15791,orthorhombic,Pmmm,178.48,6.2,3.84,3.93,11.82,90,90,90
11984,Ba2Cu3Pr0.15Y0.85O6.5,35.80 ,1996,10.1016/0921-4534(95)00752-0,15850,orthorhombic,Pmmm,361.33,6.05,3.91,7.72,11.97,90,90,90
11985,Ba2Cu3Pr0.1Y0.9O7,84.10 ,1989,10.1016/0038-1098(89)90691-1,15791,orthorhombic,Pmmm,178.48,6.2,3.84,3.93,11.82,90,90,90
11986,Ba2Cu3Pr0.3Y0.7O7,59.70 ,1998,10.1016/S0921-4534(97)01730-9,11990,orthorhombic,Cmmm,363.29,6.33,12.49,12.49,3.95,90,90,143.9
11987,Ba2Cu3Pr0.43Y0.57O7,22.00 ,1990,10.1016/S0921-4526(09)80337-2,11990,orthorhombic,Cmmm,363.29,6.33,12.49,12.49,3.95,90,90,143.9
11988,Ba2Cu3Pr0.55Y0.45O7,NaN,,10.1103/physrevb.46.8694,11990,orthorhombic,Cmmm,363.29,6.33,12.49,12.49,3.95,90,90,143.9
11989,Ba4Cu6Pr1Sm1O14,NaN,,10.1103/PhysRevB.49.15993,11989,orthorhombic,Pmmm,367.5,6.53,3.89,3.96,23.87,90,90,90
11990,Ba4Cu6Pr1Y1O14,28.50 ,1989,10.1016/0038-1098(89)90691-1,11990,orthorhombic,Cmmm,363.29,6.33,12.49,12.49,3.95,90,90,143.9
11991,Ba2Cu3Pr0.6Sm0.4O7,NaN,,10.1103/PhysRevB.49.15993,11989,orthorhombic,Pmmm,367.5,6.53,3.89,3.96,23.87,90,90,90
11992,Ba2Cu3Pr0.6Y0.4O7,NaN,,10.1016/j.physc.2004.10.003,11990,orthorhombic,Cmmm,363.29,6.33,12.49,12.49,3.95,90,90,143.9
11993,Ba2Cu3Pr0.7Sm0.3O7,NaN,,10.1103/PhysRevB.49.15993,15783,orthorhombic,Pmmm,184.02,6.48,3.9,3.96,11.92,90,90,90
11994,Ba2Cu3Pr0.8Sm0.2O7,NaN,,10.1103/PhysRevB.49.15993,15783,orthorhombic,Pmmm,184.02,6.48,3.9,3.96,11.92,90,90,90
11995,Ba2Cu3Pr0.8Y0.2O7,NaN,,10.1103/physrevb.40.6739,11990,orthorhombic,Cmmm,363.29,6.33,12.49,12.49,3.95,90,90,143.9
11996,Ba2Cu3Pr0.9Sm0.1O7,NaN,,10.1103/PhysRevB.49.15993,15783,orthorhombic,Pmmm,184.02,6.48,3.9,3.96,11.92,90,90,90
11997,Ba2Cu3Pr0.9Yb0.1O7,NaN,,10.1103/PhysRevB.49.15993,15783,orthorhombic,Pmmm,184.02,6.48,3.9,3.96,11.92,90,90,90
11998,Ba2Cu3Pr1O6,NaN,,10.1016/S0921-4534(99)00670-X,11998,tetragonal,P4/mmm,188.83,6.18,3.93,3.93,12.24,90,90,90
11999,Ba2Cu3S1Y1O6,90.00 ,1987,10.1103/PhysRevB.36.3923,11999,orthorhombic,Pmmm,191.97,5.9,3.8,4.17,12.12,90,90,90
12000,Ba2Cu3Tb0.1Y0.9O7,91.00 ,1995,10.1103/PhysRevB.52.71,15791,orthorhombic,Pmmm,178.48,6.2,3.84,3.93,11.82,90,90,90
12001,Ba2Cu3Tm1O7,92.10 ,1988,10.1103/PhysRevB.37.2285,12001,orthorhombic,Pmmm,176.13,7.04,3.82,3.93,11.74,90,90,90
12002,Ba2Cu3Y0.7Zn0.3O7,23.50 ,1989,10.1016/0038-1098(89)90490-0,15791,orthorhombic,Pmmm,178.48,6.2,3.84,3.93,11.82,90,90,90
12003,Ba2Cu3Y0.8Zn0.2O7,43.00 ,1989,10.1016/0038-1098(89)90490-0,15791,orthorhombic,Pmmm,178.48,6.2,3.84,3.93,11.82,90,90,90
12004,Ba2Cu3Y0.9Zn0.1O7,54.90 ,1989,10.1016/0038-1098(89)90490-0,15791,orthorhombic,Pmmm,178.48,6.2,3.84,3.93,11.82,90,90,90
12005,Ba2Cu3Y1O6,NaN,,10.1103/PhysRevB.73.180505,12005,tetragonal,P4/mmm,183.5,5.88,3.89,3.89,12.12,90,90,90
12006,Ba2Cu4Dy1O8,77.20 ,1989,10.1103/PhysRevB.39.7347,12006,orthorhombic,Cmmm,208.14,6.54,13.88,13.88,3.89,90,90,163.86
12007,Ba2Cu4Eu0.25Y0.75O8,78.00 ,1994,10.1103/PhysRevB.50.4154,15780,orthorhombic,Cmmm,208.6,5.94,13.89,13.89,3.89,90,90,163.86
12008,Ba2Cu4Eu0.3Pr0.7O8,NaN,,10.1103/physrevb.50.10265,12027,orthorhombic,Cmmm,214.4,6.18,13.95,13.95,3.95,90,90,163.81
12009,Ba2Cu4Eu0.75Y0.25O8,75.00 ,1995,10.1016/0925-8388(94)07081-4,15871,orthorhombic,Cmmm,210.61,6.38,14,14,3.91,90,90,164.06
12010,Ba2Cu4Eu0.8Pr0.2O8,63.50 ,1994,10.1103/PhysRevB.50.10265,15871,orthorhombic,Cmmm,210.61,6.38,14,14,3.91,90,90,164.06
12011,Ba2Cu4Ga0.05Y0.95O8,75.00 ,2010,10.1016/j.matchemphys.2009.08.059,15780,orthorhombic,Cmmm,208.6,5.94,13.89,13.89,3.89,90,90,163.86
12012,Ba2Cu4Ga0.1Y0.9O8,74.00 ,2010,10.1016/j.matchemphys.2009.08.059,15780,orthorhombic,Cmmm,208.6,5.94,13.89,13.89,3.89,90,90,163.86
12013,Ba2Cu4Ga0.2Y0.8O8,69.00 ,2010,10.1016/j.matchemphys.2009.08.059,15780,orthorhombic,Cmmm,208.6,5.94,13.89,13.89,3.89,90,90,163.86
12014,Ba2Cu4Gd1O8,74.70 ,1994,10.1103/PhysRevB.49.9150,12014,orthorhombic,Cmmm,209.12,6.46,13.84,13.84,3.9,90,90,163.74
12015,Ba2Cu4Ho1O8,79.20 ,1995,10.1016/0921-4534(95)00462-9,12015,orthorhombic,Cmmm,207.53,6.58,13.87,13.87,3.88,90,90,163.86
12016,Ba2Cu4Lu0.24Y0.76O8,NaN,,10.1016/S0925-8388(96)02623-0,15780,orthorhombic,Cmmm,208.6,5.94,13.89,13.89,3.89,90,90,163.86
12017,Ba2Cu4Pr0.05Y0.95O8,77.00 ,1994,10.1016/0921-4534(94)90693-9,15780,orthorhombic,Cmmm,208.6,5.94,13.89,13.89,3.89,90,90,163.86
12018,Ba2Cu4Pr0.15Y0.85O8,72.30 ,1994,10.1016/0921-4534(94)90693-9,15780,orthorhombic,Cmmm,208.6,5.94,13.89,13.89,3.89,90,90,163.86
12019,Ba2Cu4Pr0.1Y0.9O8,75.00 ,1994,10.1016/0921-4534(94)90881-8,15780,orthorhombic,Cmmm,208.6,5.94,13.89,13.89,3.89,90,90,163.86
12020,Ba2Cu4Pr0.2Y0.8O8,70.80 ,1994,10.1016/0921-4534(94)90693-9,15780,orthorhombic,Cmmm,208.6,5.94,13.89,13.89,3.89,90,90,163.86
12021,Ba2Cu4Pr0.3Y0.7O8,66.50 ,1994,10.1103/PhysRevB.50.10265,15780,orthorhombic,Cmmm,208.6,5.94,13.89,13.89,3.89,90,90,163.86
12022,Ba2Cu4Pr0.4Y0.6O8,60.00 ,1994,10.1103/PhysRevB.50.10265,12023,monoclinic,P12/m1,424.01,6.04,3.91,7.83,13.99,81.99,90,90
12023,Ba2Cu4Pr0.5Y0.5O8,52.50 ,1994,10.1103/PhysRevB.50.10265,12023,monoclinic,P12/m1,424.01,6.04,3.91,7.83,13.99,81.99,90,90
12024,Ba2Cu4Pr0.6Y0.4O8,40.50 ,1994,10.1103/PhysRevB.50.10265,12023,monoclinic,P12/m1,424.01,6.04,3.91,7.83,13.99,81.99,90,90
12025,Ba2Cu4Pr0.8Y0.2O8,NaN,,10.1103/physrevb.50.10265,12027,orthorhombic,Cmmm,214.4,6.18,13.95,13.95,3.95,90,90,163.81
12026,Ba2Cu4Pr0.9Y0.1O8,NaN,,10.1103/physrevb.50.10265,12027,orthorhombic,Cmmm,214.4,6.18,13.95,13.95,3.95,90,90,163.81
12027,Ba2Cu4Pr1O8,NaN,,10.1103/PhysRevB.59.11205,12027,orthorhombic,Cmmm,214.4,6.18,13.95,13.95,3.95,90,90,163.81
12028,Ba2Cu4Sc0.05Y0.95O8,79.00 ,2010,10.1016/j.matchemphys.2009.08.059,15780,orthorhombic,Cmmm,208.6,5.94,13.89,13.89,3.89,90,90,163.86
12029,Ba2Cu4Sc0.1Y0.9O8,81.00 ,2010,10.1016/j.matchemphys.2009.08.059,15780,orthorhombic,Cmmm,208.6,5.94,13.89,13.89,3.89,90,90,163.86
12030,Ba2Cu4Sc0.2Y0.8O8,87.00 ,2010,10.1016/j.matchemphys.2009.08.059,15780,orthorhombic,Cmmm,208.6,5.94,13.89,13.89,3.89,90,90,163.86
12031,Ba2Cu4Sm1O8,69.30 ,1989,10.1103/PhysRevB.39.7347,12031,orthorhombic,Cmmm,211.99,6.32,13.95,13.95,3.93,90,90,163.91
12032,Ba2Cu4Tb0.1Y0.9O8,78.00 ,1997,10.1016/S0925-8388(96)02623-0,15780,orthorhombic,Cmmm,208.6,5.94,13.89,13.89,3.89,90,90,163.86
12033,Ba2Cu4Tm1O8,80.00 ,1995,10.1016/0921-4534(95)00462-9,12033,orthorhombic,Cmmm,200.22,6.85,13.7,13.7,3.83,90,90,163.84
12034,Ba2Cu4Yb1O8,78.80 ,1994,10.1103/PhysRevB.49.9150,12034,orthorhombic,Cmmm,206.54,6.67,14.08,14.08,3.86,90,90,164.35
12035,Ba2Ho1Sb1O6,NaN,,10.1016/S0921-4534(98)00525-5,12035,cubic,Fm-3m,153.77,7.1,6.01,6.01,6.01,60,60,60
12036,Ba2Sb6Sn3,3.90 ,2002,10.1016/j.jallcom.2004.07.013,12036,orthorhombic,Pnma,1529.52,5.91,4.46,13.59,25.23,90,90,90
12037,Ba3Ge16Ir4,6.10 ,2013,10.1103/PhysRevB.88.140507,12037,tetragonal,I4/mmm,494.06,7.88,12.27,12.27,12.27,148.82,148.82,44.68
12038,Ba4Pb3O10,NaN,,10.1103/PhysRevB.47.11525,12038,triclinic,P1,295.54,7.48,4.38,4.38,15.69,97.95,97.96,90.01
12039,Ba6.62Si46,5.00 ,2004,10.1016/j.jpcs.2003.10.025,12044,orthorhombic,Cmcm,283.31,3.59,5.7,5.7,12.01,90,90,133.47
12040,Ba6.63Si46,6.00 ,2004,10.1016/j.jpcs.2003.10.025,12044,orthorhombic,Cmcm,283.31,3.59,5.7,5.7,12.01,90,90,133.47
12041,Ba6C60,7.00 ,1994,10.1103/physrevb.50.13890,12041,cubic,Im-3,723.01,3.55,9.79,9.79,9.79,109.47,109.47,109.47
12042,Ba6Ge25,0.24 ,2001,10.1103/PhysRevLett.87.247003,12042,cubic,P4_132,3259.77,5.38,14.83,14.83,14.83,90,90,90
12043,Ba6Nb10O30,1.65 ,2015,10.1103/PhysRevB.92.214508,12043,tetragonal,P4/mbm,665.38,5.57,12.83,12.83,4.04,90,90,90
12044,Ba7.61Si46,8.20 ,2004,10.1016/j.jpcs.2003.10.025,12044,orthorhombic,Cmcm,283.31,3.59,5.7,5.7,12.01,90,90,133.47
12045,Ba8Cu4Si42,2.90 ,2005,10.1016/j.physleta.2005.07.015,12045,orthorhombic,Ama2,1123.24,3.74,10.41,10.41,10.37,90,90,90.04
12046,Ba8Ga6Si40,3.30 ,2007,10.1103/PhysRevB.75.054513,12046,cubic,Pm-3n,1151.17,3.81,10.48,10.48,10.48,90,90,90
12047,Ba8Ge46,10.00 ,2004,10.1016/j.physc.2004.03.225,12047,orthorhombic,Imma,286.82,5.8,8.51,8.51,8.51,146.67,120.56,69.88
12048,Ba8Si46,8.40 ,2003,10.1103/PhysRevLett.91.247001,12048,cubic,Pm-3n,1126.26,3.52,10.4,10.4,10.4,90,90,90
12049,Be0.01Si0.99V3,16.60 ,,,15643,cubic,Pm-3n,102.74,5.85,4.68,4.68,4.68,90,90,90
12050,Be0.24Si0.76V3,15.60 ,,,15643,cubic,Pm-3n,102.74,5.85,4.68,4.68,4.68,90,90,90
12051,Be0.62Si0.38,9.00 ,1974,10.1103/PhysRevB.9.4742,12051,cubic,Fm-3m,36.8,2.08,3.73,3.73,3.73,60,60,60
12052,Be0.95Pt0.005,NaN,,,12052,tetragonal,I4/mmm,109.75,4.59,5.54,5.54,5.54,98.15,98.15,135.75
12053,Be1,6.00 ,1985,10.1063/1.335294,12053,hexagonal,P6_3/mmc,31.8,1.88,3.57,3.92,2.27,90,90,90
12054,Be12Co1,NaN,,,12054,tetragonal,I4/mmm,104.56,2.65,4.08,5.46,5.46,81.96,68.04,68.04
12055,Be12Cr1,NaN,,,12055,monoclinic,C12/m1,107.99,2.46,4.13,5.51,5.51,82,68.11,68.11
12056,Be12Mn1,NaN,,,12056,tetragonal,I4/mmm,107.43,2.52,4.12,5.5,5.5,81.91,67.98,67.98
12057,Be12Mo1,NaN,,10.1103/PhysRev.171.591,12057,monoclinic,C12/m1,109.42,3.1,4.2,5.52,5.52,81.67,67.6,67.6
12058,Be12Nb1,NaN,,10.1103/PhysRev.171.591,12058,tetragonal,I4/mmm,113.15,2.95,4.2,5.6,5.6,81.88,67.94,67.94
12059,Be12Pd1,NaN,,,12059,tetragonal,I4/mmm,110.62,3.22,5.55,5.55,5.55,98.16,98.16,135.75
12060,Be12Ta1,NaN,,10.1103/PhysRev.171.591,12060,tetragonal,I4/mmm,112.33,4.27,4.21,5.58,5.58,81.82,67.84,67.84
12061,Be12W1,NaN,,,12061,monoclinic,C12/m1,217.99,4.45,8.34,7.2,4.2,90,120.24,90
12062,Be13Ca1,NaN,,,12062,cubic,Fm-3c,270.43,1.93,7.26,7.26,7.26,60,60,60
12063,Be13Ce1,NaN,,10.1103/PhysRevB.11.440,12063,cubic,Fm-3c,273.98,3.12,7.29,7.29,7.29,59.98,59.98,59.99
12064,Be13Hf1,NaN,,,12064,cubic,Fm-3c,247.09,3.97,7.04,7.04,7.04,60,60,60
12065,Be13La1,NaN,,10.1103/PhysRevB.11.440,12065,cubic,Fm-3c,281.82,3.02,7.36,7.36,7.36,60,60,60
12066,Be13Lu1,NaN,,10.1103/PhysRevB.11.440,12066,cubic,Fm-3c,258.99,3.75,7.15,7.15,7.15,60,60,60
12067,Be13Mg1,NaN,,,12067,cubic,Fm-3c,257.36,1.83,7.14,7.14,7.14,60,60,60
12068,Be13Mn1,NaN,,,12056,tetragonal,I4/mmm,107.43,2.52,4.12,5.5,5.5,81.91,67.98,67.98
