Repository: ljcj007/SuperBand

# SuperBand
The SuperBand database is an open access energy structure database for superconductors that have been synthesized experimentally before 2024-04.  It provides tools for data-mining and machine learning techniques. The universal features provided on our web https://www.superband.work/ interface facilitate the design of novel superconductors with a wide-range of applications. We describe the database and the algorithm to generate it in our paper [1] https://arxiv.org/abs/2409.09419.

# Using the SuperBand
The SuperBand website http://www.superband.work/ offers a visual interface for exploring lattice structures, electronic band structures, and Fermi surface plots, providing an intui

File: superband.csv (part 7 of 25)
id,formula,Tc,Time,doi,cif,system,SG_num,SG_syb,density,,,,,,
12069,Be13Mo1,NaN,,,12057,monoclinic,C12/m1,109.42,3.1,4.2,5.52,5.52,81.67,67.6,67.6
12070,Be13Pd1,NaN,,,12059,tetragonal,I4/mmm,110.62,3.22,5.55,5.55,5.55,98.16,98.16,135.75
12071,Be13Th0.007U0.993,0.67 ,1990,10.1103/PhysRevLett.65.2816,12088,cubic,Fm-3c,268.34,4.4,7.24,7.24,7.24,60,60,60
12072,Be13Th0.009U0.991,0.66 ,1986,10.1103/PhysRevLett.57.1619,12088,cubic,Fm-3c,268.34,4.4,7.24,7.24,7.24,60,60,60
12073,Be13Th0.017U0.983,0.53 ,1998,10.1103/PhysRevB.58.15153,12088,cubic,Fm-3c,268.34,4.4,7.24,7.24,7.24,60,60,60
12074,Be13Th0.018U0.982,0.52 ,1998,10.1103/PhysRevB.58.15153,12088,cubic,Fm-3c,268.34,4.4,7.24,7.24,7.24,60,60,60
12075,Be13Th0.019U0.981,0.48 ,1990,10.1103/PhysRevLett.65.2816,12088,cubic,Fm-3c,268.34,4.4,7.24,7.24,7.24,60,60,60
12076,Be13Th0.01U0.99,0.63 ,1998,10.1103/PhysRevLett.81.4476,12088,cubic,Fm-3c,268.34,4.4,7.24,7.24,7.24,60,60,60
12077,Be13Th0.022U0.978,0.56 ,1998,10.1103/PhysRevB.58.15153,12088,cubic,Fm-3c,268.34,4.4,7.24,7.24,7.24,60,60,60
12078,Be13Th0.026U0.974,0.58 ,1986,10.1103/PhysRevLett.57.1619,12088,cubic,Fm-3c,268.34,4.4,7.24,7.24,7.24,60,60,60
12079,Be13Th0.035U0.965,0.55 ,1990,10.1103/PhysRevLett.65.2816,12088,cubic,Fm-3c,268.34,4.4,7.24,7.24,7.24,60,60,60
12080,Be13Th0.038U0.962,0.56 ,2000,10.1103/PhysRevB.62.12477,12088,cubic,Fm-3c,268.34,4.4,7.24,7.24,7.24,60,60,60
12081,Be13Th0.03U0.97,0.62 ,1986,10.1103/PhysRevLett.57.1619,12088,cubic,Fm-3c,268.34,4.4,7.24,7.24,7.24,60,60,60
12082,Be13Th0.043U0.957,0.53 ,1998,10.1103/PhysRevB.58.15153,12088,cubic,Fm-3c,268.34,4.4,7.24,7.24,7.24,60,60,60
12083,Be13Th0.045U0.955,0.46 ,1998,10.1103/PhysRevB.58.15153,12088,cubic,Fm-3c,268.34,4.4,7.24,7.24,7.24,60,60,60
12084,Be13Th0.046U0.954,0.46 ,1998,10.1103/PhysRevB.58.15153,12088,cubic,Fm-3c,268.34,4.4,7.24,7.24,7.24,60,60,60
12085,Be13Th0.052U0.948,0.38 ,2000,10.1103/PhysRevB.62.12477,12088,cubic,Fm-3c,268.34,4.4,7.24,7.24,7.24,60,60,60
12086,Be13Th0.06U0.94,0.34 ,1986,10.1103/PhysRevLett.57.1619,12088,cubic,Fm-3c,268.34,4.4,7.24,7.24,7.24,60,60,60
12087,Be13Th1,NaN,,10.1103/PhysRevB.11.440,12087,cubic,Fm-3c,277.03,4.19,7.32,7.32,7.32,60,60,60
12088,Be13U1,2.06 ,1995,10.1103/PHYSREVB.51.404,12088,cubic,Fm-3c,268.34,4.4,7.24,7.24,7.24,60,60,60
12089,Be13W1,4.10 ,1962,JETP  16(1963)1493,12089,monoclinic,C12/m1,109,4.45,4.2,5.51,5.51,81.64,67.58,67.58
12090,Be13Y1,NaN,,,12090,cubic,Fm-3c,266.01,2.57,7.22,7.22,7.22,60,60,60
12091,Be13Zr1,NaN,,,12091,cubic,Fm-3c,250.47,2.76,7.08,7.08,7.08,60,60,60
12092,Be16Zr1,NaN,,,12091,cubic,Fm-3c,250.47,2.76,7.08,7.08,7.08,60,60,60
12093,Be17Hf2,NaN,,,12093,hexagonal,P6_3/mmc,1053.76,4.82,7.48,7.48,21.77,90,90,120
12094,Be17Nb2,1.47 ,,,12094,trigonal,R-3mH,168.98,3.33,5.57,5.57,5.57,83.05,83.05,83.05
12095,Be17Ru3,NaN,,,12095,cubic,Im-3,715.89,4.23,9.76,9.76,9.76,109.47,109.47,109.47
12096,Be17Ta2,NaN,,10.1103/PhysRev.171.591,12096,trigonal,R-3mH,167.11,5.12,5.55,5.55,5.55,83.07,83.07,83.07
12097,Be17Zr2,NaN,,,12097,trigonal,R-3mH,179.47,3.11,5.68,5.68,5.68,82.91,82.91,82.91
12098,Be1H3Li1,NaN,,10.1103/PhysRevB.65.094510,12098,monoclinic,P12_1/c1,485.26,0.78,6.16,6.03,13.19,82.39,90,90
12099,Be1H4Li2,NaN,,10.1103/PhysRevB.65.094510,12099,monoclinic,P12_1/c1,476.9,0.75,7,8.24,8.29,90,93.64,90
12100,Be1Mo3,NaN,,,12100,cubic,Pm-3n,114.4,8.62,4.85,4.85,4.85,90,90,90
12101,Be1Rh1,NaN,,,12101,cubic,Pm-3m,21.21,8.76,2.77,2.77,2.77,90,90,90
12102,Be1Ta2,NaN,,10.1016/0022-5088(72)90060-4,12102,tetragonal,I4/mcm,88.8,13.87,4.9,4.91,4.91,75.58,60.06,60.06
12103,Be22Mo0.3Re0.7,8.60 ,1973,10.1007/BF01395936,12108,cubic,Fd-3m1,380.37,3.36,8.13,8.13,8.13,60,60,60
12104,Be22Mo1,2.55 ,1973,"UKR.FIZ.ZH.,18(1973)672",12104,cubic,Fd-3m1,387.58,2.52,8.18,8.18,8.18,60,60,60
12105,Be22Os0.05Re0.95,9.20 ,1967,"HELV.PHYS.ACTA,40(1967)1012",12108,cubic,Fd-3m1,380.37,3.36,8.13,8.13,8.13,60,60,60
12106,Be22Re0.95W0.05,9.45 ,1967,"HELV.PHYS.ACTA,40(1967)1012",12108,cubic,Fd-3m1,380.37,3.36,8.13,8.13,8.13,60,60,60
12107,Be22Re0.99Ru0.01,9.20 ,1967,"HELV.PHYS.ACTA,40(1967)1012",12108,cubic,Fd-3m1,380.37,3.36,8.13,8.13,8.13,60,60,60
12108,Be22Re1,9.65 ,1967,10.1016/0375-9601(67)90913-9,12108,cubic,Fd-3m1,380.37,3.36,8.13,8.13,8.13,60,60,60
12109,Be22W1,4.12 ,1967,10.1016/0375-9601(67)90913-9,12109,cubic,Fd-3m1,387.24,3.28,8.18,8.18,8.18,60,60,60
12110,Be2Cr1,NaN,,,12110,hexagonal,P6_3/mmc,114.39,4.07,4.31,4.31,7.1,90,90,120
12111,Be2Fe1,NaN,,,12111,hexagonal,P6_3/mmc,103.3,4.75,4.19,4.19,6.8,90,90,120
12112,Be2Mn1,NaN,,,12112,hexagonal,P6_3/mmc,102.9,4.71,4.18,4.18,6.8,90,90,120
12113,Be2Mo1,NaN,,,12113,hexagonal,P6_3/mmc,124.55,6.08,4.44,4.44,7.29,90,90,120
12114,Be2Nb1,2.15 ,,,12114,cubic,Fd-3m1,70.21,5.25,4.63,4.63,4.63,60,60,60
12115,Be2Nb3,2.30 ,1969,10.1016/0375-9601(69)90056-5,12115,tetragonal,P4/mbm,143.93,6.85,3.37,6.53,6.53,90,90,90
12116,Be2Re1,NaN,,,12116,hexagonal,P6_3/mmc,117.35,11.56,4.36,4.36,7.12,90,90,120
12117,Be2Ru1,1.35 ,,,12117,hexagonal,P6_3/mmc,114.1,6.93,4.33,4.33,7.03,90,90,120
12118,Be2Ta3,1.00 ,1969,10.1016/0375-9601(69)90056-5,12118,tetragonal,P4/mbm,141.12,13.2,3.33,6.51,6.51,90,90,90
12119,Be2Ti1,NaN,,10.1103/RevModPhys.35.1,12119,cubic,Fd-3m1,66.7,3.28,4.55,4.55,4.55,60,60,60
12120,Be2W1,NaN,,,12120,hexagonal,P6_3/mmc,124.98,10.73,4.44,4.44,7.31,90,90,120
12121,Be2Zr1,NaN,,,12121,hexagonal,P6/mmm,41.04,4.42,3.82,3.82,3.24,90,90,120
12122,Be3Cu1,NaN,,,12122,monoclinic,C1m1,103.8,4.35,4.19,4.19,7.25,73.23,89.99,120.01
12123,Be3Nb1,NaN,,,12123,trigonal,R-3mH,127.15,4.7,7.5,7.5,7.5,35.47,35.47,35.47
12124,Be5Co1,NaN,,,12124,cubic,F-43m,47.97,3.6,4.08,4.08,4.08,60,60,60
12125,Be5Pd1,NaN,,10.1103/RevModPhys.35.1,12125,cubic,F-43m,53.35,4.71,4.23,4.23,4.23,60,60,60
12126,Be5Pt1,2.30 ,1973,"DOK.AKAD.NAUK SSSR,208(1973)303",12126,cubic,F-43m,53,7.52,4.22,4.22,4.22,60,60,60
12127,Bi0.025Ga0.975V3,14.70 ,,,15776,cubic,Pm-3n,108.14,6.83,4.76,4.76,4.76,90,90,90
12128,Bi0.15Nb3Sn0.85,18.23 ,1964,10.1007/BF01375401,15051,cubic,Pm-3n,150.96,8.74,5.32,5.32,5.32,90,90,90
12129,Bi0.1Pt1Sb0.9,1.21 ,,,15363,hexagonal,P6_3/mmc,83.71,12.57,4.18,4.18,5.54,90,90,120
12130,Bi0.25Pd0.75,NaN,,,12130,orthorhombic,Pmma,277.34,12.65,5.05,5.8,9.47,90,90,90
12131,Bi0.26Tl0.74,4.40 ,,,12131,hexagonal,P6_3/mmc,255.79,10.67,7.47,7.47,5.29,90.01,89.99,119.99
12132,Bi0.2Pb0.8,8.15 ,1930,"COMM.KAMERLINGH ONNES LAB.,19(1930)208B",12132,trigonal,R-3mH,159.7,10.79,14.47,14.47,14.47,14.24,14.24,14.24
12133,Bi0.343In0.657,5.55 ,1968,10.1016/0375-9601(68)91154-7,15845,orthorhombic,Fmmm,86.3,8.44,7.84,7.72,3.44,79.2,75.27,25.53
12134,Bi0.34In0.66,4.00 ,,,15845,orthorhombic,Fmmm,86.3,8.44,7.84,7.72,3.44,79.2,75.27,25.53
12135,Bi0.3Zr0.7,1.51 ,1963,10.1103/RevModPhys.35.1,12135,hexagonal,P6_3/mmc,184.17,8.7,6.35,6.35,5.27,90,90,120
12136,Bi0.45Pb0.55,8.40 ,1971,10.1016/0375-9601(71)90633-5,12140,hexagonal,P-6m2,62.35,11.08,3.49,3.49,5.92,90,90,120
12137,Bi0.56Pb0.44,8.80 ,,,12140,hexagonal,P-6m2,62.35,11.08,3.49,3.49,5.92,90,90,120
12138,Bi0.575Pb0.425,8.03 ,1973,10.1007/BF00655451,12140,hexagonal,P-6m2,62.35,11.08,3.49,3.49,5.92,90,90,120
12139,Bi0.57Sn0.43,2.25 ,1969,10.1063/1.1683729,12141,tetragonal,I-4m2,62.03,8.77,4.65,4.65,4.65,97.07,97.07,138.91
12140,Bi1Pb1,8.40 ,1960,10.1103/PhysRevLett.5.149,12140,hexagonal,P-6m2,62.35,11.08,3.49,3.49,5.92,90,90,120
12141,Bi1Sn1,0.79 ,1968,"FIZ.METAL.METALLOVED.,26(1968)921",12141,tetragonal,I-4m2,62.03,8.77,4.65,4.65,4.65,97.07,97.07,138.91
12142,Bi0.6Tl0.4,6.00 ,1966,10.1103/PhysRev.147.340,12371,hexagonal,P6/mmm,95.78,10.79,5.71,5.71,3.39,90,90,120
12143,Bi1,8.70 ,1971,"ZH.EKSP.TEOR.FIZ.,61(1971)2357, Soviet Physics JETP, 34(1972)1263",12143,trigonal,R-3mH,73.17,9.49,4.87,4.87,4.87,55.56,55.56,55.56
12144,Bi1.05K0.95O3,10.20 ,1998,10.1016/S0921-4534(98)00582-6,15797,cubic,Pm-3m,78.63,6.25,4.28,4.28,4.28,90,90,90
12145,Bi1.085K0.915O3,9.00 ,2003,10.1016/S0921-4534(02)01332-1,15797,cubic,Pm-3m,78.63,6.25,4.28,4.28,4.28,90,90,90
12146,Bi1.08K0.92O3,NaN,,10.1016/S0921-4534(02)01332-1,15797,cubic,Pm-3m,78.63,6.25,4.28,4.28,4.28,90,90,90
12147,Bi1.15K0.85O3,7.40 ,2001,10.1016/S0921-4534(01)00122-8,15797,cubic,Pm-3m,78.63,6.25,4.28,4.28,4.28,90,90,90
12148,Bi1.1K0.9O3,10.20 ,1998,10.1016/S0921-4534(98)00582-6,15797,cubic,Pm-3m,78.63,6.25,4.28,4.28,4.28,90,90,90
12149,Bi1.1Rb0.9O3,11.00 ,1998,10.1016/S0921-4534(98)00582-6,12228,cubic,Pm-3m,77.3,7.36,4.26,4.26,4.26,90,90,90
12150,Bi1.2K0.8O3,10.20 ,1998,10.1016/S0921-4534(98)00582-6,15797,cubic,Pm-3m,78.63,6.25,4.28,4.28,4.28,90,90,90
12151,Bi1.3K0.7O3,NaN,,10.1016/S0921-4534(98)00340-2,15797,cubic,Pm-3m,78.63,6.25,4.28,4.28,4.28,90,90,90
12152,Bi1.3Rb0.7O3,11.00 ,1998,10.1016/S0921-4534(98)00582-6,12228,cubic,Pm-3m,77.3,7.36,4.26,4.26,4.26,90,90,90
12153,Bi1.5La4Pb1.5,2.40 ,1977,10.1016/0022-5088(77)90266-1,12153,monoclinic,C121,484.93,8.08,8.57,8.57,9.87,54.83,54.83,70.47
12154,Bi1.5La4Sb1.5,0.16 ,1977,10.1016/0022-5088(77)90266-1,12154,monoclinic,C121,470.76,7.42,8.49,8.49,9.79,54.81,54.81,70.52
12155,Bi1.7Ca1Cu2Pb0.3Sr2O8,81.00 ,1995,10.1088/0953-2048/8/2/006,12272,orthorhombic,Ccc2,470.8,6.27,16.11,16.11,5.42,90,90,160.45
12156,Bi1.7Ca2Cu3Pb0.3Sr2O10,108.00 ,1990,10.1016/S0921-4526(09)80227-5,12156,tetragonal,I4/mmm,268.75,6.33,3.78,3.78,19.01,95.71,95.71,90
12157,Bi1.85Se3Sr0.15,NaN,,cond-mat/1502.01105,12349,trigonal,R-3mH,151.78,7.16,10.27,10.27,10.27,23.56,23.56,23.56
12158,Bi1.9Cu0.1Se3,NaN,,10.1103/PhysRevLett.104.057001,12349,trigonal,R-3mH,151.78,7.16,10.27,10.27,10.27,23.56,23.56,23.56
12159,Bi10Fe10Sr15O46,NaN,,10.1103/PhysRevB.40.6810,12159,orthorhombic,C222,2502.01,6.24,21.41,21.41,5.55,90,90,100.09
12160,Bi14Rh3,2.85 ,2009,10.1016/j.calphad.2008.07.016,12368,cubic,Ia-3d,1738.37,10.76,13.12,13.12,13.12,109.47,109.47,109.47
12161,Bi1Ca0.25K0.75O3,8.70 ,2001,10.1016/S0921-4534(01)00122-8,15797,cubic,Pm-3m,78.63,6.25,4.28,4.28,4.28,90,90,90
12162,Bi1Ca0.35Cu2Pb1Sr2Y0.65O8,76.00 ,1991,10.1103/PhysRevB.43.8686,12164,monoclinic,P12/c1,930.26,6.5,5.39,5.46,31.58,90.15,90,90
12163,Bi1Ca0.4Cu2Pb1Sr2Y0.6O8,83.00 ,1991,10.1103/PhysRevB.43.8686,12164,monoclinic,P12/c1,930.26,6.5,5.39,5.46,31.58,90.15,90,90
12164,Bi2Ca1Cu4Pb2Sr4Y1O16,85.00 ,1991,10.1103/PhysRevB.43.8686,12164,monoclinic,P12/c1,930.26,6.5,5.39,5.46,31.58,90.15,90,90
12165,Bi1Ca0.6Cu2Pb1Sr2Y0.4O8,79.50 ,1991,10.1103/PhysRevB.43.8686,12164,monoclinic,P12/c1,930.26,6.5,5.39,5.46,31.58,90.15,90,90
12166,Bi1Ca0.7Cu2Pb1Sr2Y0.3O8,75.00 ,1991,10.1103/PhysRevB.43.8686,12164,monoclinic,P12/c1,930.26,6.5,5.39,5.46,31.58,90.15,90,90
12167,Bi1Ce1,NaN,,10.1103/PhysRev.87.799,12167,cubic,Fm-3m,71.93,8.06,4.67,4.67,4.67,60,60,60
12168,Bi1Ce1F0.25S2O0.75,NaN,,10.1103/PhysRevB.86.214518,12170,tetragonal,P4/nmm1,219.53,6.49,4.02,4.02,13.61,90,90,90
12169,Bi1Ce1Pd1,1.30 ,2013,10.1088/0953-8984/25/17/176002,12169,cubic,F-43m,80.97,9.34,4.86,4.86,4.86,60,60,60
12170,Bi1Ce1S2O1,3.00 ,2016,10.1016/j.ssc.2016.07.017,12170,tetragonal,P4/nmm1,219.53,6.49,4.02,4.02,13.61,90,90,90
12171,Bi1Co0.1Sc0.9,NaN,,,12233,cubic,Fm-3m,54.66,7.72,4.26,4.26,4.26,60,60,60
12172,Bi1Cr1,NaN,,10.1103/PHYSREVLETT.17.640,12172,monoclinic,P12_1/c1,202.65,8.55,7.56,4.11,6.53,89.78,90,90
12173,Bi1Cu1,2.20 ,1960,"ZH.EKSP.TEOR.FIZ.,38(1960)294",12173,hexagonal,P6_3/mmc,85.15,10.63,4.38,4.38,5.14,90,90,120
12174,Bi1Cu1Mg1,NaN,,10.1103/PhysRev.87.799,12174,cubic,F-43m,66.54,7.41,4.55,4.55,4.55,60,60,60
12175,Bi1Er1Pd1,1.24 ,2013,10.1209/0295-5075/104/27001,12175,cubic,F-43m,73.25,10.94,4.7,4.7,4.7,60,60,60
12176,Bi1F0.2La1S2O0.8,7.11 ,2013,10.1209/0295-5075/101/17004,12176,tetragonal,P-42m,932.43,6.11,8.11,8.11,14.17,90,90,90
12177,Bi1F0.4La1S2O0.6,10.26 ,2013,10.1209/0295-5075/101/17004,12182,tetragonal,P-4m2,222.09,6.42,4.11,4.11,13.15,90,90,90
12178,Bi1F0.5La0.75S2Y0.25O0.5,3.10 ,2014,10.1103/PhysRevB.90.054510,12182,tetragonal,P-4m2,222.09,6.42,4.11,4.11,13.15,90,90,90
12179,Bi1F0.5La0.7S2Sm0.3O0.5,3.11 ,2015,10.1103/PhysRevB.91.064510,12182,tetragonal,P-4m2,222.09,6.42,4.11,4.11,13.15,90,90,90
12180,Bi1F0.5La0.95S2Y0.05O0.5,2.50 ,2014,10.1103/PhysRevB.90.054510,12182,tetragonal,P-4m2,222.09,6.42,4.11,4.11,13.15,90,90,90
12181,Bi1F0.5La0.9S2Sm0.1O0.5,2.93 ,2015,10.1103/PhysRevB.91.064510,12182,tetragonal,P-4m2,222.09,6.42,4.11,4.11,13.15,90,90,90
12182,Bi2F1La2S4O1,10.96 ,2013,10.1209/0295-5075/101/17004,12182,tetragonal,P-4m2,222.09,6.42,4.11,4.11,13.15,90,90,90
12183,Bi1F0.6La1S2O0.4,9.50 ,2013,10.1209/0295-5075/101/17004,12182,tetragonal,P-4m2,222.09,6.42,4.11,4.11,13.15,90,90,90
12184,Bi1F0.7La1S2O0.3,7.86 ,2013,10.1209/0295-5075/101/17004,12182,tetragonal,P-4m2,222.09,6.42,4.11,4.11,13.15,90,90,90
12185,Bi1F1La0.25S2Sr0.75,NaN,,10.7566/JPSJ.83.014709,12186,tetragonal,P4/nmm1,235.53,5.35,4.07,4.07,14.25,90,90,90
12186,Bi1F1S2Sr1,NaN,,10.1103/PhysRevB.87.020504,12186,tetragonal,P4/nmm1,235.53,5.35,4.07,4.07,14.25,90,90,90
12187,Bi1Hf0.2La0.8S2O1,2.36 ,2013,10.1103/PhysRevB.87.174512,12188,tetragonal,P4mm,932.43,6.24,8.11,8.11,14.17,90,90,90
12188,Bi1Hf0.3La0.7S2O1,1.74 ,2013,10.1103/PhysRevB.87.174512,12188,tetragonal,P4mm,932.43,6.24,8.11,8.11,14.17,90,90,90
12189,Bi1In2,5.87 ,1972,"REV.ROUM.PHYS.,17(1972)547",12189,hexagonal,P6_3/mmc,174.19,8.36,5.56,5.56,6.51,90,90,120
12190,Bi1In5,4.10 ,,,12190,monoclinic,C12/m1,144.38,7.69,3.25,3.25,14.89,89.74,89.74,66.21
12191,Bi1K0.6Sr0.4O3,12.00 ,1997,10.1038/36529,12191,tetragonal,I-42m,156.49,6.8,6.08,6.08,6.08,120.95,120.95,88.37
12192,Bi1K0.75La0.25O3,12.20 ,2001,10.1016/S0921-4534(01)00122-8,15797,cubic,Pm-3m,78.63,6.25,4.28,4.28,4.28,90,90,90
12193,Bi1K0.85La0.15O3,10.25 ,2001,10.1016/S0921-4534(01)00122-8,15797,cubic,Pm-3m,78.63,6.25,4.28,4.28,4.28,90,90,90
12194,Bi1K0.8La0.2O3,12.20 ,2001,10.1016/S0921-4534(01)00122-8,15797,cubic,Pm-3m,78.63,6.25,4.28,4.28,4.28,90,90,90
12195,Bi1K0.9La0.1O3,5.74 ,2001,10.1016/S0921-4534(01)00122-8,15797,cubic,Pm-3m,78.63,6.25,4.28,4.28,4.28,90,90,90
12196,Bi1K1,3.60 ,1952,10.1103/PhysRev.87.799,12196,monoclinic,P12_1/c1,1317.4,5,7.31,13.61,14.43,113.35,90,90
12197,Bi1K1O3,10.20 ,1998,10.1016/S0921-4534(98)00582-6,12197,cubic,Pn-31,1020.09,5.78,10.07,10.07,10.07,90,90,90
12198,Bi1K3,NaN,,,12198,hexagonal,P6_3cm,1092.56,2.98,10.72,10.72,10.98,90,90,120
12199,Bi1La0.7S2Th0.3O1,2.04 ,2013,10.1103/PhysRevB.87.174512,12199,tetragonal,P4mm,932.43,6.43,8.11,8.11,14.17,90,90,90
12200,Bi1La0.7S2Ti0.3O1,2.22 ,2013,10.1103/PhysRevB.87.174512,12200,tetragonal,P4mm,932.43,5.77,8.11,8.11,14.17,90,90,90
12201,Bi1La0.85S2Th0.15O1,2.85 ,2013,10.1103/PhysRevB.87.174512,12199,tetragonal,P4mm,932.43,6.43,8.11,8.11,14.17,90,90,90
12202,Bi1La0.8S2Sr0.2O1,NaN,,10.1103/PhysRevB.87.174512,12208,tetragonal,P4/nmm1,233.11,6.1,4.06,4.06,14.17,90,90,90
12203,Bi1La0.8S2Th0.2O1,2.05 ,2013,10.1103/PhysRevB.87.174512,12200,tetragonal,P4mm,932.43,5.77,8.11,8.11,14.17,90,90,90
12204,Bi1La0.8S2Ti0.2O1,2.48 ,2017,10.1103/PhysRevB.96.214505,12200,tetragonal,P4mm,932.43,5.77,8.11,8.11,14.17,90,90,90
12205,Bi1La0.8S2Zr0.2O1,1.66 ,2013,10.1103/PhysRevB.87.174512,12200,tetragonal,P4mm,932.43,5.77,8.11,8.11,14.17,90,90,90
12206,Bi1La1,NaN,,10.1103/PhysRevB.95.014507,12206,cubic,Fm-3m,73.96,7.81,4.71,4.71,4.71,60,60,60
12207,Bi1La1Pt1,0.90 ,2008,10.1016/j.physb.2007.10.089,12207,cubic,F-43m,83.44,10.81,4.9,4.9,4.9,60,60,60
12208,Bi1La1S2O1,NaN,,10.1016/j.ssc.2012.11.021,12208,tetragonal,P4/nmm1,233.11,6.1,4.06,4.06,14.17,90,90,90
12209,Bi1La2,0.76 ,1977,10.1016/0022-5088(77)90266-1,12209,tetragonal,I4/mmm,207.08,7.81,4.7,4.7,9.95,103.67,103.67,90
12210,Bi1La4Pb2,2.50 ,1977,10.1016/0022-5088(77)90266-1,12210,tetragonal,I-42d,486.91,8.04,8.58,8.58,8.58,109.4,109.4,109.61
12211,Bi1Li1,2.47 ,,,12211,tetragonal,P4/mmm,47.63,7.53,3.32,3.32,4.32,90,90,90
12212,Bi1Li3,NaN,,,12212,cubic,Fm-3m,74.89,5.1,4.73,4.73,4.73,60,60,60
12213,Bi1Lu1Pt1,1.00 ,2013,10.1103/PhysRevB.87.184504,12213,cubic,F-43m,72.27,13.3,4.68,4.68,4.68,60,60,60
12214,Bi1Mg1,0.70 ,,,12214,trigonal,R-3mH,56.33,6.88,4.81,4.81,4.81,48.05,48.05,48.05
12215,Bi1Mn1,NaN,,10.1103/PhysRevLett.17.640,12215,hexagonal,P6_3/mmc,92.84,9.44,4.32,4.32,5.75,90,90,120
12216,Bi1Na1,2.25 ,1949,"Zh.Eksp.Teor.Fiz, 19(1949)671",12216,tetragonal,P4/mmm,56.44,6.83,3.41,3.41,4.87,90,90,90
12217,Bi1Na3,NaN,,,12217,hexagonal,P6_3/mmc,245.59,3.76,5.42,5.42,9.65,90,90,120
12218,Bi1Nb3,4.50 ,1964,10.1016/0022-3697(64)90018-6,12218,cubic,Pm-3n,155.35,10.43,5.38,5.38,5.38,90,90,90
12219,Bi1Ni1,4.25 ,,,12219,triclinic,P1,622.21,11.43,8.19,8.19,11.46,79.76,79.59,119.95
12220,Bi1Pd1,3.80 ,2011,10.1103/PhysRevB.84.064518,12220,hexagonal,P6_3/mmc,90.43,11.58,4.28,4.28,5.7,90,90,119.99
12221,Bi1Pd1Se1,1.00 ,,,12221,cubic,P2_13,274.08,9.56,6.5,6.5,6.5,90,90,90
12222,Bi1Pd1Te1,1.20 ,,,12222,cubic,P2_13,303.96,9.68,6.72,6.72,6.72,90,90,90
12223,Bi1Pr1,NaN,,,12223,cubic,Fm-3m,70.68,8.22,4.64,4.64,4.64,60,60,60
12224,Bi1Pt1,1.21 ,1953,10.1103/PhysRev.92.874,12224,hexagonal,P6_3/mmc,92.05,14.58,4.38,4.38,5.53,90,90,120.02
12225,Bi1Pt1Se1,1.45 ,,,12225,cubic,P2_13,275.29,11.65,6.51,6.51,6.51,90,90,90
12226,Bi1Pt1Te1,1.15 ,,,12226,cubic,P2_13,303.68,11.63,6.72,6.72,6.72,90.03,90.01,89.98
12227,Bi1Pt1Y1,0.98 ,2014,10.1016/j.ssc.2013.12.010,12227,cubic,F-43m,75.44,10.85,4.74,4.74,4.74,60,60,60
12228,Bi1Rb1O3,11.00 ,1998,10.1016/S0921-4534(98)00582-6,12228,cubic,Pm-3m,77.3,7.36,4.26,4.26,4.26,90,90,90
12229,Bi1Rh1,2.06 ,,,12229,hexagonal,P6_3/mmc,84.18,12.31,4.13,4.13,5.69,90,90,120
12230,Bi1S1,NaN,,10.1103/PhysRevLett.17.640,12230,orthorhombic,Amm2,1025.28,3.9,12.23,12.23,15.24,90,90,153.27
12231,Bi1S3,NaN,,,12231,hexagonal,P6_3/mmc,170.13,5.96,7.08,7.08,3.92,90,90,120
12232,Bi1Sb1,1.47 ,1952,10.1103/PhysRev.87.799,12232,trigonal,R3mH,68.25,8.05,4.45,4.45,4.73,90,118.05,60
12233,Bi1Sc1,NaN,,10.1103/PhysRevLett.17.640,12233,cubic,Fm-3m,54.66,7.72,4.26,4.26,4.26,60,60,60
12234,Bi1Te2Tl1,0.14 ,1970,10.1103/PhysRevLett.24.53,12234,trigonal,R-3mH,142.96,7.77,8.39,8.39,8.39,31.5,31.5,31.5
12235,Bi1Ti3,NaN,,,12235,hexagonal,P6_3/mmc,150.61,7.77,6,6,4.83,90,90,120
12236,Bi1V3,NaN,,,12236,cubic,Pm-3n,127.01,9.46,5.03,5.03,5.03,90,90,90
12237,Bi1Y1,NaN,,,12237,cubic,Fm-3m,63.41,7.8,4.48,4.48,4.48,60,60,60
12238,Bi1Zr3,2.84 ,1966,10.1103/PhysRevLett.17.640,12238,tetragonal,I-4,386.94,8.29,5.84,8.65,8.65,83.47,70.28,70.28
12239,Bi2Ca0.1Cu2Pr0.9Sr2O8,NaN,,10.1103/physrevb.45.7436,12327,tetragonal,I4/mmm,226.02,7.27,15.61,15.61,15.61,165.89,165.89,20
12240,Bi2Ca0.1Cu2Sr2Y0.9O8,NaN,,10.1103/physrevb.45.7436,12328,orthorhombic,Cccm,452.27,6.88,15.6,15.6,5.35,90,90,159.67
12241,Bi2Ca0.2Cu2Pr0.8Sr2O8,NaN,,10.1103/physrevb.45.7436,12327,tetragonal,I4/mmm,226.02,7.27,15.61,15.61,15.61,165.89,165.89,20
12242,Bi2Ca0.2Cu2Sr2Y0.8O8,NaN,,10.1103/physrevb.45.7436,12328,orthorhombic,Cccm,452.27,6.88,15.6,15.6,5.35,90,90,159.67
12243,Bi2Ca0.3Cu2Pr0.7Sr2O8,NaN,,10.1103/physrevb.45.7436,12327,tetragonal,I4/mmm,226.02,7.27,15.61,15.61,15.61,165.89,165.89,20
12244,Bi2Ca0.75Cu2Pr0.25Sr2O8,88.00 ,2003,10.1103/PhysRevB.67.172501,12272,orthorhombic,Ccc2,470.8,6.27,16.11,16.11,5.42,90,90,160.45
12245,Bi2Ca0.75Cu2Sr2Y0.25O8,89.40 ,1990,10.1016/0038-1098(90)91000-7,12272,orthorhombic,Ccc2,470.8,6.27,16.11,16.11,5.42,90,90,160.45
12246,Bi2Ca0.7Ce0.3Cu2Sr2O8,NaN,,10.1103/physrevb.48.1211,12272,orthorhombic,Ccc2,470.8,6.27,16.11,16.11,5.42,90,90,160.45
12247,Bi2Ca0.7Cu2Gd0.3Sr2O8,48.00 ,1992,10.1103/PhysRevB.45.7436,12272,orthorhombic,Ccc2,470.8,6.27,16.11,16.11,5.42,90,90,160.45
12248,Bi2Ca0.7Cu2I1Sr2Y0.3O8,79.00 ,1992,10.1016/0921-4534(93)90665-D,12271,orthorhombic,Pmna,546.58,6.17,5.21,5.48,19.12,90,90,90
12249,Bi2Ca0.85Cu2Pr0.15Sr2O8,68.35 ,1993,10.1103/PhysRevB.48.1211,12272,orthorhombic,Ccc2,470.8,6.27,16.11,16.11,5.42,90,90,160.45
12250,Bi2Ca0.8Ce0.2Cu2Sr2O8,17.00 ,1993,10.1103/PhysRevB.48.1211,12272,orthorhombic,Ccc2,470.8,6.27,16.11,16.11,5.42,90,90,160.45
12251,Bi2Ca0.8Cu2Gd0.2Sr2O8,73.00 ,1992,10.1103/PhysRevB.45.7436,12272,orthorhombic,Ccc2,470.8,6.27,16.11,16.11,5.42,90,90,160.45
12252,Bi2Ca0.8Cu2I1Sr2Y0.2O8,75.00 ,1992,10.1016/0921-4534(93)90665-D,12271,orthorhombic,Pmna,546.58,6.17,5.21,5.48,19.12,90,90,90
12253,Bi2Ca0.8Cu2Sr2.2O8,89.90 ,2003,10.1103/PhysRevB.67.092504,12272,orthorhombic,Ccc2,470.8,6.27,16.11,16.11,5.42,90,90,160.45
12254,Bi2Ca0.92Cu2Sr2.08O8,95.30 ,2003,10.1103/PhysRevB.67.092504,12272,orthorhombic,Ccc2,470.8,6.27,16.11,16.11,5.42,90,90,160.45
12255,Bi2Ca0.95Ce0.05Cu2Sr2O8,80.00 ,1993,10.1103/PhysRevB.48.1211,12272,orthorhombic,Ccc2,470.8,6.27,16.11,16.11,5.42,90,90,160.45
12256,Bi2Ca0.95Cu2Pr0.05Sr2O8,83.15 ,1993,10.1103/PhysRevB.48.1211,12272,orthorhombic,Ccc2,470.8,6.27,16.11,16.11,5.42,90,90,160.45
12257,Bi2Ca0.9Ce0.1Cu2Sr2O8,75.46 ,1993,10.1103/PhysRevB.48.1211,12272,orthorhombic,Ccc2,470.8,6.27,16.11,16.11,5.42,90,90,160.45
12258,Bi2Ca0.9Cu2Er0.1Sr2O8,87.00 ,2003,10.1103/PhysRevB.67.172501,12272,orthorhombic,Ccc2,470.8,6.27,16.11,16.11,5.42,90,90,160.45
12259,Bi2Ca0.9Cu2Gd0.1Sr2O8,80.00 ,1992,10.1103/PhysRevB.45.7436,12272,orthorhombic,Ccc2,470.8,6.27,16.11,16.11,5.42,90,90,160.45
12260,Bi2Ca0.9Cu2I1Sr2Y0.1O8,67.00 ,1992,10.1016/0921-4534(93)90665-D,12271,orthorhombic,Pmna,546.58,6.17,5.21,5.48,19.12,90,90,90
12261,Bi2Ca0.9Cu2Sr2Y0.1O8,76.50 ,2002,10.1103/PhysRevB.65.094518,12272,orthorhombic,Ccc2,470.8,6.27,16.11,16.11,5.42,90,90,160.45
12262,Bi2Ca1Cu1.952Ni0.048Sr2O8,74.00 ,1998,10.1103/PhysRevLett.80.1968,12272,orthorhombic,Ccc2,470.8,6.27,16.11,16.11,5.42,90,90,160.45
12263,Bi2Ca1Cu1.96Fe0.04Sr2O8,65.70 ,1993,10.1103/PhysRevB.48.9803,12272,orthorhombic,Ccc2,470.8,6.27,16.11,16.11,5.42,90,90,160.45
12264,Bi2Ca1Cu1.97Ni0.03Sr2O8,77.00 ,1998,10.1103/PhysRevLett.80.1968,12272,orthorhombic,Ccc2,470.8,6.27,16.11,16.11,5.42,90,90,160.45
12265,Bi2Ca1Cu1.988Ni0.012Sr2O8,92.55 ,1996,10.1007/BF00768501,12272,orthorhombic,Ccc2,470.8,6.27,16.11,16.11,5.42,90,90,160.45
12266,Bi2Ca1Cu1.98Fe0.02Sr2O8,71.50 ,1993,10.1103/PhysRevB.48.9803,12272,orthorhombic,Ccc2,470.8,6.27,16.11,16.11,5.42,90,90,160.45
12267,Bi2Ca1Cu1.98Ni0.02Sr2O8,78.00 ,1998,10.1103/PhysRevLett.80.1968,12272,orthorhombic,Ccc2,470.8,6.27,16.11,16.11,5.42,90,90,160.45
12268,Bi2Ca1Cu1.99Fe0.01Sr2O8,74.10 ,1993,10.1103/PhysRevB.48.9803,12272,orthorhombic,Ccc2,470.8,6.27,16.11,16.11,5.42,90,90,160.45
12269,Bi2Ca1Cu2I0.95Sr2O8.28,NaN,,10.1016/0921-4534(95)00101-8,12271,orthorhombic,Pmna,546.58,6.17,5.21,5.48,19.12,90,90,90
12270,Bi2Ca1Cu2I0.98Sr2O8.21,49.30 ,1995,10.1016/0921-4534(95)00101-8,12271,orthorhombic,Pmna,546.58,6.17,5.21,5.48,19.12,90,90,90
12271,Bi2Ca1Cu2I1Sr2O8,58.00 ,1992,10.1016/0921-4534(93)90665-D,12271,orthorhombic,Pmna,546.58,6.17,5.21,5.48,19.12,90,90,90
12272,Bi2Ca1Cu2Sr2O8,99.00 ,1996,10.1103/PhysRevB.53.15272,12272,orthorhombic,Ccc2,470.8,6.27,16.11,16.11,5.42,90,90,160.45
12273,Bi2Ca1Cu2Sr2O8.01,NaN,,10.1103/PhysRevB.46.14928,12272,orthorhombic,Ccc2,470.8,6.27,16.11,16.11,5.42,90,90,160.45
12274,Bi2Ca1Cu2Sr2O8.051,NaN,,10.1103/PhysRevB.46.14928,12272,orthorhombic,Ccc2,470.8,6.27,16.11,16.11,5.42,90,90,160.45
12275,Bi2Ca1Cu2Sr2O8.077,NaN,,10.1103/PhysRevB.46.14928,12272,orthorhombic,Ccc2,470.8,6.27,16.11,16.11,5.42,90,90,160.45
12276,Bi2Ca1Cu2Sr2O8.1,90.00 ,1991,10.1103/PhysRevB.43.10445,12272,orthorhombic,Ccc2,470.8,6.27,16.11,16.11,5.42,90,90,160.45
12277,Bi2Ca1Cu2Sr2O8.11,86.50 ,1993,10.1103/PhysRevB.48.9747,12272,orthorhombic,Ccc2,470.8,6.27,16.11,16.11,5.42,90,90,160.45
12278,Bi2Ca1Cu2Sr2O8.118,91.00 ,1991,10.1103/PhysRevB.43.10445,12272,orthorhombic,Ccc2,470.8,6.27,16.11,16.11,5.42,90,90,160.45
12279,Bi2Ca1Cu2Sr2O8.12,81.30 ,2007,10.1103/PhysRevB.76.140502,12272,orthorhombic,Ccc2,470.8,6.27,16.11,16.11,5.42,90,90,160.45
12280,Bi2Ca1Cu2Sr2O8.14,81.00 ,1995,"Soverkhprovodimost':fizika,khimiya,tekhnika; 8(1995)100",12272,orthorhombic,Ccc2,470.8,6.27,16.11,16.11,5.42,90,90,160.45
12281,Bi2Ca1Cu2Sr2O8.16,92.80 ,1993,10.1103/PhysRevB.48.9747,12272,orthorhombic,Ccc2,470.8,6.27,16.11,16.11,5.42,90,90,160.45
12282,Bi2Ca1Cu2Sr2O8.17,85.50 ,1995,"Soverkhprovodimost':fizika,khimiya,tekhnika; 8(1995)100",12272,orthorhombic,Ccc2,470.8,6.27,16.11,16.11,5.42,90,90,160.45
12283,Bi2Ca1Cu2Sr2O8.19,92.70 ,1996,10.1103/PhysRevB.54.86,12272,orthorhombic,Ccc2,470.8,6.27,16.11,16.11,5.42,90,90,160.45
12284,Bi2Ca1Cu2Sr2O8.194,92.00 ,1991,10.1103/PhysRevB.43.10445,12272,orthorhombic,Ccc2,470.8,6.27,16.11,16.11,5.42,90,90,160.45
12285,Bi2Ca1Cu2Sr2O8.195,91.00 ,1991,10.1103/PhysRevB.43.10445,12272,orthorhombic,Ccc2,470.8,6.27,16.11,16.11,5.42,90,90,160.45
12286,Bi2Ca1Cu2Sr2O8.196,85.00 ,1991,10.1103/PhysRevB.43.10445,12272,orthorhombic,Ccc2,470.8,6.27,16.11,16.11,5.42,90,90,160.45
12287,Bi2Ca1Cu2Sr2O8.197,74.00 ,1994,10.1103/PhysRevB.50.3431,12272,orthorhombic,Ccc2,470.8,6.27,16.11,16.11,5.42,90,90,160.45
12288,Bi2Ca1Cu2Sr2O8.198,78.00 ,1991,10.1103/PhysRevB.43.10445,12272,orthorhombic,Ccc2,470.8,6.27,16.11,16.11,5.42,90,90,160.45
12289,Bi2Ca1Cu2Sr2O8.199,70.00 ,1991,10.1103/PhysRevB.43.10445,12272,orthorhombic,Ccc2,470.8,6.27,16.11,16.11,5.42,90,90,160.45
12290,Bi2Ca1Cu2Sr2O8.21,90.60 ,1995,10.1016/0921-4534(95)00101-8,12272,orthorhombic,Ccc2,470.8,6.27,16.11,16.11,5.42,90,90,160.45
12291,Bi2Ca1Cu2Sr2O8.212,73.00 ,1993,10.1143/jpsj.62.1017,12272,orthorhombic,Ccc2,470.8,6.27,16.11,16.11,5.42,90,90,160.45
12292,Bi2Ca1Cu2Sr2O8.2135,70.00 ,1997,10.1103/PHYSREVLETT.79.2113,12272,orthorhombic,Ccc2,470.8,6.27,16.11,16.11,5.42,90,90,160.45
12293,Bi2Ca1Cu2Sr2O8.214,70.00 ,1997,10.1103/PHYSREVLETT.79.2113,12272,orthorhombic,Ccc2,470.8,6.27,16.11,16.11,5.42,90,90,160.45
12294,Bi2Ca1Cu2Sr2O8.216,78.00 ,1997,10.1103/PHYSREVLETT.79.2113,12272,orthorhombic,Ccc2,470.8,6.27,16.11,16.11,5.42,90,90,160.45
12295,Bi2Ca1Cu2Sr2O8.217,NaN,,10.1103/PhysRevLett.79.2113,12272,orthorhombic,Ccc2,470.8,6.27,16.11,16.11,5.42,90,90,160.45
12296,Bi2Ca1Cu2Sr2O8.218,70.00 ,1998,10.1016/S0921-4534(98)00504-8,12272,orthorhombic,Ccc2,470.8,6.27,16.11,16.11,5.42,90,90,160.45
12297,Bi2Ca1Cu2Sr2O8.224,89.00 ,1997,10.1103/PHYSREVLETT.79.2113,12272,orthorhombic,Ccc2,470.8,6.27,16.11,16.11,5.42,90,90,160.45
12298,Bi2Ca1Cu2Sr2O8.231,83.70 ,1994,10.1016/0921-4534(94)90201-1,12272,orthorhombic,Ccc2,470.8,6.27,16.11,16.11,5.42,90,90,160.45
12299,Bi2Ca1Cu2Sr2O8.234,84.00 ,1998,10.1016/S0921-4534(98)00504-8,12272,orthorhombic,Ccc2,470.8,6.27,16.11,16.11,5.42,90,90,160.45
12300,Bi2Ca1Cu2Sr2O8.245,90.00 ,1997,10.1103/PHYSREVLETT.79.2113,12272,orthorhombic,Ccc2,470.8,6.27,16.11,16.11,5.42,90,90,160.45
12301,Bi2Ca1Cu2Sr2O8.248,86.00 ,1998,10.1016/S0921-4534(98)00504-8,12272,orthorhombic,Ccc2,470.8,6.27,16.11,16.11,5.42,90,90,160.45
12302,Bi2Ca1Cu2Sr2O8.255,NaN,,10.1103/PhysRevLett.79.2113,12272,orthorhombic,Ccc2,470.8,6.27,16.11,16.11,5.42,90,90,160.45
12303,Bi2Ca1Cu2Sr2O8.256,67.20 ,1994,10.1016/0921-4534(94)90201-1,12272,orthorhombic,Ccc2,470.8,6.27,16.11,16.11,5.42,90,90,160.45
12304,Bi2Ca1Cu2Sr2O8.27,87.00 ,2000,10.1103/PhysRevLett.84.5848,12272,orthorhombic,Ccc2,470.8,6.27,16.11,16.11,5.42,90,90,160.45
12305,Bi2Ca1Cu2Sr2O8.272,92.20 ,1998,10.1016/S0921-4534(98)00504-8,12272,orthorhombic,Ccc2,470.8,6.27,16.11,16.11,5.42,90,90,160.45
12306,Bi2Ca1Cu2Sr2O8.288,90.20 ,1998,10.1016/S0921-4534(98)00504-8,12272,orthorhombic,Ccc2,470.8,6.27,16.11,16.11,5.42,90,90,160.45
12307,Bi2Ca1Cu2Sr2O8.291,89.10 ,1998,10.1016/S0921-4534(98)00504-8,12272,orthorhombic,Ccc2,470.8,6.27,16.11,16.11,5.42,90,90,160.45
12308,Bi2Ca1Cu2Sr2O8.293,87.50 ,1998,10.1016/S0921-4534(98)00504-8,12272,orthorhombic,Ccc2,470.8,6.27,16.11,16.11,5.42,90,90,160.45
12309,Bi2Ca1Cu2Sr2O8.3,70.00 ,2000,10.1103/PhysRevLett.84.5848,12272,orthorhombic,Ccc2,470.8,6.27,16.11,16.11,5.42,90,90,160.45
12310,Bi2Ca1Cu2Sr2O8.329,47.30 ,1994,10.1016/0921-4534(94)90201-1,12272,orthorhombic,Ccc2,470.8,6.27,16.11,16.11,5.42,90,90,160.45
12311,Bi2Ca1Cu2Sr2O8.373,47.20 ,1994,10.1016/0921-4534(94)90201-1,12272,orthorhombic,Ccc2,470.8,6.27,16.11,16.11,5.42,90,90,160.45
12312,Bi2Ca1Cu2Sr2O8.428,42.10 ,1994,10.1016/0921-4534(94)90201-1,12272,orthorhombic,Ccc2,470.8,6.27,16.11,16.11,5.42,90,90,160.45
12313,Bi2Ca2Cu2Sr1O8.229,76.40 ,1993,10.1143/jpsj.62.1017,12313,orthorhombic,Cccm,451.83,6.18,15.85,15.85,5.26,90,90,160.01
12314,Bi2Cu1La0.24Sr1.76O6,24.00 ,1999,10.1103/PhysRevB.60.R6991,12317,orthorhombic,Cccm,360.82,6.93,13.02,13.02,5.13,90,90,155.5
12315,Bi2Cu1La0.3Sr1.7O6,30.00 ,1999,10.1103/PhysRevB.60.R6991,12317,orthorhombic,Cccm,360.82,6.93,13.02,13.02,5.13,90,90,155.5
12316,Bi2Cu1O4,NaN,,10.1103/PhysRevB.47.8167,12316,tetragonal,P4/ncc1,417.67,8.68,8.44,8.44,5.87,90,90,90
12317,Bi2Cu1Sr2O6,12.50 ,1989,10.1103/PhysRevB.39.12267,12317,orthorhombic,Cccm,360.82,6.93,13.02,13.02,5.13,90,90,155.5
12318,Bi2Cu1Sr2O6.09,10.00 ,2002,10.1103/PhysRevB.66.020503,12317,orthorhombic,Cccm,360.82,6.93,13.02,13.02,5.13,90,90,155.5
12319,Bi2Cu1Sr2O6.13,16.00 ,2002,10.1103/PhysRevB.66.020503,12317,orthorhombic,Cccm,360.82,6.93,13.02,13.02,5.13,90,90,155.5
12320,Bi2Cu1Sr2O6.14,14.00 ,2002,10.1103/PhysRevB.66.020503,12317,orthorhombic,Cccm,360.82,6.93,13.02,13.02,5.13,90,90,155.5
12321,Bi2Cu1Sr2O6.16,10.00 ,2002,10.1103/PhysRevB.66.020503,12317,orthorhombic,Cccm,360.82,6.93,13.02,13.02,5.13,90,90,155.5
12322,Bi2Cu1Sr2O6.17,NaN,,10.1016/0921-4534(92)90411-5,12317,orthorhombic,Cccm,360.82,6.93,13.02,13.02,5.13,90,90,155.5
12323,Bi2Cu1Sr2O6.175,7.00 ,2002,10.1103/PhysRevB.66.020503,12317,orthorhombic,Cccm,360.82,6.93,13.02,13.02,5.13,90,90,155.5
12324,Bi2Cu1Sr2O6.18,3.00 ,2002,10.1103/PhysRevB.66.020503,12317,orthorhombic,Cccm,360.82,6.93,13.02,13.02,5.13,90,90,155.5
12325,Bi2Cu1Sr2O6.36,8.00 ,2005,10.1103/PhysRevLett.94.047006,12317,orthorhombic,Cccm,360.82,6.93,13.02,13.02,5.13,90,90,155.5
12326,Bi2Cu2Er1Sr2O8,NaN,,10.1103/PhysRevB.67.172501,12326,tetragonal,I4/mmm,217.62,7.75,15.46,15.46,15.46,165.95,165.95,19.91
12327,Bi2Cu2Pr1Sr2O8,NaN,,10.1103/physrevb.45.7436,12327,tetragonal,I4/mmm,226.02,7.27,15.61,15.61,15.61,165.89,165.89,20
12328,Bi2Cu2Sr2Y1O8,NaN,,10.1103/physrevb.45.7436,12328,orthorhombic,Cccm,452.27,6.88,15.6,15.6,5.35,90,90,159.67
12329,Bi2Cu2Sr2Y1O8.51,NaN,,10.1016/0921-4534(90)90431-D,12328,orthorhombic,Cccm,452.27,6.88,15.6,15.6,5.35,90,90,159.67
12330,Bi2Cu2Sr2Y1O8.53,NaN,,10.1103/PHYSREVB.45.10604,12328,orthorhombic,Cccm,452.27,6.88,15.6,15.6,5.35,90,90,159.67
12331,Bi2F0.1S2O0.9,4.43 ,2015,10.7566/JPSJ.84.084703,12332,tetragonal,P-4m2,878.72,7.54,7.91,7.91,14.05,90,90,90
12332,Bi2F0.2S2O0.8,3.00 ,2015,10.7567/APEX.8.023102,12332,tetragonal,P-4m2,878.72,7.54,7.91,7.91,14.05,90,90,90
12333,Bi2Ir1,3.96 ,1966,10.1103/PhysRevLett.17.640,12333,monoclinic,P12_1/c1,300.64,13.48,6.84,6.94,7.02,115.61,90,90
12334,Bi2K1,3.58 ,1959,"FIZ.IKHIM,14(1959) 113&117",12334,cubic,Fd-3m1,214.22,7.09,6.72,6.72,6.72,60,60,60
12335,Bi2K3,NaN,,,12335,monoclinic,C12/c1,419.31,4.24,6.8,6.8,9.45,79,79,92.37
12336,Bi2La4Pb1,2.30 ,1977,10.1016/0022-5088(77)90266-1,12336,tetragonal,I-42d,484.9,8.09,8.57,8.57,8.57,109.56,109.56,109.29
12337,Bi2La4Sn1,NaN,,10.1016/0022-5088(77)90266-1,12337,tetragonal,I-42d,483.92,7.5,8.57,8.57,8.57,109.63,109.63,109.14
12338,Bi2Mg3,NaN,,,12338,trigonal,P-3m1,140.25,5.81,4.68,4.68,7.41,90,90,120
12339,Bi2Ni3S2,0.79 ,2006,10.1088/0953-8984/18/17/027,12339,cubic,I2_13,254.95,8.57,6.92,6.92,6.92,109.47,109.47,109.47
12340,Bi2Ni3Se2,0.73 ,2006,10.1088/0953-8984/18/17/027,12340,monoclinic,C12/m1,272.04,9.18,6.94,6.94,8.11,56.59,56.59,72.37
12341,Bi2Pd1,5.40 ,2015,10.1103/PhysRevB.92.174404,12341,triclinic,P-1,153.68,11.33,4.29,5.75,6.77,103.09,108.48,90.15
12342,Bi2Pd3S2,NaN,,10.1103/PhysRevB.78.024509,12342,cubic,I2_13,295.14,9.02,7.26,7.26,7.26,109.47,109.47,109.47
12343,Bi2Pd3Se2,0.96 ,2008,10.1103/PhysRevB.78.024509,12343,monoclinic,C12/m1,312.29,9.52,7.32,7.32,8.5,55.97,55.97,71.36
12344,Bi2Pt1,0.16 ,1953,"EKSP.TEOR.FIZ.,25(1953)383",12344,orthorhombic,Pbca,631.36,12.9,6.8,6.87,13.51,90,90,90
12345,Bi2Rh1,2.20 ,1952,10.1103/PhysRev.87.799,12345,monoclinic,P12_1/c1,297.65,11.62,6.86,6.95,7.01,116.98,90,90
12346,Bi2S1,NaN,,,12346,monoclinic,P12_1/c1,360.5,8.29,4.17,7.53,11.88,90,90,104.77
12347,Bi2S2O1,NaN,,10.1021/ja4011767,12347,tetragonal,P4/nmm1,219.68,7.53,3.95,3.95,14.05,90,90,90
12348,Bi2S3,NaN,,,12348,orthorhombic,Pnma,517.28,6.6,4,11.16,11.59,90,90,90
12349,Bi2Se3,8.20 ,2013,10.1088/0953-8984/25/36/362204,12349,trigonal,R-3mH,151.78,7.16,10.27,10.27,10.27,23.56,23.56,23.56
12350,Bi2Te1,8.60 ,2016,10.1103/PhysRevB.93.094511,12350,tetragonal,I-42d,203.96,8.88,6.5,6.5,6.5,103.81,103.81,121.5
12351,Bi2Te3,9.50 ,2011,10.1103/PhysRevB.83.140504,12351,trigonal,R-3mH,181.77,7.32,11.05,11.05,11.05,23.06,23.06,23.06
12352,Bi2Zr1,NaN,,10.1007/BFb0119186,12352,orthorhombic,Pnnm,655.41,10.32,4.05,10.35,15.61,90,90,90
12353,Bi3Ca1,2.00 ,1959,"FIZ.IKHIM,14(1959) 113&117",12353,cubic,Pm-3m,122.92,9.01,4.97,4.97,4.97,90.04,90.04,90.04
12354,Bi3Fe0.05Ni0.95,4.08 ,2016,10.1016/j.ssc.2016.05.005,12360,orthorhombic,Pnma,433.72,10.5,4.11,8.96,11.78,90,90,90
12355,Bi3Fe0.1Ni0.9,4.06 ,2016,10.1016/j.ssc.2016.05.005,12360,orthorhombic,Pnma,433.72,10.5,4.11,8.96,11.78,90,90,90
12356,Bi3In5,4.23 ,1978,10.1016/0038-1098(78)90347-2,15845,orthorhombic,Fmmm,86.3,8.44,7.84,7.72,3.44,79.2,75.27,25.53
12357,Bi3La4,0.16 ,1977,10.1016/0022-5088(77)90266-1,12357,cubic,I-43d,488.42,8.04,8.59,8.59,8.59,109.47,109.47,109.47
12358,Bi3La5,0.64 ,1977,10.1016/0022-5088(77)90266-1,12357,cubic,I-43d,488.42,8.04,8.59,8.59,8.59,109.47,109.47,109.47
12359,Bi3Mo1,3.70 ,1966,10.1103/PhysRevLett.17.640,12359,monoclinic,P12_1/m1,440.46,10.9,4.92,7.37,12.31,80.8,90,90
12360,Bi3Ni1,4.10 ,2019,10.1088/1361-648X/aaf03a,12360,orthorhombic,Pnma,433.72,10.5,4.11,8.96,11.78,90,90,90
12361,Bi3Rh1,3.20 ,,,12368,cubic,Ia-3d,1738.37,10.76,13.12,13.12,13.12,109.47,109.47,109.47
12362,Bi3Sn1,3.77 ,1966,10.1103/PhysRevLett.17.640,12362,cubic,Fm-3m,123.49,10.03,5.59,5.59,5.59,60,60,60
12363,Bi3Sr1,5.90 ,2015,10.7566/JPSJ.84.124702,12363,cubic,Pm-3m,128.96,9.2,5.05,5.05,5.05,90,90,90
12364,Bi3Zn1,0.87 ,1966,10.1103/PhysRevLett.17.640,12364,tetragonal,I4/mmm,116.15,9.9,5.79,5.79,5.79,128.36,128.36,76.04
12365,Bi4Ca2Cu4Sr4O16.25,82.40 ,1989,10.1103/PhysRevB.39.4316,12272,orthorhombic,Ccc2,470.8,6.27,16.11,16.11,5.42,90,90,160.45
12366,Bi4Cu4Sr4Tm2O17.14,NaN,,10.1103/PhysRevB.39.4316,12366,tetragonal,I4/mmm,214.99,7.86,15.42,15.42,15.42,165.98,165.98,19.88
12367,Bi4Mg1,1.00 ,,,12367,hexagonal,P6_3/mmc,237.45,9.11,7.01,7.01,5.58,90,90,120
12368,Bi4Rh1,3.15 ,2009,10.1016/j.calphad.2008.07.016,12368,cubic,Ia-3d,1738.37,10.76,13.12,13.12,13.12,109.47,109.47,109.47
12369,Bi4Te3,8.40 ,2011,10.1103/PhysRevB.84.092505,12369,trigonal,R-3mH,251.12,8.06,14.73,14.73,14.73,17.45,17.45,17.45
12370,Bi5Th3,NaN,,10.1007/BFb0119186,12370,cubic,I-43d,452.26,11.25,8.38,8.38,8.38,109.47,109.47,109.47
12371,Bi3Tl1,6.40 ,1966,10.1103/PhysRev.147.340,12371,hexagonal,P6/mmm,95.78,10.79,5.71,5.71,3.39,90,90,120
12372,Br0.25C2Cl1.75Y2,2.85 ,1996,10.1002/zaac.19966220118,12584,monoclinic,C12/m1,122.81,3.69,3.91,3.91,9.62,85.11,85.11,57.16
12373,Br0.25C2I1.75Y2,10.35 ,1996,10.1002/zaac.19966220118,12595,monoclinic,C12/m1,152.5,4.96,3.91,4.13,10.73,93.23,90,118.26
12374,Br0.5C2I1.5Y2,11.60 ,2000,10.1103/PhysRevB.62.14469,12374,monoclinic,C1m1,296.45,4.84,4.12,4.12,20.95,86.45,86.45,56.71
12375,Br1.75C2Cl0.25Y2,4.70 ,1996,10.1002/zaac.19966220118,12381,monoclinic,C12/m1,132.57,4.53,3.97,3.97,10.15,81.77,98.23,123.06
12376,Br1.75C2I0.25Y2,5.50 ,1996,10.1002/zaac.19966220118,12381,monoclinic,C12/m1,132.57,4.53,3.97,3.97,10.15,81.77,98.23,123.06
12377,Br1.8C2I0.2Y2,NaN,,,12381,monoclinic,C12/m1,132.57,4.53,3.97,3.97,10.15,81.77,98.23,123.06
12378,Br1N1Ti1,NaN,,10.1103/PhysRevB.39.4316,12378,orthorhombic,Pmmn1,114.04,4.13,3.37,3.94,8.61,90,90,90
12379,Br2,1.40 ,1998,10.1088/0953-8984/10/49/008,12379,orthorhombic,Cmce,157.37,3.37,4.26,4.73,8.74,90,90,116.74
12380,Br2C2La2,7.03 ,2000,10.1016/S0921-4534(00)00659-6,12380,monoclinic,C12/m1,156.8,4.89,4.27,4.27,10.2,86.35,86.35,57.63
12381,Br2C2Y2,5.05 ,2000,10.1103/PhysRevB.62.14469,12381,monoclinic,C12/m1,132.57,4.53,3.97,3.97,10.15,81.77,98.23,123.06
12382,Br2Ca1.75Cu1Na0.25O2,18.00 ,2005,10.1016/j.physc.2004.12.002,12382,triclinic,P1,1068.45,4.16,7.77,7.77,17.7,90,90,90
12383,Br2Ca1.7Cu1Na0.3O2,16.50 ,2005,10.1016/j.physc.2004.12.002,12382,triclinic,P1,1068.45,4.16,7.77,7.77,17.7,90,90,90
12384,Br2Ca1.825Cu1Na0.175O2,10.50 ,2005,10.1016/j.physc.2004.12.002,12382,triclinic,P1,1068.45,4.16,7.77,7.77,17.7,90,90,90
12385,Br2Ca1.85Cu1Na0.15O2,10.00 ,2005,10.1016/j.physc.2004.12.002,12382,triclinic,P1,1068.45,4.16,7.77,7.77,17.7,90,90,90
12386,Br2Ca1.875Cu1Na0.125O2,NaN,,10.1016/j.physc.2004.12.002,15813,tetragonal,I4/mmm,133.56,4.17,3.88,3.88,9.27,102.1,102.1,90
12387,Br2Ca1.8Cu1Na0.2O2,11.00 ,2005,10.1016/j.physc.2004.12.002,12382,triclinic,P1,1068.45,4.16,7.77,7.77,17.7,90,90,90
12388,Br2Cu1,NaN,,10.1103/PhysRev.87.799,12388,monoclinic,C12/m1,80.29,4.62,3.51,4.02,6.56,83.39,74.48,64.11
12389,Br2Mo6S6,13.80 ,1980,10.1016/0022-4596(80)90547-2,12389,trigonal,R-3H,280.43,5.49,6.56,6.56,6.56,94.21,94.21,94.21
12390,C0.026N0.974Nb1,17.20 ,1967,10.1016/0022-3697(67)90235-1,15789,hexagonal,P-6m2,22.18,8,2.97,2.97,2.9,90,90,120
12391,C0.1N0.9Nb1,8.50 ,,,15789,hexagonal,P-6m2,22.18,8,2.97,2.97,2.9,90,90,120
12392,C0.35N0.65Nb1,17.80 ,1966,"KHIMICHESKAYA AVYAZB V.POLUPROVODNIKAKHI,(1966)299-316",15831,trigonal,R-3mH,45.36,7.75,5.5,5.5,5.5,33.54,33.54,33.54
12393,C0.42Mo1,2.80 ,1968,10.1016/0022-5088(71)90070-1,12541,orthorhombic,Pbcn,149.1,9.08,4.73,5.21,6.05,90,90,90
12394,C0.46W0.54,9.00 ,1965,10.1063/1.1754239,12402,hexagonal,P-6m2,20.92,15.55,2.92,2.92,2.84,90,90,120
12395,C0.47Ta1,NaN,,,12567,trigonal,P-3m1,41.5,14.96,3.11,3.11,4.94,90,90,120
12396,C0.48Nb1,NaN,,10.1016/0001-6160(68)90053-9,12396,orthorhombic,Pnma,171.13,7.68,3.11,4.99,11.04,90,90,90
12397,C0.4Mo0.6,11.20 ,1965,10.1103/PhysRev.138.A1170,12541,orthorhombic,Pbcn,149.1,9.08,4.73,5.21,6.05,90,90,90
12398,C0.55W0.45,8.10 ,1965,10.1063/1.1754239,12402,hexagonal,P-6m2,20.92,15.55,2.92,2.92,2.84,90,90,120
12399,C0.5N0.36Nb1,15.60 ,1967,10.1016/0022-3697(67)90129-1,15831,trigonal,R-3mH,45.36,7.75,5.5,5.5,5.5,33.54,33.54,33.54
12400,C0.5N0.42Nb1,17.00 ,1967,10.1016/0022-3697(67)90129-1,15831,trigonal,R-3mH,45.36,7.75,5.5,5.5,5.5,33.54,33.54,33.54
12401,C0.5N0.47Nb1,17.40 ,1967,10.1016/0022-3697(67)90129-1,15831,trigonal,R-3mH,45.36,7.75,5.5,5.5,5.5,33.54,33.54,33.54
12402,C1W1,10.00 ,1965,10.1063/1.1754239,12402,hexagonal,P-6m2,20.92,15.55,2.92,2.92,2.84,90,90,120
12403,C0.64Mo1,8.90 ,1997,10.1142/S0217984997001158,12403,trigonal,P-3m1,59.05,8.77,3.04,3.04,7.36,90,90,120
12404,C0.69Mg1Ni3,1.80 ,2007,10.1016/j.jpcs.2007.08.040,12512,cubic,Pm-3m,54.16,6.51,3.78,3.78,3.78,90,90,90
12405,C0.754Ta1,NaN,,,12566,cubic,Fm-3m,22.3,14.37,3.16,3.16,3.16,60,60,60
12406,C0.75Mo1,14.70 ,1997,10.1142/S0217984997001158,12540,hexagonal,P-6m2,20.71,8.65,2.91,2.91,2.82,90,90,120
12407,C0.77Nb1,NaN,,10.1016/0001-6160(68)90053-9,12549,cubic,Fm-3m,22.9,7.61,3.19,3.19,3.19,60,60,60
12408,C0.82Nb2S1,4.43 ,1999,10.1016/S0038-1098(99)00485-8,12434,hexagonal,P6_3/mmc,112.13,6.81,3.34,3.34,11.58,90,90,120
12409,C0.848Ta1,2.04 ,,,12566,cubic,Fm-3m,22.3,14.37,3.16,3.16,3.16,60,60,60
12410,C0.85Mg1Ni3,NaN,,10.1016/0001-6160(68)90053-9,12512,cubic,Pm-3m,54.16,6.51,3.78,3.78,3.78,90,90,90
12411,C0.85Nb2S1,4.68 ,1999,10.1016/S0038-1098(99)00485-8,12434,hexagonal,P6_3/mmc,112.13,6.81,3.34,3.34,11.58,90,90,120
12412,C0.86Nb1,NaN,,10.1016/0001-6160(68)90053-9,12549,cubic,Fm-3m,22.9,7.61,3.19,3.19,3.19,60,60,60
12413,C0.906Mg1Ni3,3.38 ,2002,10.1016/S0038-1098(01)00470-7,12512,cubic,Pm-3m,54.16,6.51,3.78,3.78,3.78,90,90,90
12414,C0.922V1,NaN,,,12574,cubic,Fm-3m,18.02,5.8,2.94,2.94,2.94,60,60,60
12415,C0.925Mg1Ni3,7.09 ,2005,10.1103/PhysRevB.71.184512,12512,cubic,Pm-3m,54.16,6.51,3.78,3.78,3.78,90,90,90
12416,C0.92Y1,NaN,,,12577,cubic,Fm-3m,33.04,5.07,3.6,3.6,3.6,60,60,60
12417,C0.93Nb1,6.50 ,1976,10.1063/1.432248,12549,cubic,Fm-3m,22.9,7.61,3.19,3.19,3.19,60,60,60
12418,C0.965Mg1Ni3,6.30 ,2002,10.1016/S0038-1098(01)00470-7,12512,cubic,Pm-3m,54.16,6.51,3.78,3.78,3.78,90,90,90
12419,C0.96Sc1,NaN,,,12419,cubic,Fm-3m,25.72,3.68,3.31,3.31,3.31,60,60,60
12420,C0.977Mg1Ni3,7.00 ,2003,10.1103/PhysRevB.68.024523,12512,cubic,Pm-3m,54.16,6.51,3.78,3.78,3.78,90,90,90
12421,C0.978Mg1Ni3,7.30 ,2002,10.1016/S0038-1098(01)00470-7,12512,cubic,Pm-3m,54.16,6.51,3.78,3.78,3.78,90,90,90
