Repository: ljcj007/SuperBand

# SuperBand
The SuperBand database is an open access energy structure database for superconductors that have been synthesized experimentally before 2024-04.  It provides tools for data-mining and machine learning techniques. The universal features provided on our web https://www.superband.work/ interface facilitate the design of novel superconductors with a wide-range of applications. We describe the database and the algorithm to generate it in our paper [1] https://arxiv.org/abs/2409.09419.

# Using the SuperBand
The SuperBand website http://www.superband.work/ offers a visual interface for exploring lattice structures, electronic band structures, and Fermi surface plots, providing an intui

File: superband.csv (part 8 of 25)
id,formula,Tc,Time,doi,cif,system,SG_num,SG_syb,density,,,,,,
12422,C0.97Ta1,11.84 ,1976,10.1016/0038-1098(76)91293-X,12566,cubic,Fm-3m,22.3,14.37,3.16,3.16,3.16,60,60,60
12423,C0.984Nb1,9.80 ,,,12549,cubic,Fm-3m,22.9,7.61,3.19,3.19,3.19,60,60,60
12424,C0.985Hf1,NaN,,,12488,cubic,Fm-3m,24.88,12.71,3.28,3.28,3.28,60,60,60
12425,C0.985Nb1,12.00 ,1965,10.1063/1.1754225,12549,cubic,Fm-3m,22.9,7.61,3.19,3.19,3.19,60,60,60
12426,C0.987Ta1,9.70 ,,,12566,cubic,Fm-3m,22.3,14.37,3.16,3.16,3.16,60,60,60
12427,C0.98Mg0.9Ni3Zn0.1,4.50 ,2007,10.1016/j.jpcs.2007.08.040,12512,cubic,Pm-3m,54.16,6.51,3.78,3.78,3.78,90,90,90
12428,C0.98Mg1Ni3,6.50 ,2007,10.1016/j.jpcs.2007.08.040,12512,cubic,Pm-3m,54.16,6.51,3.78,3.78,3.78,90,90,90
12429,C0.98Nb1,11.80 ,1987,"Sov.Phys.Solid State,29(1987)1082",12549,cubic,Fm-3m,22.9,7.61,3.19,3.19,3.19,60,60,60
12430,C0.99Mg0.7Ni3Zn0.3,2.50 ,2007,10.1016/j.jpcs.2007.08.040,12512,cubic,Pm-3m,54.16,6.51,3.78,3.78,3.78,90,90,90
12431,C0.99Nb1,10.60 ,1987,"Sov.Phys.Solid State,29(1987)1082",12549,cubic,Fm-3m,22.9,7.61,3.19,3.19,3.19,60,60,60
12432,C0.9N0.1Nb1,16.97 ,,,12549,cubic,Fm-3m,22.9,7.61,3.19,3.19,3.19,60,60,60
12433,C0.9Nb1,5.00 ,1976,"Stud.Cercet.Fiz., 28(1976)549",12549,cubic,Fm-3m,22.9,7.61,3.19,3.19,3.19,60,60,60
12434,C0.9Nb2S1,5.00 ,1999,10.1016/S0038-1098(99)00485-8,12434,hexagonal,P6_3/mmc,112.13,6.81,3.34,3.34,11.58,90,90,120
12435,C1,32.00 ,2009,10.1103/PhysRevB.79.233409,12435,trigonal,R-3mH,57.81,1.38,11.15,11.15,11.15,12.64,12.64,12.64
12436,C1.35La1,11.00 ,1984,10.1007/BF00681483,12639,monoclinic,P121,628.47,10.54,8.57,8.57,8.57,90,90,90
12437,C1.35Y1,10.00 ,1984,10.1007/BF00681483,12645,cubic,I-43d,279.74,5.08,7.14,7.14,7.14,109.47,109.47,109.47
12438,C1.3La1,8.30 ,1970,10.1016/0022-5088(70)90184-0,12639,monoclinic,P121,628.47,10.54,8.57,8.57,8.57,90,90,90
12439,C1.45Th1,4.10 ,1970,10.1016/0022-5088(70)90184-0,12439,cubic,I-43d,628.47,10.57,8.57,8.57,8.57,90,90,90
12440,C1.45Y1,11.50 ,1969,10.1016/0022-5088(69)90026-5,12645,cubic,I-43d,279.74,5.08,7.14,7.14,7.14,109.47,109.47,109.47
12441,C1.58La1,9.60 ,1970,10.1016/0022-5088(70)90184-0,12441,cubic,I-43d,679.86,6.13,8.79,8.79,8.79,90,90,90
12442,C1.5La0.9Th0.1,12.90 ,1972,"Sup. in d- & f-band metals, p=147",12639,monoclinic,P121,628.47,10.54,8.57,8.57,8.57,90,90,90
12443,C1.95Y1,3.86 ,1997,10.1103/PhysRevB.56.9021,15821,tetragonal,I4/mmm,41.74,4.49,3.67,3.67,4.04,117.05,117.05,90
12444,C1Cd1Ni3,3.40 ,2006,10.1016/j.physc.2006.03.017,12444,cubic,Pm-3m,57.79,8.63,3.87,3.87,3.87,90,90,90
12445,C1Cd1Ti2,NaN,,10.1016/0022-5088(66)90041-5,12445,hexagonal,P6_3/mmc,119.62,6.11,3.09,3.09,14.46,90,90,120
12446,C1Co0.05Mg1Ni2.95,7.42 ,2002,10.1103/PhysRevB.66.064510,12512,cubic,Pm-3m,54.16,6.51,3.78,3.78,3.78,90,90,90
12447,C1Co0.1Mg1Ni2.9,7.29 ,2002,10.1103/PhysRevB.66.064510,12512,cubic,Pm-3m,54.16,6.51,3.78,3.78,3.78,90,90,90
12448,C1Co0.2Mg1Ni2.8,7.20 ,2002,10.1103/PhysRevB.66.064510,12512,cubic,Pm-3m,54.16,6.51,3.78,3.78,3.78,90,90,90
12449,C1Cr2Ga1,NaN,,10.1016/0022-5088(66)90041-5,12449,hexagonal,P6_3/mmc,86.97,7.09,2.84,2.84,12.42,90,90,120
12450,C1Cr4,NaN,,,12450,cubic,Fm-3m,288.31,7.3,7.42,7.42,7.42,60,60,60
12451,C1Cu0.03Mg1Ni2.97,6.80 ,2001,10.1016/S0038-1098(01)00303-9,12512,cubic,Pm-3m,54.16,6.51,3.78,3.78,3.78,90,90,90
12452,C1Cu0.06Mg1Ni2.94,6.30 ,2001,10.1016/S0038-1098(01)00303-9,12512,cubic,Pm-3m,54.16,6.51,3.78,3.78,3.78,90,90,90
12453,C1Cu0.09Mg1Ni2.91,6.00 ,2001,10.1016/S0038-1098(01)00303-9,12512,cubic,Pm-3m,54.16,6.51,3.78,3.78,3.78,90,90,90
12454,C1Cu0.67Nb2S2,4.85 ,2001,10.1016/S0038-1098(01)00331-3,12454,trigonal,P3m1,89.28,6.05,3.37,3.37,9.07,90,90,120
12455,C1Cu11Sr8Y4O28,NaN,,10.1016/0921-4534(93)90424-O,12455,orthorhombic,Amm2,673.87,5.46,13.71,13.71,3.88,90,90,112.26
12456,C1Cu1K0.1Sr1.9O5,NaN,,10.1016/0921-4534(95)00539-0,12462,tetragonal,I-4,475.09,4.62,9.47,9.47,9.47,130.83,130.83,72.08
12457,C1Cu1K0.25Sr1.75O5,13.00 ,1995,10.1016/0921-4534(95)00539-0,12462,tetragonal,I-4,475.09,4.62,9.47,9.47,9.47,130.83,130.83,72.08
12458,C1Cu1K0.2Sr1.8O5,NaN,,10.1016/0921-4534(95)00539-0,12462,tetragonal,I-4,475.09,4.62,9.47,9.47,9.47,130.83,130.83,72.08
12459,C1Cu1K0.3Sr1.7O5,16.00 ,1995,10.1016/0921-4534(95)00539-0,12462,tetragonal,I-4,475.09,4.62,9.47,9.47,9.47,130.83,130.83,72.08
12460,C1Cu1Na0.15Sr1.85O5,NaN,,10.1016/0921-4534(95)00539-0,12462,tetragonal,I-4,475.09,4.62,9.47,9.47,9.47,130.83,130.83,72.08
12461,C1Cu1Na0.3Sr1.7O5,NaN,,10.1016/0921-4534(95)00539-0,12462,tetragonal,I-4,475.09,4.62,9.47,9.47,9.47,130.83,130.83,72.08
12462,C1Cu1Sr2O5,NaN,,10.1103/PhysRevB.65.014507,12462,tetragonal,I-4,475.09,4.62,9.47,9.47,9.47,130.83,130.83,72.08
12463,C1Cu1Sr2O5.35,NaN,,10.1007/978-4-431-66877-0_20,12463,orthorhombic,Pmm2,122.25,4.49,3.71,4.35,7.58,90,90,90
12464,C1Fe0.001Mg1Ni2.999,6.93 ,2004,10.1016/j.ssc.2004.08.008,12512,cubic,Pm-3m,54.16,6.51,3.78,3.78,3.78,90,90,90
12465,C1Fe0.005Mg1Ni2.995,6.44 ,2004,10.1016/j.ssc.2004.08.008,12512,cubic,Pm-3m,54.16,6.51,3.78,3.78,3.78,90,90,90
12466,C1Fe0.015Mg1Ni2.985,5.96 ,2004,10.1016/j.ssc.2004.08.008,12512,cubic,Pm-3m,54.16,6.51,3.78,3.78,3.78,90,90,90
12467,C1Fe0.01Mg1Ni2.99,6.25 ,2004,10.1016/j.ssc.2004.08.008,12512,cubic,Pm-3m,54.16,6.51,3.78,3.78,3.78,90,90,90
12468,C1Fe0.025Mg1Ni2.975,5.17 ,2004,10.1016/j.ssc.2004.08.008,12512,cubic,Pm-3m,54.16,6.51,3.78,3.78,3.78,90,90,90
12469,C1Fe0.02Mg1Ni2.98,5.46 ,2004,10.1016/j.ssc.2004.08.008,12512,cubic,Pm-3m,54.16,6.51,3.78,3.78,3.78,90,90,90
12470,C1Fe0.033Mg1Ni2.967,4.90 ,2004,10.1016/j.ssc.2004.08.008,12512,cubic,Pm-3m,54.16,6.51,3.78,3.78,3.78,90,90,90
12471,C1Fe0.05Mg1Ni2.95,3.72 ,2004,10.1016/j.ssc.2004.08.008,12512,cubic,Pm-3m,54.16,6.51,3.78,3.78,3.78,90,90,90
12472,C1Fe0.1Mg1Ni2.9,8.58 ,2002,10.1103/PhysRevB.66.064510,12512,cubic,Pm-3m,54.16,6.51,3.78,3.78,3.78,90,90,90
12473,C1Fe0.2Mg1Ni2.8,8.00 ,2002,10.1103/PhysRevB.66.064510,12512,cubic,Pm-3m,54.16,6.51,3.78,3.78,3.78,90,90,90
12474,C1Fe0.3Mg1Ni2.7,6.88 ,2002,10.1103/PhysRevB.66.064510,12512,cubic,Pm-3m,54.16,6.51,3.78,3.78,3.78,90,90,90
12475,C1Fe3,1.30 ,,,12475,hexagonal,P6_322,81.28,7.34,4.66,4.66,4.32,90,90,120
12476,C1Ga1Mo2,4.10 ,1967,10.1016/0022-5088(67)90055-0,12476,hexagonal,P6_3/mmc,105.76,8.59,3.05,3.05,13.15,90,90,120
12477,C1Ga1Ni3,NaN,,10.1103/PhysRevB.73.245106,12477,cubic,Pm-3m,53.82,7.95,3.78,3.78,3.78,90,90,90
12478,C1Hf0.05Mo0.95,12.70 ,1967,10.1103/PhysRev.159.327,12540,hexagonal,P-6m2,20.71,8.65,2.91,2.91,2.82,90,90,120
12479,C1Hf0.15Mo0.85,9.00 ,1966,"ISZ.AKAD.NAUK SSSR.NEORGAN.MATER.,2(1966)2145",12540,hexagonal,P-6m2,20.71,8.65,2.91,2.91,2.82,90,90,120
12480,C1Hf0.1Mo0.9,11.90 ,1967,10.1103/PhysRev.159.327,12540,hexagonal,P-6m2,20.71,8.65,2.91,2.91,2.82,90,90,120
12481,C1Hf0.4Nb0.6,5.60 ,,,12483,trigonal,R-3mH,47.5,10.33,5.6,5.6,5.6,33.49,33.49,33.49
12482,C1Hf0.5Mo0.5,3.40 ,,,12482,tetragonal,P4/mmm,45.68,10.85,3.19,3.19,4.49,90,90,90
12483,C2Hf1Nb1,4.80 ,,,12483,trigonal,R-3mH,47.5,10.33,5.6,5.6,5.6,33.49,33.49,33.49
12484,C1Hf0.6Nb0.4,4.50 ,,,12483,trigonal,R-3mH,47.5,10.33,5.6,5.6,5.6,33.49,33.49,33.49
12485,C1Hf0.6Zr0.4,NaN,,,12485,tetragonal,P4/mmm,51.03,9.56,3.31,3.31,4.67,90,90,90
12486,C1Hf0.9Nb0.1,NaN,,,12488,cubic,Fm-3m,24.88,12.71,3.28,3.28,3.28,60,60,60
12487,C1Hf0.9Ta0.1,5.00 ,,,12488,cubic,Fm-3m,24.88,12.71,3.28,3.28,3.28,60,60,60
12488,C1Hf1,NaN,,,12488,cubic,Fm-3m,24.88,12.71,3.28,3.28,3.28,60,60,60
12489,C1Hf2In1,NaN,,10.1016/0022-5088(66)90041-5,12489,hexagonal,P6_3/mmc,140.18,11.46,3.31,3.31,14.77,90,90,120
12490,C1In1La3,NaN,,10.1103/PhysRevB.8.3194,12490,cubic,Pm-3m,144.65,6.24,5.25,5.25,5.25,90,90,90
12491,,,,,,,,,,,,,,,
12492,C1In1Zr2,NaN,,10.1103/PhysRevB.8.3194,12492,hexagonal,P6_3/mmc,147.28,6.97,3.36,3.36,15.03,90,90,120
12493,C1K1,0.55 ,,,12493,tetragonal,I4_1/acd,430.72,1.58,9.12,9.12,9.12,130.28,130.28,72.96
12494,C1La3Pb1,NaN,,10.1103/PhysRevB.8.3194,12494,cubic,Pm-3m,143.81,7.34,5.24,5.24,5.24,90,90,90
12495,C1La3Sn1,NaN,,10.1103/PhysRevB.8.3194,12495,cubic,Pm-3m,142.26,6.39,5.22,5.22,5.22,90,90,90
12496,C1La3Tl1,NaN,,10.1103/PhysRevB.8.3194,12496,cubic,Pm-3m,143.94,7.3,5.24,5.24,5.24,90,90,90
12497,C1Mg0.7Ni3Zn0.3,2.50 ,2006,10.1016/j.physc.2006.03.017,12512,cubic,Pm-3m,54.16,6.51,3.78,3.78,3.78,90,90,90
12498,C1Mg0.85Ni3Zn0.15,4.12 ,2003,10.1016/j.physc.2003.08.004,12512,cubic,Pm-3m,54.16,6.51,3.78,3.78,3.78,90,90,90
12499,C1Mg0.8Ni3Zn0.2,2.82 ,2006,10.1016/j.physc.2006.03.017,12512,cubic,Pm-3m,54.16,6.51,3.78,3.78,3.78,90,90,90
12500,C1Mg0.9Ni3Zn0.1,4.50 ,2007,10.1016/j.jpcs.2007.08.040,12512,cubic,Pm-3m,54.16,6.51,3.78,3.78,3.78,90,90,90
12501,C1Mg1Mn0.01Ni2.99,NaN,,10.1103/PhysRevB.68.064503,12512,cubic,Pm-3m,54.16,6.51,3.78,3.78,3.78,90,90,90
12502,C1Mg1Mn0.03Ni2.97,NaN,,10.1103/PhysRevB.68.064503,12512,cubic,Pm-3m,54.16,6.51,3.78,3.78,3.78,90,90,90
12503,C1Mg1Mn0.05Ni2.95,NaN,,10.1103/PhysRevB.68.064503,12512,cubic,Pm-3m,54.16,6.51,3.78,3.78,3.78,90,90,90
12504,C1Mg1Ni2.7Ru0.3,2.80 ,2004,10.1103/PhysRevB.70.094511,12512,cubic,Pm-3m,54.16,6.51,3.78,3.78,3.78,90,90,90
12505,C1Mg1Ni2.8Ru0.2,3.49 ,2004,10.1103/PhysRevB.70.094511,12512,cubic,Pm-3m,54.16,6.51,3.78,3.78,3.78,90,90,90
12506,C1Mg1Ni2.934Ru0.066,5.60 ,2004,10.1103/PhysRevB.70.094511,12512,cubic,Pm-3m,54.16,6.51,3.78,3.78,3.78,90,90,90
12507,C1Mg1Ni2.967Ru0.033,6.10 ,2004,10.1103/PhysRevB.70.094511,12512,cubic,Pm-3m,54.16,6.51,3.78,3.78,3.78,90,90,90
12508,C1Mg1Ni2.98Ru0.02,6.52 ,2004,10.1016/j.ssc.2004.08.008,12512,cubic,Pm-3m,54.16,6.51,3.78,3.78,3.78,90,90,90
12509,C1Mg1Ni2.995Ru0.005,6.93 ,2004,10.1016/j.ssc.2004.08.008,12512,cubic,Pm-3m,54.16,6.51,3.78,3.78,3.78,90,90,90
12510,C1Mg1Ni2.99Ru0.01,6.72 ,2004,10.1103/PhysRevB.70.094511,12512,cubic,Pm-3m,54.16,6.51,3.78,3.78,3.78,90,90,90
12511,C1Mg1Ni2.9Ru0.1,4.72 ,2004,10.1103/PhysRevB.70.094511,12512,cubic,Pm-3m,54.16,6.51,3.78,3.78,3.78,90,90,90
12512,C1Mg1Ni3,8.20 ,2003,10.1103/PhysRevB.68.020501,12512,cubic,Pm-3m,54.16,6.51,3.78,3.78,3.78,90,90,90
12513,C1Mn0.02Mo0.98,NaN,,,12540,hexagonal,P-6m2,20.71,8.65,2.91,2.91,2.82,90,90,120
12514,C1Mo0.05Nb0.95,12.10 ,1974,"Sov.Phys.JETP,41(1975)115",12549,cubic,Fm-3m,22.9,7.61,3.19,3.19,3.19,60,60,60
12515,C1Mo0.15Nb0.85,12.70 ,1974,"Sov.Phys.JETP,41(1975)115",12549,cubic,Fm-3m,22.9,7.61,3.19,3.19,3.19,60,60,60
12516,C1Mo0.1W0.9,9.00 ,1967,10.1103/PhysRev.159.327,12402,hexagonal,P-6m2,20.92,15.55,2.92,2.92,2.84,90,90,120
12517,C1Mo0.49Nb0.51,12.22 ,1974,"Sov.Phys.JETP,41(1975)115",12520,trigonal,R-3mH,43.85,8.06,5.41,5.41,5.41,33.88,33.88,33.88
12518,C1Mo0.4Ta0.6,8.67 ,1967,10.1103/PhysRev.159.327,12521,trigonal,R-3mH,43.45,11.5,5.39,5.39,5.39,33.93,33.93,33.93
12519,C1Mo0.4W0.6,11.30 ,1967,10.1103/PhysRev.159.327,15803,orthorhombic,Pmm2,41.65,12.11,2.83,2.91,5.05,90,90,90
12520,C2Mo1Nb1,13.10 ,1967,10.1103/PhysRev.159.327,12520,trigonal,R-3mH,43.85,8.06,5.41,5.41,5.41,33.88,33.88,33.88
12521,C2Mo1Ta1,7.70 ,,,12521,trigonal,R-3mH,43.45,11.5,5.39,5.39,5.39,33.93,33.93,33.93
12522,C1Mo0.6Ta0.4,9.18 ,1967,10.1103/PhysRev.159.327,12521,trigonal,R-3mH,43.45,11.5,5.39,5.39,5.39,33.93,33.93,33.93
12523,C1Mo0.6W0.4,11.30 ,1967,10.1103/PhysRev.159.327,15803,orthorhombic,Pmm2,41.65,12.11,2.83,2.91,5.05,90,90,90
12524,C1Mo0.75Nb0.25,13.10 ,1967,10.1103/PhysRev.159.327,12524,trigonal,R-3mH,86.39,8.24,10.47,10.47,10.47,17.07,17.07,17.07
12525,C1Mo0.75Ta0.25,8.50 ,,,12528,trigonal,P-3m1,129.31,10.5,3.12,5.4,7.69,90,90,90
12526,C1Mo0.85Nb0.15,11.67 ,1974,"Sov.Phys.JETP,41(1975)115",12540,hexagonal,P-6m2,20.71,8.65,2.91,2.91,2.82,90,90,120
12527,C1Mo0.85Ta0.15,8.90 ,,,12540,hexagonal,P-6m2,20.71,8.65,2.91,2.91,2.82,90,90,120
12528,C1Mo0.8Ta0.2,8.70 ,,,12528,trigonal,P-3m1,129.31,10.5,3.12,5.4,7.69,90,90,90
12529,C1Mo0.95Nb0.05,13.50 ,1967,10.1103/PhysRev.159.327,12540,hexagonal,P-6m2,20.71,8.65,2.91,2.91,2.82,90,90,120
12530,C1Mo0.95Ta0.05,11.80 ,1967,10.1103/PhysRev.159.327,12540,hexagonal,P-6m2,20.71,8.65,2.91,2.91,2.82,90,90,120
12531,C1Mo0.95Ti0.05,13.50 ,1967,10.1103/PhysRev.159.327,12540,hexagonal,P-6m2,20.71,8.65,2.91,2.91,2.82,90,90,120
12532,C1Mo0.95V0.05,13.90 ,1967,10.1103/PhysRev.159.327,12540,hexagonal,P-6m2,20.71,8.65,2.91,2.91,2.82,90,90,120
12533,C1Mo0.95Zr0.05,13.20 ,1967,10.1103/PhysRev.159.327,12540,hexagonal,P-6m2,20.71,8.65,2.91,2.91,2.82,90,90,120
12534,C1Mo0.9Re0.1,13.80 ,1967,10.1103/PhysRev.159.327,12540,hexagonal,P-6m2,20.71,8.65,2.91,2.91,2.82,90,90,120
12535,C1Mo0.9Ru0.1,13.60 ,1967,10.1103/PhysRev.159.327,12540,hexagonal,P-6m2,20.71,8.65,2.91,2.91,2.82,90,90,120
12536,C1Mo0.9Ti0.1,13.10 ,1967,10.1103/PhysRev.159.327,12540,hexagonal,P-6m2,20.71,8.65,2.91,2.91,2.82,90,90,120
12537,C1Mo0.9V0.1,13.30 ,1967,10.1103/PhysRev.159.327,12540,hexagonal,P-6m2,20.71,8.65,2.91,2.91,2.82,90,90,120
12538,C1Mo0.9W0.1,11.70 ,1967,10.1103/PhysRev.159.327,12540,hexagonal,P-6m2,20.71,8.65,2.91,2.91,2.82,90,90,120
12539,C1Mo0.9Zr0.1,11.50 ,1967,10.1103/PhysRev.159.327,12540,hexagonal,P-6m2,20.71,8.65,2.91,2.91,2.82,90,90,120
12540,C1Mo1,14.30 ,1967,10.1103/PhysRev.159.327,12540,hexagonal,P-6m2,20.71,8.65,2.91,2.91,2.82,90,90,120
12541,C1Mo2,12.20 ,,,12541,orthorhombic,Pbcn,149.1,9.08,4.73,5.21,6.05,90,90,90
12542,C1Mo3Re2,NaN,,10.1016/0022-5088(71)90016-6,12542,cubic,P4_132,335.47,13.31,6.95,6.95,6.95,90,90,90
12543,C1Nb0.1Ti0.9,NaN,,,12572,cubic,Fm-3m,20.32,4.89,3.06,3.06,3.06,60,60,60
12544,C1Nb0.1Zr0.9,4.20 ,,,12578,cubic,Fm-3m,104.68,6.55,4.71,4.71,4.71,90,90,90
12545,C1Nb0.4Ta0.6,10.00 ,1967,10.1016/0375-9601(67)90036-9,12546,trigonal,R-3mH,45.2,10.94,5.5,5.5,5.5,33.49,33.49,33.49
12546,C2Nb1Ta1,11.10 ,2008,10.1016/j.physc.2007.11.001,12546,trigonal,R-3mH,45.2,10.94,5.5,5.5,5.5,33.49,33.49,33.49
12547,C1Nb0.8W0.2,13.70 ,1967,10.1103/PhysRev.159.327,12547,trigonal,R-3mH,112.04,9.12,13.07,13.07,13.07,13.89,13.89,13.89
12548,C1Nb0.9W0.1,11.60 ,1967,10.1103/PhysRev.159.327,12549,cubic,Fm-3m,22.9,7.61,3.19,3.19,3.19,60,60,60
12549,C1Nb1,14.00 ,,,12549,cubic,Fm-3m,22.9,7.61,3.19,3.19,3.19,60,60,60
12550,C1Nb2S2,7.60 ,2001,10.1016/S0038-1098(01)00331-3,12550,trigonal,R-3mH,84.15,5.17,9.1,9.1,9.1,20.94,20.94,20.94
12551,C1Nb2Sn1,NaN,,10.1016/0022-5088(66)90041-5,12551,hexagonal,P6_3/mmc,128.53,8.18,3.28,3.28,13.77,90,90,120
12552,C1Ni3Zn1,NaN,,10.1088/0953-2048/17/2/007,12552,cubic,Pm-3m,53.42,7.88,3.77,3.77,3.77,90,90,90
12553,C1Pb1Ti2,NaN,,10.1016/0022-5088(66)90041-5,12553,hexagonal,P6_3/mmc,124.45,8.4,3.22,3.22,13.87,90,90,120
12554,C1Re2W3,NaN,,10.1016/0022-5088(71)90016-6,12554,cubic,P4_132,336.75,18.46,6.96,6.96,6.96,90,90,90
12555,C1Rh1,3.40 ,1972,"ZH.ETF PIS.RED.,16(1972)609",12555,cubic,F-43m,24.36,7.83,3.25,3.25,3.25,60,60,60
12556,C1Ru1,2.04 ,1931,"ROY.SOC.CAN.TRANS.,25(1931)13",12556,trigonal,R-3mH,42.23,8.89,6.49,6.49,6.49,24.79,24.79,24.79
12557,C1S1,9.00 ,2002,10.1080/13642810208218367,12557,tetragonal,P4/nmm1,52.44,2.79,3.56,3.56,4.13,90,90,90
12558,C1Sc1,NaN,,,12644,cubic,I-43d,187.75,3.82,6.25,6.25,6.25,109.47,109.47,109.47
12559,C1Si1,1.45 ,2008,10.1103/PhysRevB.78.024517,12559,trigonal,P3m1,206.29,3.23,3.08,3.08,25.17,90,90,120
12560,C1Ta0.45W0.55,10.50 ,1956,10.1016/0022-3697(56)90026-9,12563,trigonal,R-3mH,43.66,14.79,5.41,5.41,5.41,33.75,33.75,33.75
12561,C1Ta0.4Ti0.6,4.80 ,,,12561,trigonal,R-3mH,42.7,9.83,5.38,5.38,5.38,33.68,33.68,33.68
12562,C1Ta0.4W0.6,9.41 ,1967,10.1103/PhysRev.159.327,12563,trigonal,R-3mH,43.66,14.79,5.41,5.41,5.41,33.75,33.75,33.75
12563,C2Ta1W1,10.10 ,1966,10.1016/0001-6160(66)90160-X,12563,trigonal,R-3mH,43.66,14.79,5.41,5.41,5.41,33.75,33.75,33.75
12564,C1Ta0.6W0.4,10.00 ,1967,10.1103/PhysRev.159.327,12563,trigonal,R-3mH,43.66,14.79,5.41,5.41,5.41,33.75,33.75,33.75
12565,C1Ta0.8W0.2,9.92 ,1967,10.1103/PhysRev.159.327,12565,trigonal,R-3mH,111.1,14.46,13.04,13.04,13.04,13.88,13.88,13.88
12566,C1Ta1,11.00 ,,,12566,cubic,Fm-3m,22.3,14.37,3.16,3.16,3.16,60,60,60
12567,C1Ta2,3.26 ,1954,10.1016/0022-4596(80)90401-6,12567,trigonal,P-3m1,41.5,14.96,3.11,3.11,4.94,90,90,120
12568,C1Tc1,3.85 ,,,12568,cubic,F-43m,24.87,7.35,3.28,3.28,3.28,60,60,60
12569,C1Th1,NaN,,10.1007/978-1-4615-8795-8,12569,cubic,Fm-3m,38.57,10.51,3.79,3.79,3.79,60,60,60
12570,C1Ti0.5W0.5,6.70 ,,,12570,trigonal,R-3mH,41.23,10.3,5.36,5.36,5.36,33.29,33.29,33.29
12571,C1Ti0.8W0.2,NaN,,,12571,trigonal,R-3mH,102.45,7.06,12.71,12.71,12.71,13.86,13.86,13.86
12572,C1Ti1,NaN,,10.1103/PhysRev.93.1004,12572,cubic,Fm-3m,20.32,4.89,3.06,3.06,3.06,60,60,60
12573,C1U1,NaN,,10.1103/PhysRev.93.1004,12573,cubic,Fm-3m,30.07,13.81,3.49,3.49,3.49,60,60,60
12574,C1V1,NaN,,,12574,cubic,Fm-3m,18.02,5.8,2.94,2.94,2.94,60,60,60
12575,C1V2,NaN,,10.1103/PhysRev.93.1004,12575,orthorhombic,Pbcn,130.08,5.82,4.51,5.01,5.75,90,90,90
12576,C1W2,5.20 ,,,12576,orthorhombic,Pbcn,152.23,16.57,4.76,5.24,6.11,90,90,90
12577,C1Y1,NaN,,,12577,cubic,Fm-3m,33.04,5.07,3.6,3.6,3.6,60,60,60
12578,C1Zr1,NaN,,10.1103/PhysRev.93.1004,12578,cubic,Fm-3m,104.68,6.55,4.71,4.71,4.71,90,90,90
12579,C2Ca0.1Y0.9,3.15 ,1997,10.1103/PhysRevB.56.9021,15821,tetragonal,I4/mmm,41.74,4.49,3.67,3.67,4.04,117.05,117.05,90
12580,C2Ca0.2Y0.8,2.82 ,1997,10.1103/PhysRevB.56.9021,15821,tetragonal,I4/mmm,41.74,4.49,3.67,3.67,4.04,117.05,117.05,90
12581,C2Ce1,NaN,,10.1103/PhysRev.93.1004,12581,cubic,I-43d,296.18,7.09,7.27,7.27,7.27,109.47,109.47,109.47
12582,C2Ce1Ni1,NaN,,10.1103/PhysRevB.99.100501,12582,orthorhombic,Amm2,52.77,7.01,3.78,3.78,3.86,90,90,106.69
12583,C2Cl0.25I1.75Y2,10.70 ,1996,10.1002/zaac.19966220118,12595,monoclinic,C12/m1,152.5,4.96,3.91,4.13,10.73,93.23,90,118.26
12584,C2Cl2Y2,2.30 ,1996,10.1002/zaac.19966220118,12584,monoclinic,C12/m1,122.81,3.69,3.91,3.91,9.62,85.11,85.11,57.16
12585,C2Cr3,NaN,,10.1103/PhysRev.87.799,12585,orthorhombic,Pnma,172.77,6.92,2.79,5.44,11.39,90,90,90
12586,C2Cu0.05La1Ni0.95,3.15 ,2008,10.1088/0953-8984/20/16/165207,12606,orthorhombic,Amm2,55.51,6.63,3.81,3.81,4,90,90,106.87
12587,C2Cu0.15La1Ni0.85,3.31 ,2008,10.1088/0953-8984/20/16/165207,12606,orthorhombic,Amm2,55.51,6.63,3.81,3.81,4,90,90,106.87
12588,C2Cu0.1La1Ni0.9,3.24 ,2008,10.1088/0953-8984/20/16/165207,12606,orthorhombic,Amm2,55.51,6.63,3.81,3.81,4,90,90,106.87
12589,C2Cu0.25La1Ni0.75,3.48 ,2008,10.1088/0953-8984/20/16/165207,12606,orthorhombic,Amm2,55.51,6.63,3.81,3.81,4,90,90,106.87
12590,C2Cu0.2La1Ni0.8,3.45 ,2008,10.1088/0953-8984/20/16/165207,12606,orthorhombic,Amm2,55.51,6.63,3.81,3.81,4,90,90,106.87
12591,C2Dy1,NaN,,10.1016/0022-5088(68)90123-9,12591,cubic,I-43d,276.69,8.67,7.11,7.11,7.11,109.47,109.47,109.47
12592,C2Er1,NaN,,10.1016/0022-5088(68)90123-9,12592,cubic,I-43d,269.98,9.12,7.05,7.05,7.05,109.47,109.47,109.47
12593,C2Gd1,NaN,,10.1016/0022-5088(68)90123-9,12593,cubic,I-43d,289.81,8.03,7.22,7.22,7.22,109.47,109.47,109.47
12594,C2Ho1,NaN,,10.1016/0022-5088(68)90123-9,12594,cubic,I-43d,271.67,8.95,7.07,7.07,7.07,109.47,109.47,109.47
12595,C2I2Y2,10.00 ,2003,10.1016/S0022-4596(02)00214-1,12595,monoclinic,C12/m1,152.5,4.96,3.91,4.13,10.73,93.23,90,118.26
12596,C2Ir1U2,NaN,,www.jstor.org/stable/59768,12596,tetragonal,I4/mmm,76.32,15.06,6.73,6.73,6.73,149.96,149.96,42.99
12597,C2La0.75Ni1Y0.25,1.65 ,2009,10.1016/j.ssc.2008.12.043,12606,orthorhombic,Amm2,55.51,6.63,3.81,3.81,4,90,90,106.87
12598,C2La0.7Ni1Th0.3,7.20 ,1997,10.1016/S0038-1098(96)00589-3,12606,orthorhombic,Amm2,55.51,6.63,3.81,3.81,4,90,90,106.87
12599,C2La0.85Ni1Y0.15,2.08 ,2009,10.1016/j.ssc.2008.12.043,12606,orthorhombic,Amm2,55.51,6.63,3.81,3.81,4,90,90,106.87
12600,C2La0.8Ni1Th0.2,5.40 ,1997,10.1016/S0038-1098(96)00589-3,12606,orthorhombic,Amm2,55.51,6.63,3.81,3.81,4,90,90,106.87
12601,C2La0.8Ni1Y0.2,1.26 ,2009,10.1016/j.ssc.2008.12.043,12606,orthorhombic,Amm2,55.51,6.63,3.81,3.81,4,90,90,106.87
12602,C2La0.95Ni1Y0.05,2.79 ,2009,10.1016/j.ssc.2008.12.043,12606,orthorhombic,Amm2,55.51,6.63,3.81,3.81,4,90,90,106.87
12603,C2La0.9Ni1Th0.1,4.45 ,1997,10.1016/S0038-1098(96)00589-3,12606,orthorhombic,Amm2,55.51,6.63,3.81,3.81,4,90,90,106.87
12604,C2La0.9Ni1Y0.1,2.29 ,2009,10.1016/j.ssc.2008.12.043,12606,orthorhombic,Amm2,55.51,6.63,3.81,3.81,4,90,90,106.87
12605,C2La1,1.44 ,1968,10.1016/0022-5088(68)90123-9,12605,tetragonal,I4/mmm,51.26,5.28,3.95,3.95,4.31,117.26,117.26,90
12606,C2La1Ni1,3.50 ,2013,10.1088/1367-2630/15/5/053005,12606,orthorhombic,Amm2,55.51,6.63,3.81,3.81,4,90,90,106.87
12607,C2Lu1,3.33 ,1969,10.1063/1.1658159,12607,cubic,I-43d,257.1,9.97,6.94,6.94,6.94,109.47,109.47,109.47
12608,C2Mo1Re1,3.80 ,1971,10.1016/0022-5088(71)90016-6,12608,trigonal,R-3mH,41.56,12.23,5.3,5.3,5.3,34.06,34.06,34.06
12609,C2Na1,5.00 ,1987,10.1016/0038-1098(87)90355-3,12609,cubic,P4_332,98.75,3.16,4.62,4.62,4.62,90,90,90
12610,C2Nd1,NaN,,10.1016/0022-5088(68)90123-9,12610,cubic,I-43d,318.95,6.76,7.46,7.46,7.46,109.47,109.47,109.47
12611,C2Ni1Th0.1Y0.9,6.01 ,2007,10.1016/j.ssc.2006.12.001,12613,orthorhombic,Pmm2,193.78,7.11,4.49,5.98,7.22,90,90,90
12612,C2Ni1Th0.2Y0.8,6.54 ,2007,10.1016/j.ssc.2006.12.001,12613,orthorhombic,Pmm2,193.78,7.11,4.49,5.98,7.22,90,90,90
12613,C2Ni1Th0.3Y0.7,7.45 ,2007,10.1016/j.ssc.2006.12.001,12613,orthorhombic,Pmm2,193.78,7.11,4.49,5.98,7.22,90,90,90
12614,C2Ni1Y1,NaN,,www.jstor.org/stable/59768,12614,orthorhombic,Amm2,96.89,5.88,4.49,5.98,3.61,90,90,90
12615,C2Os1U2,NaN,,www.jstor.org/stable/59768,12615,tetragonal,I4/mmm,74.95,15.29,6.8,6.8,6.8,150.75,150.75,41.84
12616,C2Pr1,NaN,,10.1016/0022-5088(68)90123-9,12616,cubic,I-43d,328.77,6.42,7.53,7.53,7.53,109.47,109.47,109.47
12617,C2Pt0.1Rh0.9U2,NaN,,10.1103/PhysRevB.91.024408,12625,tetragonal,I4/mmm,75.93,13.19,6.75,6.75,6.75,150.19,150.19,42.66
12618,C2Pt0.2Rh0.8U2,NaN,,10.1103/PhysRevB.91.024408,12625,tetragonal,I4/mmm,75.93,13.19,6.75,6.75,6.75,150.19,150.19,42.66
12619,C2Pt0.3Rh0.7U2,NaN,,10.1103/PhysRevB.91.024408,12625,tetragonal,I4/mmm,75.93,13.19,6.75,6.75,6.75,150.19,150.19,42.66
12620,C2Pt0.7Rh0.3U2,NaN,,10.1103/PhysRevB.91.024408,12624,tetragonal,I4/mmm,79.22,14.57,6.78,6.78,6.78,149.67,149.67,43.43
12621,C2Pt0.8Rh0.2U2,NaN,,10.1103/PhysRevB.91.024408,12624,tetragonal,I4/mmm,79.22,14.57,6.78,6.78,6.78,149.67,149.67,43.43
12622,C2Pt0.95Rh0.05U2,1.41 ,2015,10.1103/PhysRevB.91.024408,12624,tetragonal,I4/mmm,79.22,14.57,6.78,6.78,6.78,149.67,149.67,43.43
12623,C2Pt0.9Rh0.1U2,1.09 ,2015,10.1103/PhysRevB.91.024408,12624,tetragonal,I4/mmm,79.22,14.57,6.78,6.78,6.78,149.67,149.67,43.43
12624,C2Pt1U2,1.47 ,1969,"PROC.NAT.ACAD.SCI.,64(1969)459",12624,tetragonal,I4/mmm,79.22,14.57,6.78,6.78,6.78,149.67,149.67,43.43
12625,C2Rh1U2,NaN,,www.jstor.org/stable/59768,12625,tetragonal,I4/mmm,75.93,13.19,6.75,6.75,6.75,150.19,150.19,42.66
12626,C2Ru1U2,NaN,,www.jstor.org/stable/59768,12626,tetragonal,I4/mmm,74.41,13.41,6.79,6.79,6.79,150.77,150.77,41.81
12627,C2Sm1,NaN,,10.1016/0022-5088(68)90123-9,12627,cubic,I-43d,303.05,7.38,7.33,7.33,7.33,109.47,109.47,109.47
12628,C2Tb1,NaN,,10.1016/0022-5088(68)90123-9,12628,cubic,I-43d,282.05,8.33,7.16,7.16,7.16,109.47,109.47,109.47
12629,C2Th0.09Y0.91,3.70 ,1997,10.1103/PhysRevB.56.9021,15821,tetragonal,I4/mmm,41.74,4.49,3.67,3.67,4.04,117.05,117.05,90
12630,C2Th0.19Y0.81,3.52 ,1997,10.1103/PhysRevB.56.9021,15821,tetragonal,I4/mmm,41.74,4.49,3.67,3.67,4.04,117.05,117.05,90
12631,C2Tm1,NaN,,10.1016/0022-5088(68)90123-9,12631,cubic,I-43d,264.77,9.38,7.01,7.01,7.01,109.47,109.47,109.47
12632,C2Y1,4.02 ,1997,10.1103/PhysRevB.56.9021,12645,cubic,I-43d,279.74,5.08,7.14,7.14,7.14,109.47,109.47,109.47
12633,C2Yb1,NaN,,10.1016/0022-5088(68)90123-9,12633,tetragonal,I4/mmm,46.79,6.99,4.2,4.2,4.2,125.91,125.91,80.03
12634,C3Ce0.2Th1.8,NaN,,10.1016/0022-5088(73)90108-2,15801,cubic,I-43d,628.47,10.57,8.57,8.57,8.57,90,90,90
12635,C3Cr7,NaN,,,12635,hexagonal,P6_3mc,753.14,7.06,13.94,13.94,4.48,90,90,120
12636,C3Er0.1Th1.9,6.80 ,1973,10.1016/0022-5088(73)90108-2,12637,monoclinic,P12_11,628.47,10.23,8.57,8.57,8.57,90,90,90
12637,C3Er0.2Th1.8,8.20 ,1973,10.1016/0022-5088(73)90108-2,12637,monoclinic,P12_11,628.47,10.23,8.57,8.57,8.57,90,90,90
12638,C3Ho0.2Th1.8,5.40 ,1973,10.1016/0022-5088(73)90108-2,12638,monoclinic,P12_11,628.47,10.22,8.57,8.57,8.57,90,90,90
12639,C3La2,13.50 ,2005,10.1103/PhysRevB.72.064520,12639,monoclinic,P121,628.47,10.54,8.57,8.57,8.57,90,90,90
12640,C3Lu0.2Th1.8,10.30 ,1973,10.1016/0022-5088(73)90108-2,12640,monoclinic,P12_11,628.47,10.27,8.57,8.57,8.57,90,90,90
12641,C3Nd0.2Th1.8,NaN,,10.1016/0022-5088(73)90108-2,15801,cubic,I-43d,628.47,10.57,8.57,8.57,8.57,90,90,90
12642,C3Pr0.2Th1.8,NaN,,10.1016/0022-5088(73)90108-2,15801,cubic,I-43d,628.47,10.57,8.57,8.57,8.57,90,90,90
12643,C3Sc0.2Th1.8,6.70 ,1973,10.1016/0022-5088(73)90108-2,12643,monoclinic,P12_11,628.47,9.58,8.57,8.57,8.57,90,90,90
12644,C3Sc4,NaN,,10.1016/0022-5088(69)90101-5,12644,cubic,I-43d,187.75,3.82,6.25,6.25,6.25,109.47,109.47,109.47
12645,C3Y2,18.00 ,2004,10.1143/JPSJ.73.530,12645,cubic,I-43d,279.74,5.08,7.14,7.14,7.14,109.47,109.47,109.47
12646,C4Fe1Lu2,NaN,,10.1016/0022-4596(87)90173-3,12646,orthorhombic,Ibam,170.61,8.83,4.93,6.45,6.45,70.38,67.51,67.51
12647,C4Fe1Tm2,NaN,,10.1016/0022-4596(87)90173-3,12647,orthorhombic,Ibam,171.54,8.55,4.94,6.47,6.47,69.83,67.55,67.55
12648,C4Fe1Y2,3.60 ,1987,10.1016/0022-4596(87)90173-3,12648,orthorhombic,Ibam,182.95,5.11,5.04,6.62,6.62,68.87,67.61,67.61
12649,C60Ca5,8.40 ,1993,10.1016/0921-4534(93)90776-M,12649,orthorhombic,Cmmm,718.6,0.43,5.25,5.79,26.51,90,90,116.91
12650,C6Ca1,11.62 ,2007,10.1103/PhysRevB.75.014509,12650,triclinic,P-1,139.43,1.34,3.58,7.77,5.8,88.15,119.95,87.89
12651,C6Sr1,1.65 ,2007,10.1103/PhysRevLett.99.027001,12651,hexagonal,P6_3/mmc,158.51,3.35,4.32,4.32,9.79,90,90,120
12652,C6Yb1,6.52 ,2006,10.1016/j.physb.2006.01.327,12652,hexagonal,P6_3/mmc,143.13,5.69,4.34,4.34,8.77,90,90,120
12653,C8.1K1,0.15 ,1981,10.1143/JPSJ.50.3245,12655,orthorhombic,Fddd1,223.97,2,4.96,4.96,10.82,96.55,96.55,119.99
12654,C8Cs1,0.14 ,1965,10.1103/PhysRevLett.14.225,12654,hexagonal,P6/mmm,384.58,2.97,4.95,4.95,18.11,90,90,120
12655,C8K1,0.55 ,1965,10.1103/PhysRevLett.14.225,12655,orthorhombic,Fddd1,223.97,2,4.96,4.96,10.82,96.55,96.55,119.99
12656,C8Rb1,0.03 ,1985,10.1016/0379-6779(85)90132-8,12656,orthorhombic,Fddd1,238.56,2.53,4.95,4.95,11.5,96.18,96.19,120
12657,Ca0.01Cu1Y0.99O2.5,NaN,,10.1103/PhysRevB.49.16082,13585,orthorhombic,Pnma,506.85,5.04,6.27,7.19,11.25,90,90,90
12658,Ca0.01Cu1Y0.99O2.58,NaN,,10.1103/PhysRevB.49.16082,13530,orthorhombic,Pna2_1,487.18,5.25,3.54,10.93,12.58,90,90,90
12659,Ca0.01Cu1Y0.99O2.65,NaN,,10.1103/PhysRevB.49.16082,13530,orthorhombic,Pna2_1,487.18,5.25,3.54,10.93,12.58,90,90,90
12660,Ca0.01Nd0.99Ni1O3,NaN,,10.1103/PhysRevB.52.13563,15077,orthorhombic,Pnma,220.61,7.56,5.38,5.39,7.6,90,90,90
12661,Ca0.02Nd0.98Ni1O3,NaN,,10.1103/PhysRevB.52.13563,15077,orthorhombic,Pnma,220.61,7.56,5.38,5.39,7.6,90,90,90
12662,Ca0.03Nd0.97Ni1O3,NaN,,10.1103/PhysRevB.52.13563,15077,orthorhombic,Pnma,220.61,7.56,5.38,5.39,7.6,90,90,90
12663,Ca0.05Nd0.95Ni1O3,NaN,,10.1103/PhysRevB.52.13563,15077,orthorhombic,Pnma,220.61,7.56,5.38,5.39,7.6,90,90,90
12664,Ca0.065Cu1La1.935O4,5.55 ,1994,10.1007/BF01320875,13447,tetragonal,I4/mmm,100.14,6.72,6.9,6.9,6.9,146.39,146.39,48.27
12665,Ca0.075Cu1La1.925O4,9.20 ,1991,10.1016/0921-4534(91)91896-C,13447,tetragonal,I4/mmm,100.14,6.72,6.9,6.9,6.9,146.39,146.39,48.27
12666,Ca0.075Sr0.925Ti1O3,0.50 ,1966,10.1103/PhysRevLett.16.579,11567,cubic,Pm-3m,60.22,5.06,3.92,3.92,3.92,90,90,90
12667,Ca0.08Cu1La1.92O4,16.00 ,1996,10.1103/PhysRevLett.76.1348,13447,tetragonal,I4/mmm,100.14,6.72,6.9,6.9,6.9,146.39,146.39,48.27
12668,Ca0.09Cu1La1.91O4,20.00 ,1996,10.1103/PhysRevLett.76.1348,13447,tetragonal,I4/mmm,100.14,6.72,6.9,6.9,6.9,146.39,146.39,48.27
12669,Ca0.113Cu1La1.887O4,20.10 ,1991,10.1016/0921-4534(91)91896-C,13447,tetragonal,I4/mmm,100.14,6.72,6.9,6.9,6.9,146.39,146.39,48.27
12670,Ca0.115Cu1La1.885O4,23.00 ,1996,10.1103/PhysRevLett.76.1348,13447,tetragonal,I4/mmm,100.14,6.72,6.9,6.9,6.9,146.39,146.39,48.27
12671,Ca0.11Cu1La1.89O4,23.00 ,1996,10.1103/PhysRevLett.76.1348,13447,tetragonal,I4/mmm,100.14,6.72,6.9,6.9,6.9,146.39,146.39,48.27
12672,Ca0.125Cu1La1.875O4,26.00 ,1996,10.1103/PhysRevLett.76.1348,13447,tetragonal,I4/mmm,100.14,6.72,6.9,6.9,6.9,146.39,146.39,48.27
12673,Ca0.12Cu1La1.88O4,24.00 ,1996,10.1103/PhysRevLett.76.1348,13447,tetragonal,I4/mmm,100.14,6.72,6.9,6.9,6.9,146.39,146.39,48.27
12674,Ca0.13Cu1La1.87O4,28.00 ,1996,10.1103/PhysRevLett.76.1348,13447,tetragonal,I4/mmm,100.14,6.72,6.9,6.9,6.9,146.39,146.39,48.27
12675,Ca0.14Cu1La1.86O4,32.00 ,1996,10.1103/PhysRevLett.76.1348,13447,tetragonal,I4/mmm,100.14,6.72,6.9,6.9,6.9,146.39,146.39,48.27
12676,Ca0.15Cu1La0.85Nd1O4,23.00 ,1996,10.1103/PhysRevLett.76.1348,12676,tetragonal,P4mm,796.75,6.64,7.98,7.98,12.51,90,90,90
12677,Ca0.15Cu3Pb2Sr2Y0.85O8,47.00 ,1995,10.1016/0921-4534(95)00595-1,15827,orthorhombic,Pmna,474.12,6.98,5.42,5.49,15.95,90,90,90
12678,Ca0.16Cu1La1.84O4,34.00 ,1996,10.1103/PhysRevLett.76.1348,13447,tetragonal,I4/mmm,100.14,6.72,6.9,6.9,6.9,146.39,146.39,48.27
12679,Ca0.17Cu1Dy1.83O4,NaN,,10.1016/0921-4534(94)90855-9,13356,orthorhombic,Cmce,178.92,8.4,6.54,6.54,5.49,90,90,130.29
12680,Ca0.17Cu1La1.83O4,34.00 ,1996,10.1103/PhysRevLett.76.1348,13447,tetragonal,I4/mmm,100.14,6.72,6.9,6.9,6.9,146.39,146.39,48.27
12681,Ca0.17Cu1Tm1.83O4,30.00 ,1994,10.1016/0921-4534(94)91318-8,13528,monoclinic,P12_1/c1,171.96,8.99,5.48,5.41,6.14,90,109.15,90
12682,Ca0.18Cu1La1.82O4,33.00 ,1996,10.1103/PhysRevLett.76.1348,13447,tetragonal,I4/mmm,100.14,6.72,6.9,6.9,6.9,146.39,146.39,48.27
12683,Ca0.19Cu1La1.81O4,32.00 ,1996,10.1103/PhysRevLett.76.1348,13447,tetragonal,I4/mmm,100.14,6.72,6.9,6.9,6.9,146.39,146.39,48.27
12684,Ca0.1Cu1La1.9O4,22.00 ,1996,10.1103/PhysRevLett.76.1348,13447,tetragonal,I4/mmm,100.14,6.72,6.9,6.9,6.9,146.39,146.39,48.27
12685,Ca0.1Cu2Ga1Sr2Y0.9O7,NaN,,10.1016/0921-4534(95)00565-X,13544,orthorhombic,Ima2,348.13,5.47,12.24,12.24,12.24,154.41,153.89,36.88
12686,Ca0.1Cu2Gd0.9Ru1Sr2O8,61.00 ,2001,10.1016/S0921-4534(00)01579-3,13567,tetragonal,P4/mbm,351.61,6.5,5.47,5.47,11.74,90,90,90
12687,Ca0.1Fe1La0.9P1O1,5.67 ,2008,10.1103/PhysRevB.77.214515,13721,tetragonal,P4/nmm1,150.41,5.34,4.07,4.07,9.08,90,90,90
12688,Ca0.1Nd0.9Ni1O3,NaN,,10.1103/PhysRevB.52.13563,15077,orthorhombic,Pnma,220.61,7.56,5.38,5.39,7.6,90,90,90
12689,Ca0.1Ti1Y0.9O3,NaN,,10.1103/physrevb.48.7636,12689,orthorhombic,Pnma,235.5,5.21,5.35,5.72,7.7,90,90,90
12690,Ca0.21La0.79Mn1O3,NaN,,10.1103/PhysRevB.52.R7006,12696,orthorhombic,Pmn2_1,233.28,5.48,5.53,5.48,7.7,90,90,90.04
12691,Ca0.25Cu2Ga1Sr2Tm0.75O7,28.00 ,1996,10.1016/S0921-4534(96)00502-3,12691,monoclinic,P1m1,684.54,6.12,5.39,5.49,23.14,90,90,90
12692,Ca0.2Cu1La1.8O4,30.00 ,1996,10.1103/PhysRevLett.76.1348,13447,tetragonal,I4/mmm,100.14,6.72,6.9,6.9,6.9,146.39,146.39,48.27
12693,Ca0.2Cu2Pr0.8Sr2Tl1O7,38.00 ,1995,10.1103/PhysRevB.51.3893,12693,tetragonal,P4/mmm,184.51,6.84,3.87,3.87,12.34,90,90,90
12694,Ca0.2Cu2Sr2Tl1Y0.8O7,NaN,,10.1541/ieejfms1990.110.7_436,13583,orthorhombic,Pmm2,179.83,6.53,3.83,3.85,12.19,90,90,90
12695,Ca0.2La0.8Rh1O3,NaN,,10.1016/S0921-4534(05)80214-X,14629,orthorhombic,Pnma,250.62,7.68,5.5,5.76,7.9,90,90,90
12696,Ca0.33La0.67Mn1O3,NaN,,10.1103/PhysRevB.52.R7006,12696,orthorhombic,Pmn2_1,233.28,5.48,5.53,5.48,7.7,90,90,90.04
12697,Ca0.35Cu2Ga1Sr2Y0.65O7,27.00 ,1995,10.1007/BF00732236,12707,monoclinic,C121,344.91,5.28,12.24,12.24,5.5,77.07,77.07,25.47
12698,Ca0.36Cu3Pb2Sr2Y0.64O8,65.00 ,1993,10.1016/0038-1098(93)90311-A,15841,triclinic,P-1,467.93,6.9,5.41,5.43,15.92,89.84,89.88,89.18
12699,Ca0.39Cu3Pb2Sr2Y0.61O8,79.00 ,1993,10.1016/0038-1098(93)90311-A,15841,triclinic,P-1,467.93,6.9,5.41,5.43,15.92,89.84,89.88,89.18
12700,Ca0.3Cu1La1Sr0.7Tl1O5,32.00 ,1994,10.1103/PhysRevB.49.13123,13437,tetragonal,P4mm,129.66,7.36,3.81,3.81,8.94,90,90,90
12701,Ca0.3Cu2Ga1Sr2Tm0.7O7,40.00 ,1996,10.1016/S0921-4534(96)00502-3,12691,monoclinic,P1m1,684.54,6.12,5.39,5.49,23.14,90,90,90
12702,Ca0.3Sr0.7Ti1O3,0.55 ,1966,10.1103/PhysRevLett.16.579,11567,cubic,Pm-3m,60.22,5.06,3.92,3.92,3.92,90,90,90
12703,Ca0.3Ti1Y0.7O3,NaN,,10.1103/physrevb.48.7636,12709,orthorhombic,Pmn2_1,231.66,4.6,5.37,5.59,7.72,90,90,90
12704,Ca0.47Cu3Pb2Sr2Y0.53O8,76.00 ,1995,10.1016/0921-4534(95)00595-1,15841,triclinic,P-1,467.93,6.9,5.41,5.43,15.92,89.84,89.88,89.18
12705,Ca0.4Cu2Ga1Sr2Y0.6O7,38.00 ,1992,10.1016/0921-4534(92)90644-R,12707,monoclinic,C121,344.91,5.28,12.24,12.24,5.5,77.07,77.07,25.47
12706,Ca0.4La0.6Mn1O3,NaN,,10.1103/PhysRevB.52.R7006,12696,orthorhombic,Pmn2_1,233.28,5.48,5.53,5.48,7.7,90,90,90.04
12707,Ca1Cu4Ga2Sr4Y1O14,35.00 ,1992,10.1016/0921-4534(92)90644-R,12707,monoclinic,C121,344.91,5.28,12.24,12.24,5.5,77.07,77.07,25.47
12708,Ca0.5Cu3Ho0.5Pb2Sr2O8,78.50 ,1994,10.1143/JJAP.33.2515,12708,triclinic,P-1,470.27,7.14,5.42,5.45,15.92,89.86,89.42,89.88
12709,Ca1Ti2Y1O6,NaN,,,12709,orthorhombic,Pmn2_1,231.66,4.6,5.37,5.59,7.72,90,90,90
12710,Ca0.75Cu2Sr2Th0.25Tl1O7,52.50 ,2001,10.1016/S0921-4534(00)01541-0,15819,tetragonal,P4/mmm,175.79,6.22,3.78,3.78,12.29,90,90,90
12711,Ca0.78Cl1Cu1Sm1Sr0.22O3,NaN,,10.1016/0022-4596(91)90347-K,12740,tetragonal,P4/nmm1,208.71,5.37,3.92,3.92,13.57,90,90,90
12712,Ca0.7Cu2Pb0.5Sr2Tl0.5Y0.3O7,NaN,,,12744,tetragonal,I4/mmm,353.97,6.19,12.83,12.83,12.83,155.82,155.82,34.46
12713,Ca0.86Cu1Sr0.14O2,NaN,,10.1103/PhysRevB.40.6717,12741,tetragonal,P4/mmm,46.61,4.83,3.16,3.84,3.84,90,90,90
12714,Ca0.8Cu2Pb0.5Sr2Tl0.5Y0.2O7,105.20 ,1997,10.1103/PhysRevB.55.11832,12744,tetragonal,I4/mmm,353.97,6.19,12.83,12.83,12.83,155.82,155.82,34.46
12715,Ca0.8Cu2Pr0.2Sr2Tl1O7,58.00 ,1995,10.1103/PhysRevB.51.3893,15819,tetragonal,P4/mmm,175.79,6.22,3.78,3.78,12.29,90,90,90
12716,Ca0.8Cu2Sr2Tl1Y0.2O7,52.75 ,1990,"Trans.Inst.Elec.Eng. of Japan, 110(1990)436",15819,tetragonal,P4/mmm,175.79,6.22,3.78,3.78,12.29,90,90,90
12717,Ca0.9Cu2Pb0.5Sr2Tl0.5Y0.1O7,99.30 ,1997,10.1103/PhysRevB.55.11832,12744,tetragonal,I4/mmm,353.97,6.19,12.83,12.83,12.83,155.82,155.82,34.46
12718,Ca1.5Ru1Sr0.5O4,NaN,,10.1006/jssc.2000.8953,12718,orthorhombic,Iba2,367.95,4.86,13.28,13.28,13.28,156.64,156.63,33.28
12719,Ca1.75Cl2Cu1Na0.25O2,26.50 ,2005,10.1016/j.physc.2004.12.002,12719,tetragonal,P4mm,921.69,3.52,7.76,7.76,15.3,90,90,90
12720,Ca1.76Cl2Cu1Na0.24O2,26.90 ,1996,10.1016/0921-4534(95)00535-8,12719,tetragonal,P4mm,921.69,3.52,7.76,7.76,15.3,90,90,90
12721,Ca1.7Cl2Cu1K0.3O2,24.00 ,1995,10.1016/0921-4534(95)00587-0,12732,orthorhombic,Cmc2_1,921.69,3.55,7.76,7.76,15.3,90,90,90
12722,Ca1.7Cl2Cu1Na0.3O2,27.70 ,2005,10.1016/j.physc.2004.12.002,12719,tetragonal,P4mm,921.69,3.52,7.76,7.76,15.3,90,90,90
12723,Ca1.81Cl2Cu1Na0.19O2,27.70 ,2007,10.1103/PhysRevB.76.094505,12719,tetragonal,P4mm,921.69,3.52,7.76,7.76,15.3,90,90,90
12724,Ca1.825Cl2Cu1Na0.175O2,26.00 ,2005,10.1016/j.physc.2004.12.002,12719,tetragonal,P4mm,921.69,3.52,7.76,7.76,15.3,90,90,90
12725,Ca1.82Cl2Cu1Na0.18O2,27.11 ,2007,10.1103/PhysRevB.76.094505,12719,tetragonal,P4mm,921.69,3.52,7.76,7.76,15.3,90,90,90
12726,Ca1.843Cl2Cu1Na0.157O2,25.00 ,2012,10.1016/j.physc.2012.03.028,12719,tetragonal,P4mm,921.69,3.52,7.76,7.76,15.3,90,90,90
12727,Ca1.84Cl2Cu1Na0.16O2,19.70 ,1996,10.1016/0921-4534(95)00535-8,12719,tetragonal,P4mm,921.69,3.52,7.76,7.76,15.3,90,90,90
12728,Ca1.85Cl2Cu1Na0.15O2,25.00 ,2005,10.1016/j.physc.2004.12.002,12719,tetragonal,P4mm,921.69,3.52,7.76,7.76,15.3,90,90,90
12729,Ca1.85Cl2Cu1O2,30.00 ,2005,10.1103/PhysRevB.72.224503,12734,tetragonal,P4mm,921.69,3.48,7.76,7.76,15.3,90,90,90
12730,Ca1.867Cl2Cu1Na0.133O2,20.00 ,2012,10.1016/j.physc.2012.03.028,12719,tetragonal,P4mm,921.69,3.52,7.76,7.76,15.3,90,90,90
12731,Ca1.89Cl2Cu1Na0.11O2,15.14 ,2007,10.1103/PhysRevB.76.094505,12719,tetragonal,P4mm,921.69,3.52,7.76,7.76,15.3,90,90,90
12732,Ca1.8Cl2Cu1K0.2O2,24.00 ,1995,10.1016/0921-4534(95)00587-0,12732,orthorhombic,Cmc2_1,921.69,3.55,7.76,7.76,15.3,90,90,90
12733,Ca1.8Cl2Cu1Na0.2O2,27.50 ,2005,10.1016/j.physc.2004.12.002,12719,tetragonal,P4mm,921.69,3.52,7.76,7.76,15.3,90,90,90
12734,Ca1.8Cl2Cu1O2,43.00 ,2005,10.1103/PhysRevB.72.224503,12734,tetragonal,P4mm,921.69,3.48,7.76,7.76,15.3,90,90,90
12735,Ca1.92Cl2Cu1Na0.08O2,NaN,,10.1016/0921-4534(95)00535-8,12776,tetragonal,I4/mmm,115.21,3.55,8.13,8.13,8.13,152.38,152.38,39.45
12736,Ca1.94Cl2Cu1Na0.06O2,NaN,,10.1016/j.physc.2004.12.002,12776,tetragonal,I4/mmm,115.21,3.55,8.13,8.13,8.13,152.38,152.38,39.45
12737,Ca1.998Cl2Cu1Na0.002O2,NaN,,10.1143/JPSJ.74.2408,12776,tetragonal,I4/mmm,115.21,3.55,8.13,8.13,8.13,152.38,152.38,39.45
12738,Ca1.9Cl2Cu1K0.1O2,18.00 ,1995,10.1016/0921-4534(95)00587-0,12719,tetragonal,P4mm,921.69,3.52,7.76,7.76,15.3,90,90,90
12739,Ca1.9Cl2Cu1O2,15.00 ,2005,10.1103/PhysRevB.72.224503,12734,tetragonal,P4mm,921.69,3.48,7.76,7.76,15.3,90,90,90
12740,Ca1Cl1Cu1Sm1O3,NaN,,10.1016/0022-4596(91)90347-K,12740,tetragonal,P4/nmm1,208.71,5.37,3.92,3.92,13.57,90,90,90
12741,Ca1Cu1O2,NaN,,10.1103/PhysRevB.40.6717,12741,tetragonal,P4/mmm,46.61,4.83,3.16,3.84,3.84,90,90,90
12742,Ca1Cu2Nd0.16Pb0.5Sr1.84Tl0.5O7,102.00 ,2001,10.1143/JJAP.40.L262,12744,tetragonal,I4/mmm,353.97,6.19,12.83,12.83,12.83,155.82,155.82,34.46
12743,Ca1Cu2Pb0.3Sr2Tl0.7O7,31.00 ,1992,10.1016/0038-1098(92)90016-3,15819,tetragonal,P4/mmm,175.79,6.22,3.78,3.78,12.29,90,90,90
12744,Ca2Cu4Pb1Sr4Tl1O14,84.50 ,1992,10.1016/0038-1098(92)90016-3,12744,tetragonal,I4/mmm,353.97,6.19,12.83,12.83,12.83,155.82,155.82,34.46
12745,Ca1Cu2Sr1.75Th0.25Tl1O7,51.60 ,2001,10.1016/S0921-4534(00)01541-0,15819,tetragonal,P4/mmm,175.79,6.22,3.78,3.78,12.29,90,90,90
12746,Ca1Cu5,NaN,,10.1016/0022-3697(65)90144-7,12746,hexagonal,P6/mmm,88.57,6.71,5.05,5.05,4.02,90,90,120
12747,Ca1Ga1Ge1,NaN,,10.1103/PhysRevB.80.064514,12747,hexagonal,P6_3/mmc,266.24,4.55,4.19,4.19,17.49,90,90,120
12748,Ca1Ga1Si1,4.40 ,2009,10.1103/PhysRevB.80.064514,12748,hexagonal,P-6m2,64.43,3.55,4.11,4.11,4.41,90,90,120
12749,Ca1Ga2,NaN,,10.1103/RevModPhys.35.1,12749,hexagonal,P6_3/mmc,126.31,4.72,4.44,4.44,7.39,90,90,120
12750,Ca1Ge3,6.80 ,2012,10.1021/ic300576a,12750,tetragonal,I4/mmm,342.05,5.01,7.92,7.92,7.92,121.63,121.63,87.2
12751,Ca1Hg1,1.60 ,1966,10.1016/0022-3697(66)90083-7,12751,cubic,Pm-3m,52.93,7.55,3.75,3.75,3.75,90,90,90
12752,Ca1Hg3,1.60 ,1966,10.1016/0022-3697(66)90083-7,12752,hexagonal,P6_3/mmc,198.11,10.76,6.71,6.71,5.08,90,90,120
12753,Ca1Ir1Si3,3.60 ,2011,10.1103/PhysRevB.83.024512,12753,tetragonal,I4mm,86.74,6.06,5.76,5.76,5.76,137.38,137.38,61.86
12754,Ca1Ir2,6.15 ,,,12754,cubic,Fd-3m1,107.26,13.14,5.33,5.33,5.33,60,60,60
12755,Ca1Li2,13.00 ,2008,10.1103/PhysRevLett.100.197003,12755,cubic,Fd-3m1,169.8,1.06,6.22,6.22,6.22,60,60,60
12756,Ca1Mg2,NaN,,,12756,hexagonal,P6_3/mmc,337.9,1.74,6.28,6.28,9.91,90,90,120
12757,Ca1P2Rh2,NaN,,10.1103/PhysRevB.79.180502,12757,tetragonal,I4/mmm,77.94,6.56,4.02,4.02,5.61,110.99,110.99,90
12758,Ca1P2Ru2,NaN,,10.1016/0022-4596(87)90014-4,12758,tetragonal,I4/mmm,81.28,6.21,4.05,4.05,5.73,110.68,110.68,90
12759,Ca1Pb1,7.00 ,,,12759,tetragonal,P4/mmm,117.73,6.98,4.63,5.04,5.04,90,90,90
12760,Ca1Pb1.2Tl1.8,2.80 ,1970,10.1016/0022-3697(70)90261-1,12760,cubic,Fm-3m,449.9,9.69,7.66,7.66,7.66,90,90,90
12761,Ca1Pb3,0.65 ,1970,10.1016/0022-3697(70)90261-1,12761,cubic,Pm-3m,118.92,9.24,4.92,4.92,4.92,90,90,90
12762,Ca1Pd2,NaN,,,12762,cubic,Fd-3m1,113.21,7.42,5.43,5.43,5.43,60,60,60
12763,Ca1Pt1Si3,2.30 ,2011,10.1103/PhysRevB.83.024512,12763,tetragonal,I4mm,88.07,6.02,5.76,5.76,5.76,136.91,136.91,62.58
12764,Ca1Pt2,NaN,,,12764,cubic,Fd-3m1,112.41,12.71,5.42,5.42,5.42,60,60,60
12765,Ca1Rh1.2Sn4.5,8.70 ,1982,"Springer-Verlag, 1982,",12789,cubic,Pm-3n,929.63,7.41,9.76,9.76,9.76,90,90,90
12766,Ca1Rh2,6.40 ,,,12766,cubic,Fd-3m1,106.08,7.7,5.31,5.31,5.31,60,60.01,60
12767,Ca1Se1,NaN,,,12767,cubic,Fm-3m,52.41,3.77,4.2,4.2,4.2,60,60,60
12768,Ca1Si1,NaN,,,12768,orthorhombic,Cmcm,95.09,2.38,3.91,4.55,5.81,113.08,90,90
12769,Ca1Si1.9,1.35 ,1980,10.1016/0022-5088(80)90297-0,12769,trigonal,R-3mH,67.35,2.37,5.72,5.72,5.72,39.17,39.17,39.17
12770,Ca1Si2.2,1.37 ,1980,10.1016/0022-5088(80)90297-0,12770,trigonal,R-3mH,131.18,2.44,10.36,10.36,10.36,21.53,21.53,21.53
12771,Ca1Si3,4.25 ,2012,10.1021/ja3055194,12771,tetragonal,I4/mmm,298.88,2.76,7.65,7.65,7.65,123.34,123.34,84.3
12772,Ca1Ti1O3,NaN,,,12772,orthorhombic,Pnma,224.1,4.03,5.37,5.46,7.64,90,90,90
12773,Ca1Tl3,2.04 ,1970,10.1016/0022-3697(70)90261-1,12773,cubic,Pm-3m,112.34,9.66,4.83,4.83,4.83,90,90,90
12774,Ca1Zn5,NaN,,10.1016/0022-3697(65)90144-7,12774,hexagonal,P6/mmm,102.31,5.96,5.31,5.31,4.19,90,90,120
