Repository: ljcj007/SuperBand

# SuperBand
The SuperBand database is an open access energy structure database for superconductors that have been synthesized experimentally before 2024-04.  It provides tools for data-mining and machine learning techniques. The universal features provided on our web https://www.superband.work/ interface facilitate the design of novel superconductors with a wide-range of applications. We describe the database and the algorithm to generate it in our paper [1] https://arxiv.org/abs/2409.09419.

# Using the SuperBand
The SuperBand website http://www.superband.work/ offers a visual interface for exploring lattice structures, electronic band structures, and Fermi surface plots, providing an intui

File: superband.csv (part 9 of 25)
id,formula,Tc,Time,doi,cif,system,SG_num,SG_syb,density,,,,,,
12775,Ca2.8Co0.2Rh4Sn13,7.73 ,2016,10.1103/PhysRevB.93.245126,12789,cubic,Pm-3n,929.63,7.41,9.76,9.76,9.76,90,90,90
12776,Ca2Cl2Cu1O2,NaN,,10.1038/371139a0,12776,tetragonal,I4/mmm,115.21,3.55,8.13,8.13,8.13,152.38,152.38,39.45
12777,Ca2Cu1O3,NaN,,10.1016/0921-4534(90)90679-9,12777,orthorhombic,Immm,74.82,4.25,3.26,3.79,6.56,106.78,104.36,90
12778,Ca2Cu3Ga1Sr2O9,70.00 ,1996,10.1016/S1468-6996(03)00066-4,12778,orthorhombic,Ima2,440.63,4.97,15.41,15.41,15.41,159.87,159.52,28.87
12779,Ca2In1N1,0.60 ,2014,10.1088/0953-2048/27/5/055005,12779,orthorhombic,Cmcm,176.8,3.93,3.5,4.97,10.3,90,99.79,90
12780,Ca2K1Nb3O10,1.00 ,1997,10.1016/S0038-1098(97)00177-4,12780,monoclinic,P12_1/m1,924.75,4.01,7.81,7.85,15.19,82.99,90,90
12781,Ca2Pt3Si5,1.30 ,2009,10.1143/JPSJ.78.085001,12781,monoclinic,C12/c1,344.56,7.77,8.21,8.21,8.21,137.58,104.51,90.69
12782,Ca2Ru2O7,NaN,,10.1143/JPSJ.75.103801,12782,cubic,Fd-3m1,268.26,4.88,7.24,7.24,7.24,60,60,60
12783,Ca2Si1,NaN,,,12783,orthorhombic,Pnma,331.56,2.17,4.83,7.61,9.02,90,90,90
12784,Ca3Co4Sn13,5.75 ,2011,10.1016/j.physc.2011.05.034,12784,cubic,Pm-3n,895.62,7.04,9.64,9.64,9.64,90,90,90
12785,Ca3Ge13Ir4,1.70 ,2000,Academic Press(2000)p229,12785,cubic,Pm-3n,741.29,8.21,9.05,9.05,9.05,90,90,90
12786,Ca3Ge13Rh4,2.10 ,2000,Academic Press(2000)p229,12786,cubic,Pm-3n,743.22,6.6,9.06,9.06,9.06,90,90,90
12787,Ca3Ge4Ir4,1.70 ,2014,10.1103/PhysRevB.89.224504,12787,cubic,I-43m,218.74,8.96,6.57,6.57,6.57,109.47,109.47,109.47
12788,Ca3Ir4Sn13,8.09 ,2015,10.1103/PhysRevB.92.195122,12788,cubic,Pm-3n,933.45,8.65,9.77,9.77,9.77,90,90,90
12789,Ca3Rh4Sn13,8.70 ,2000,Academic Press(2000)p229,12789,cubic,Pm-3n,929.63,7.41,9.76,9.76,9.76,90,90,90
12790,Ca4Cl4Cu3Sm2O8,NaN,,10.1006/jssc.1996.0389,12790,tetragonal,I4/mmm,327.98,4.67,21.7,21.7,21.7,169.68,169.68,14.62
12791,Ca4Pb19Rh6,3.30 ,2000,Academic Press(2000)p232,12791,cubic,I23,873.8,8.96,10.43,10.43,10.43,109.47,109.47,109.47
12792,Cd0.006Ga0.994V3,11.20 ,,,15776,cubic,Pm-3n,108.14,6.83,4.76,4.76,4.76,90,90,90
12793,Cd0.04Cu0.96S2,1.30 ,1970,10.1016/0022-4596(70)90137-4,13499,orthorhombic,Pnnm,97.9,4.33,3.59,4.7,5.8,90,90,90
12794,Cd0.06Cu0.94Se2,1.30 ,1970,10.1016/0022-4596(70)90137-4,13504,orthorhombic,Pnnm,117.14,6.28,3.78,5.03,6.16,90,90,90
12795,Cd0.18Sn0.72,3.65 ,1929,"Proc.Acad.Sci.Amsterdam, 32(1929)715",12795,tetragonal,I4/mmm,105.43,7.38,6.1,6.1,6.1,136.75,136.75,62.83
12796,Cd0.18Tl0.82,2.54 ,,,12796,cubic,Pm-3m,113.18,10.65,4.84,4.84,4.84,90,90,90
12797,Cd0.1In0.9La3,9.55 ,1973,10.1103/PhysRevB.8.3194,14335,cubic,Pm-3m,132.05,6.68,5.09,5.09,5.09,90,90,90
12798,Cd0.2Mg0.08,NaN,,10.1103/PhysRevB.6.103,12798,orthorhombic,Cmcm,252.58,6.55,3.2,15.71,5.02,90,90,90
12799,Cd0.3Hg0.7,1.70 ,,,12799,tetragonal,I4/mmm,75.73,11.26,4.11,4.11,5.35,112.57,112.57,90
12800,Cd0.5Mg0.5,NaN,,10.1103/PhysRevB.6.103,12800,orthorhombic,Amm2,126.27,5.39,3.24,8.07,4.92,90,90,78.42
12801,Cd0.6Mg0.4,0.02 ,1972,10.1103/PhysRevB.6.103,12801,monoclinic,C12/c1,126.97,6.52,5.25,5.25,6.28,63,63,59.49
12802,Cd3Mg1,0.16 ,1972,10.1103/PhysRevB.6.103,12802,hexagonal,P6_3/mmc,168.54,7.12,6.33,6.33,4.85,90,90,120
12803,Cd0.7Mg0.3,0.11 ,1972,10.1103/PhysRevB.6.103,12802,hexagonal,P6_3/mmc,168.54,7.12,6.33,6.33,4.85,90,90,120
12804,Cd0.8Mg0.2,0.19 ,1972,10.1103/PhysRevB.6.103,12802,hexagonal,P6_3/mmc,168.54,7.12,6.33,6.33,4.85,90,90,120
12805,Cd1,0.55 ,1968,10.1103/PhysRev.169.457,12805,hexagonal,P6_3/mmc,44.62,8.37,2.96,2.96,5.89,90,90,120
12806,Cd11La1,NaN,,10.1103/RevModPhys.35.1,12806,cubic,Pm-3m,825.33,8.3,9.38,9.38,9.38,90,90,90
12807,Cd1Mo6S8,1.80 ,1982,10.1007/BF00681858,12807,trigonal,R-3H,282.45,5.55,6.57,6.57,6.57,92.49,92.49,92.49
12808,Cd1Mo6Se8,2.40 ,1982,10.1007/BF00681858,12808,trigonal,R-3H,318.38,6.88,6.83,6.83,6.83,91.51,91.51,91.51
12809,Cd1O1,NaN,,,12809,cubic,Fm-3m,26.32,8.1,3.34,3.34,3.34,60,60,60
12810,Cd1Sn1,3.65 ,,,12810,hexagonal,P-6m2,50.3,7.63,3.27,3.27,5.44,90,90,120
12811,Cd1V3,NaN,,,12811,cubic,Pm-3n,121.88,7.23,4.96,4.96,4.96,90,90,90
12812,Cd2Os2O7,NaN,,10.1016/S0022-3697(02)00090-2,12812,cubic,Fd-3m1,273.89,8.7,7.29,7.29,7.29,60,60,60
12813,Cd2Re2O7,1.40 ,2002,10.1088/0953-8984/14/12/104,12813,cubic,Fd-3m1,279.89,8.42,7.34,7.34,7.34,60,60,60
12814,Cd2Re2O7.1,1.00 ,2002,10.1016/S0022-3697(02)00131-2,12813,cubic,Fd-3m1,279.89,8.42,7.34,7.34,7.34,60,60,60
12815,Cd6Na1,NaN,,,12815,cubic,Pm-3,890.73,7.17,9.62,9.62,9.62,90,90,90
12816,Ce0.001La0.999Pt1Si1,1.50 ,1995,10.1103/PhysRevB.52.6784,14624,tetragonal,I4_1md,133.19,9.03,7.9,7.9,7.9,148.66,148.66,44.91
12817,Ce0.002La0.998Pt1Si1,NaN,,10.1103/PhysRevB.52.6784,14624,tetragonal,I4_1md,133.19,9.03,7.9,7.9,7.9,148.66,148.66,44.91
12818,Ce0.016La0.984Sn3,4.33 ,1978,10.1016/0038-1098(78)91291-7,14649,cubic,Pm-3m,110.86,7.42,4.8,4.8,4.8,90,90,90
12819,Ce0.01Cu1Nd1.99O4,NaN,,10.1103/physrevb.45.7356,15788,tetragonal,I4/mmm,95.35,7.24,3.94,3.94,6.73,107.04,107.04,90
12820,Ce0.025Cu1Nd1.975O4,NaN,,10.1103/physrevb.45.7356,15788,tetragonal,I4/mmm,95.35,7.24,3.94,3.94,6.73,107.04,107.04,90
12821,Ce0.025Ru2Si2U0.975,NaN,,10.1016/S0925-8388(98)00376-4,15540,tetragonal,I4/mmm,82.84,9.95,4.16,4.16,5.61,111.77,111.77,90
12822,Ce0.029La0.971Sn3,3.47 ,1978,10.1016/0038-1098(78)91291-7,14649,cubic,Pm-3m,110.86,7.42,4.8,4.8,4.8,90,90,90
12823,Ce0.02Cu2Gd0.98Ru1Sr2O8,13.00 ,2001,10.1016/S0921-4534(00)01579-3,13567,tetragonal,P4/mbm,351.61,6.5,5.47,5.47,11.74,90,90,90
12824,Ce0.02In1La2.98,8.20 ,1972,10.1016/0038-1098(72)90224-4,14335,cubic,Pm-3m,132.05,6.68,5.09,5.09,5.09,90,90,90
12825,Ce0.042In1La2.958,7.11 ,1969,10.1103/PhysRevLett.23.118,14335,cubic,Pm-3m,132.05,6.68,5.09,5.09,5.09,90,90,90
12826,Ce0.04Cu1Nd1.96O4,NaN,,10.1016/0921-4534(94)90635-1,15788,tetragonal,I4/mmm,95.35,7.24,3.94,3.94,6.73,107.04,107.04,90
12827,Ce0.04Cu1Pr1.96O4,23.60 ,1995,10.1103/PhysRevLett.74.4927,12866,tetragonal,P4mm,780.92,6.96,7.94,7.94,12.4,90,90,90
12828,Ce0.04In1La2.96,7.01 ,1972,10.1016/0038-1098(72)90224-4,14335,cubic,Pm-3m,132.05,6.68,5.09,5.09,5.09,90,90,90
12829,Ce0.052La0.948Sn3,1.92 ,1978,10.1016/0038-1098(78)91291-7,14649,cubic,Pm-3m,110.86,7.42,4.8,4.8,4.8,90,90,90
12830,Ce0.054La0.946Sn3,1.86 ,1978,10.1016/0038-1098(78)91291-7,14649,cubic,Pm-3m,110.86,7.42,4.8,4.8,4.8,90,90,90
12831,Ce0.05Cu1Pr1.95O4,NaN,,10.1016/0038-1098(89)90901-0?,13489,tetragonal,I4/mmm,97.62,6.96,3.97,3.97,6.8,106.96,106.96,90
12832,Ce0.05Cu2Gd0.95Ru1Sr2O8,NaN,,10.1016/S0921-4534(00)01579-3,13567,tetragonal,P4/mbm,351.61,6.5,5.47,5.47,11.74,90,90,90
12833,Ce0.05Ge12Pr0.95Pt4,5.75 ,2014,10.1103/PhysRevB.89.035145,14052,cubic,Im-3,332.74,8.95,7.56,7.56,7.56,109.47,109.47,109.47
12834,Ce0.05La0.95P12Ru4,6.80 ,1999,10.1016/S0022-3697(98)00292-3,14611,cubic,Im-3,263.72,5.76,7,7,7,109.47,109.47,109.47
12835,Ce0.05La0.95Ru2,3.62 ,1987,10.1016/0038-1098(77)90288-5,14637,cubic,Fd-3m1,113.27,10,5.43,5.43,5.43,60,60,60
12836,Ce0.061In1La2.939,5.72 ,1969,10.1103/PhysRevLett.23.118,14335,cubic,Pm-3m,132.05,6.68,5.09,5.09,5.09,90,90,90
12837,Ce0.064Cu1La1.936O4,13.80 ,2000,10.1143/JJAP.39.L485,13447,tetragonal,I4/mmm,100.14,6.72,6.9,6.9,6.9,146.39,146.39,48.27
12838,Ce0.06Cu1La1.94O4,NaN,,10.1103/PhysRevB.66.014531,13447,tetragonal,I4/mmm,100.14,6.72,6.9,6.9,6.9,146.39,146.39,48.27
12839,Ce0.06Cu1Sm1.94O4,NaN,,10.1016/J.PHYSC.2003.12.012,13507,tetragonal,I4/mmm,91.65,7.76,3.91,3.91,6.61,107.19,107.19,90
12840,Ce0.06Ge12Pr0.94Pt4,NaN,,10.1103/PhysRevB.89.035145?,14052,cubic,Im-3,332.74,8.95,7.56,7.56,7.56,109.47,109.47,109.47
12841,Ce0.06In1La2.94,5.58 ,1972,10.1016/0038-1098(72)90224-4,14335,cubic,Pm-3m,132.05,6.68,5.09,5.09,5.09,90,90,90
12842,Ce0.075In1La2.925,4.42 ,1969,10.1103/PhysRevLett.23.118,14335,cubic,Pm-3m,132.05,6.68,5.09,5.09,5.09,90,90,90
12843,Ce0.077In1La2.923,4.02 ,1969,10.1103/PhysRevLett.23.118,14335,cubic,Pm-3m,132.05,6.68,5.09,5.09,5.09,90,90,90
12844,Ce0.07Cu1Nd1.93O4,NaN,,10.1016/0921-4534(94)90635-1,15788,tetragonal,I4/mmm,95.35,7.24,3.94,3.94,6.73,107.04,107.04,90
12845,Ce0.07Ge12Pr0.93Pt4,5.52 ,2014,10.1103/PhysRevB.89.035145,14052,cubic,Im-3,332.74,8.95,7.56,7.56,7.56,109.47,109.47,109.47
12846,Ce0.085Ge12Pr0.915Pt4,4.61 ,2014,10.1103/PhysRevB.89.035145,14052,cubic,Im-3,332.74,8.95,7.56,7.56,7.56,109.47,109.47,109.47
12847,Ce0.091Cu1La1.909O4,30.30 ,2002,10.1016/S0921-4534(02)00848-1,13447,tetragonal,I4/mmm,100.14,6.72,6.9,6.9,6.9,146.39,146.39,48.27
12848,Ce0.09Cu1La1.91O4,22.50 ,2006,10.1103/PhysRevB.74.174501,13447,tetragonal,I4/mmm,100.14,6.72,6.9,6.9,6.9,146.39,146.39,48.27
12849,Ce0.09Cu1Pr1.91O4,21.50 ,1995,10.1103/PhysRevLett.74.4927,12866,tetragonal,P4mm,780.92,6.96,7.94,7.94,12.4,90,90,90
12850,Ce0.09Cu1Sm1.91O4,NaN,,10.1016/j.physc.2003.12.012,13507,tetragonal,I4/mmm,91.65,7.76,3.91,3.91,6.61,107.19,107.19,90
12851,Ce0.105Cu1La1.895O4,24.30 ,2006,10.1103/PhysRevB.74.174501,13447,tetragonal,I4/mmm,100.14,6.72,6.9,6.9,6.9,146.39,146.39,48.27
12852,Ce0.109Cu1La1.891O4,28.50 ,2000,10.1143/JJAP.39.L485,13447,tetragonal,I4/mmm,100.14,6.72,6.9,6.9,6.9,146.39,146.39,48.27
12853,Ce0.11Cu1La1.89O4,29.75 ,2001,10.1016/S0921-4534(01)00240-4,13447,tetragonal,I4/mmm,100.14,6.72,6.9,6.9,6.9,146.39,146.39,48.27
12854,Ce0.11Cu1Sm1.89O4,NaN,,10.1016/j.physc.2003.12.012,13507,tetragonal,I4/mmm,91.65,7.76,3.91,3.91,6.61,107.19,107.19,90
12855,Ce0.12Cu1La1.88O4,24.30 ,2006,10.1103/PhysRevB.74.174501,13447,tetragonal,I4/mmm,100.14,6.72,6.9,6.9,6.9,146.39,146.39,48.27
12856,Ce0.12Cu1Nd1.88O4,NaN,,10.1016/S0921-4534(02)01426-0,15788,tetragonal,I4/mmm,95.35,7.24,3.94,3.94,6.73,107.04,107.04,90
12857,Ce0.12Cu1Sm1.88O4,3.90 ,1990,10.1103/PhysRevLett.64.80,12864,tetragonal,P4mm,733.23,7.74,7.81,7.81,12.01,90,90,90
12858,Ce0.12Si1V2.88,15.32 ,1965,"AZV.AKAD.NAUK SSSR,1(1965)354",15643,cubic,Pm-3n,102.74,5.85,4.68,4.68,4.68,90,90,90
12859,Ce0.135Cu1La1.865O4,21.20 ,2003,10.1002/pssb.200301692,13447,tetragonal,I4/mmm,100.14,6.72,6.9,6.9,6.9,146.39,146.39,48.27
12860,Ce0.13Cu1La1.87O4,23.50 ,1994,10.1143/JJAP.33.L168,13447,tetragonal,I4/mmm,100.14,6.72,6.9,6.9,6.9,146.39,146.39,48.27
12861,Ce0.13Cu1Nd1.87O4,NaN,,10.1016/S0921-4534(02)01426-0,15788,tetragonal,I4/mmm,95.35,7.24,3.94,3.94,6.73,107.04,107.04,90
12862,Ce0.13Cu1Pr1.87O4,10.00 ,2003,10.1103/PhysRevB.68.094507,12866,tetragonal,P4mm,780.92,6.96,7.94,7.94,12.4,90,90,90
12863,Ce0.13Cu1Sm1.87O4,NaN,,10.1016/j.physc.2003.12.012,13507,tetragonal,I4/mmm,91.65,7.76,3.91,3.91,6.61,107.19,107.19,90
12864,Ce0.143Cu1Sm1.857O4,22.30 ,2006,10.1103/PhysRevB.74.144520,12864,tetragonal,P4mm,733.23,7.74,7.81,7.81,12.01,90,90,90
12865,Ce0.14Cu1Nd1.86O4,22.90 ,2002,10.1016/S0921-4534(02)01426-0,15788,tetragonal,I4/mmm,95.35,7.24,3.94,3.94,6.73,107.04,107.04,90
12866,Ce0.14Cu1Pr1.86O4,21.00 ,2003,10.1103/PhysRevB.68.094507,12866,tetragonal,P4mm,780.92,6.96,7.94,7.94,12.4,90,90,90
12867,Ce0.14Cu1Sm1.86O4,22.70 ,2006,10.1103/PhysRevB.74.144520,12864,tetragonal,P4mm,733.23,7.74,7.81,7.81,12.01,90,90,90
12868,Ce0.14Ge12Pr0.86Pt4,3.43 ,2014,10.1103/PhysRevB.89.035145,14052,cubic,Im-3,332.74,8.95,7.56,7.56,7.56,109.47,109.47,109.47
12869,Ce0.153Cu1Nd1.847O4,22.50 ,1990,10.1016/0022-5088(90)90489-7,15788,tetragonal,I4/mmm,95.35,7.24,3.94,3.94,6.73,107.04,107.04,90
12870,Ce0.156Cu1Sm1.844O4,16.40 ,2006,10.1103/PhysRevB.74.144520,12864,tetragonal,P4mm,733.23,7.74,7.81,7.81,12.01,90,90,90
12871,Ce0.15Cu1Eu1.85O4,8.00 ,1989,10.1016/0921-4534(89)90314-6,12871,tetragonal,I4/mmm,90.82,7.89,3.89,3.89,6.6,107.12,107.12,90
12872,Ce0.15Cu1Gd1.85O4,NaN,,10.1016/S0921-4534(97)00106-8,13363,monoclinic,P12_1/c1,183.26,8.01,5.52,5.52,6.56,66.44,90,90
12873,Ce0.15Cu1La1.85O4,10.00 ,2002,10.1103/PhysRevB.66.014531,13447,tetragonal,I4/mmm,100.14,6.72,6.9,6.9,6.9,146.39,146.39,48.27
12874,Ce0.15Cu1La1Nd0.85O4,8.80 ,1994,10.1103/PhysRevB.49.6293,12874,tetragonal,P4mm,796.75,6.84,7.98,7.98,12.51,90,90,90
12875,Ce0.15Cu1Nd1.85O4,26.40 ,1994,10.1016/0921-4534(94)90210-0,15788,tetragonal,I4/mmm,95.35,7.24,3.94,3.94,6.73,107.04,107.04,90
12876,Ce0.15Cu1Sm1.85O4,21.90 ,1994,10.1016/0921-4534(94)90210-0,12864,tetragonal,P4mm,733.23,7.74,7.81,7.81,12.01,90,90,90
12877,Ce0.15La0.85Ru2,2.44 ,1987,10.1016/0038-1098(77)90288-5,14637,cubic,Fd-3m1,113.27,10,5.43,5.43,5.43,60,60,60
12878,Ce0.16Cu1La1.84O4,3.00 ,2002,10.1103/PhysRevB.66.014531,13447,tetragonal,I4/mmm,100.14,6.72,6.9,6.9,6.9,146.39,146.39,48.27
12879,Ce0.179Cu1La1.821O4,7.23 ,2000,10.1143/JJAP.39.L485,13447,tetragonal,I4/mmm,100.14,6.72,6.9,6.9,6.9,146.39,146.39,48.27
12880,Ce0.17Cu1Nd1.83O4,15.70 ,2002,10.1016/S0921-4534(02)01426-0,15788,tetragonal,I4/mmm,95.35,7.24,3.94,3.94,6.73,107.04,107.04,90
12881,Ce0.17Cu1Pr1.83O4,20.30 ,1995,10.1103/PhysRevLett.74.4927,12866,tetragonal,P4mm,780.92,6.96,7.94,7.94,12.4,90,90,90
12882,Ce0.17Cu1Sm1.83O4,NaN,,10.1016/j.physc.2003.12.012,13507,tetragonal,I4/mmm,91.65,7.76,3.91,3.91,6.61,107.19,107.19,90
12883,Ce0.18Cu1Nd1.82O4,NaN,,10.1103/PhysRevLett.62.1197,15788,tetragonal,I4/mmm,95.35,7.24,3.94,3.94,6.73,107.04,107.04,90
12884,Ce0.18Cu1Pr1.82O4,NaN,,10.1016/0038-1098(89)90901-0?,13489,tetragonal,I4/mmm,97.62,6.96,3.97,3.97,6.8,106.96,106.96,90
12885,Ce0.19Cu1Sm1.81O4,NaN,,10.1016/J.PHYSC.2003.12.012,13507,tetragonal,I4/mmm,91.65,7.76,3.91,3.91,6.61,107.19,107.19,90
12886,Ce0.1Cu1Nd1.9O4,NaN,,10.1016/S0921-4534(02)01426-0,15788,tetragonal,I4/mmm,95.35,7.24,3.94,3.94,6.73,107.04,107.04,90
12887,Ce0.1Cu1Pr1.9O4,NaN,,10.1016/0038-1098(89)90901-0,13489,tetragonal,I4/mmm,97.62,6.96,3.97,3.97,6.8,106.96,106.96,90
12888,Ce0.1Cu2Gd0.9Ru1Sr2O8,NaN,,10.1103/PhysRevB.68.064514,13567,tetragonal,P4/mbm,351.61,6.5,5.47,5.47,11.74,90,90,90
12889,Ce0.1Ge12Pr0.9Pt4,4.11 ,2014,10.1103/PhysRevB.89.035145,14052,cubic,Im-3,332.74,8.95,7.56,7.56,7.56,109.47,109.47,109.47
12890,Ce0.1La0.9P12Ru4,4.80 ,1999,10.1016/S0022-3697(98)00292-3,14611,cubic,Im-3,263.72,5.76,7,7,7,109.47,109.47,109.47
12891,Ce0.1La0.9Ru2,3.01 ,1987,10.1016/0038-1098(77)90288-5,14637,cubic,Fd-3m1,113.27,10,5.43,5.43,5.43,60,60,60
12892,Ce0.21Cu1Sm1.79O4,NaN,,10.1016/J.PHYSC.2003.12.012,13507,tetragonal,I4/mmm,91.65,7.76,3.91,3.91,6.61,107.19,107.19,90
12893,Ce0.21Ga1V2.79,7.50 ,,,15776,cubic,Pm-3n,108.14,6.83,4.76,4.76,4.76,90,90,90
12894,Ce0.225Co1In5Yb0.775,NaN,,10.1103/PhysRevLett.106.156403,12894,tetragonal,P4/mmm,160.33,8.35,4.59,4.59,7.61,90,90,90
12895,Ce0.22Cu1Nd1.78O4,NaN,,10.1103/physrevb.45.7356,15788,tetragonal,I4/mmm,95.35,7.24,3.94,3.94,6.73,107.04,107.04,90
12896,Ce0.25Cu1Pr1.75O4,NaN,,10.1016/0038-1098(89)90901-0,13489,tetragonal,I4/mmm,97.62,6.96,3.97,3.97,6.8,106.96,106.96,90
12897,Ce0.25Ge12Pr0.75Pt4,1.02 ,2014,10.1103/PhysRevB.89.035145,14052,cubic,Im-3,332.74,8.95,7.56,7.56,7.56,109.47,109.47,109.47
12898,Ce0.28La0.72Ru2,1.28 ,1987,10.1016/0038-1098(77)90288-5,12909,cubic,F-43m,109.79,10.33,5.37,5.37,5.37,60,60,60
12899,Ce0.2Cu1Pr1.8O4,6.00 ,2003,10.1103/PhysRevB.68.094507,12866,tetragonal,P4mm,780.92,6.96,7.94,7.94,12.4,90,90,90
12900,Ce0.2Cu1Sm1.8O4,14.70 ,1990,10.1103/PhysRevLett.64.80,12864,tetragonal,P4mm,733.23,7.74,7.81,7.81,12.01,90,90,90
12901,Ce0.2Cu2Gd0.8Ru1Sr2O8,NaN,,10.1103/PhysRevB.68.064514,13567,tetragonal,P4/mbm,351.61,6.5,5.47,5.47,11.74,90,90,90
12902,Ce0.2Ge12Pr0.8Pt4,1.77 ,2014,10.1103/PhysRevB.89.035145,14052,cubic,Im-3,332.74,8.95,7.56,7.56,7.56,109.47,109.47,109.47
12903,Ce0.2La0.8Ru2,2.01 ,1987,10.1016/0038-1098(77)90288-5,14637,cubic,Fd-3m1,113.27,10,5.43,5.43,5.43,60,60,60
12904,Ce0.3Ge12Pr0.7Pt4,NaN,,10.1103/PhysRevB.89.035145?,14052,cubic,Im-3,332.74,8.95,7.56,7.56,7.56,109.47,109.47,109.47
12905,Ce0.4La0.6Ru2,0.73 ,1987,10.1016/0038-1098(77)90288-5,12909,cubic,F-43m,109.79,10.33,5.37,5.37,5.37,60,60,60
12906,Ce0.54La0.46Ru2,0.67 ,1987,10.1016/0038-1098(77)90288-5,12909,cubic,F-43m,109.79,10.33,5.37,5.37,5.37,60,60,60
12907,Ce0.5Cu2Nb1Nd1.5Sr2O10,28.00 ,1992,10.1016/0921-4534(92)90653-T,12907,orthorhombic,Amm2,454.12,6.16,14.8,14.8,5.59,90,90,158.23
12908,Ce0.5Cu2Ru1Sr2Y1.5O10,NaN,,10.1103/PhysRevB.68.094508,12908,tetragonal,P4mm,429.85,5.92,3.86,3.86,28.8,90,90,90
12909,Ce1La1Ru4,0.45 ,1987,10.1016/0038-1098(77)90288-5,12909,cubic,F-43m,109.79,10.33,5.37,5.37,5.37,60,60,60
12910,Ce0.65La0.35Ru2,1.65 ,1987,10.1016/0038-1098(77)90288-5,12909,cubic,F-43m,109.79,10.33,5.37,5.37,5.37,60,60,60
12911,Ce0.6La0.4Ru2,1.30 ,1987,10.1016/0038-1098(77)90288-5,12909,cubic,F-43m,109.79,10.33,5.37,5.37,5.37,60,60,60
12912,Ce0.75Ge12Pr0.25Pt4,NaN,,10.1103/PhysRevB.89.035145?,13008,cubic,Im-3,322.34,9.23,7.48,7.48,7.48,109.47,109.47,109.47
12913,Ce0.7Cu2Eu1.3Ru1Sr2O10,33.00 ,2002,10.1103/PhysRevB.66.024503,12913,monoclinic,P1m1,879.33,6.48,5.51,5.52,29.46,90,100.74,90
12914,Ce0.7La0.3Ru2,2.13 ,1987,10.1016/0038-1098(77)90288-5,12909,cubic,F-43m,109.79,10.33,5.37,5.37,5.37,60,60,60
12915,Ce0.805Ru0.195,NaN,,10.1016/j.physb.2006.01.316,12915,cubic,Fd-3m1,285.13,7.71,7.39,7.39,7.39,60,60,60
12916,Ce0.825Co1In5La0.175,NaN,,10.1103/PhysRevB.66.054534,12990,tetragonal,P4/mmm,160.28,8.01,4.61,4.61,7.54,90,90,90
12917,Ce0.837Co1In5Yb0.163,1.40 ,2016,10.1103/PhysRevB.93.064502,12990,tetragonal,P4/mmm,160.28,8.01,4.61,4.61,7.54,90,90,90
12918,Ce0.84Ru2Y0.16,4.92 ,1972,10.1016/0375-9601(72)90385-4,13054,cubic,Fd-3m1,106.68,10.65,5.32,5.32,5.32,60,60,60
12919,Ce0.85Co1In5La0.15,0.78 ,2002,10.1103/PhysRevB.66.054534,12990,tetragonal,P4/mmm,160.28,8.01,4.61,4.61,7.54,90,90,90
12920,Ce0.85Co1In5Yb0.15,1.19 ,2012,10.1103/PhysRevB.86.144526,12990,tetragonal,P4/mmm,160.28,8.01,4.61,4.61,7.54,90,90,90
12921,Ce0.85La0.15Ru2,5.35 ,2004,10.1103/PhysRevB.70.094509,13054,cubic,Fd-3m1,106.68,10.65,5.32,5.32,5.32,60,60,60
12922,Ce0.86Ru2Tb0.14,4.51 ,1970,10.1016/0375-9601(70)90391-9,13054,cubic,Fd-3m1,106.68,10.65,5.32,5.32,5.32,60,60,60
12923,Ce0.875Co1In5La0.125,0.86 ,2002,10.1103/PhysRevB.66.054534,12990,tetragonal,P4/mmm,160.28,8.01,4.61,4.61,7.54,90,90,90
12924,Ce0.875Co1In5Yb0.125,1.97 ,2011,10.1103/PhysRevLett.106.156403,12990,tetragonal,P4/mmm,160.28,8.01,4.61,4.61,7.54,90,90,90
12925,Ce0.875Ge12Pr0.125Pt4,NaN,,10.1103/PhysRevB.89.035145?,13008,cubic,Im-3,322.34,9.23,7.48,7.48,7.48,109.47,109.47,109.47
12926,Ce0.88La0.12Ru2,6.14 ,2004,10.1103/PhysRevB.70.094509,13054,cubic,Fd-3m1,106.68,10.65,5.32,5.32,5.32,60,60,60
12927,Ce0.8Co1In5Yb0.2,1.92 ,2014,10.1080/14786435.2014.976287,12990,tetragonal,P4/mmm,160.28,8.01,4.61,4.61,7.54,90,90,90
12928,Ce0.8Cu2Eu1.2Ru1Sr2O10,30.00 ,2002,10.1103/PhysRevB.66.024503,12913,monoclinic,P1m1,879.33,6.48,5.51,5.52,29.46,90,100.74,90
12929,Ce0.8La0.2Ru2,4.77 ,2004,10.1103/PhysRevB.70.094509,13054,cubic,Fd-3m1,106.68,10.65,5.32,5.32,5.32,60,60,60
12930,Ce0.8Pr0.2Ru2,5.82 ,1976,10.1143/JPSJ.41.26,13054,cubic,Fd-3m1,106.68,10.65,5.32,5.32,5.32,60,60,60
12931,Ce0.8Ru2Tb0.2,2.60 ,1974,10.1107/S0021889874009411,13054,cubic,Fd-3m1,106.68,10.65,5.32,5.32,5.32,60,60,60
12932,Ce0.916Co1In5Yb0.084,1.84 ,2016,10.1103/PhysRevB.93.064502,12990,tetragonal,P4/mmm,160.28,8.01,4.61,4.61,7.54,90,90,90
12933,Ce0.91La0.09Ru2,6.57 ,2004,10.1103/PhysRevB.70.094509,13054,cubic,Fd-3m1,106.68,10.65,5.32,5.32,5.32,60,60,60
12934,Ce0.925Co1In5La0.075,1.31 ,2002,10.1103/PhysRevB.66.054534,12990,tetragonal,P4/mmm,160.28,8.01,4.61,4.61,7.54,90,90,90
12935,Ce0.93Gd0.07Ru2,3.38 ,1960,10.1063/1.1984590,13054,cubic,Fd-3m1,106.68,10.65,5.32,5.32,5.32,60,60,60
12936,Ce0.94La0.06Ru2,6.55 ,2004,10.1103/PhysRevB.70.094509,13054,cubic,Fd-3m1,106.68,10.65,5.32,5.32,5.32,60,60,60
12937,Ce0.95Co1In5La0.05,1.68 ,2002,10.1103/PhysRevB.66.054534,12990,tetragonal,P4/mmm,160.28,8.01,4.61,4.61,7.54,90,90,90
12938,Ce0.95Co1In5Nd0.05,2.00 ,2002,10.1103/PhysRevB.66.054534,12990,tetragonal,P4/mmm,160.28,8.01,4.61,4.61,7.54,90,90,90
12939,Ce0.95Co1In5Yb0.05,2.16 ,2011,10.1103/PhysRevLett.106.156403,12990,tetragonal,P4/mmm,160.28,8.01,4.61,4.61,7.54,90,90,90
12940,Ce0.95La0.05Ru2,7.18 ,1987,10.1016/0038-1098(77)90288-5,13054,cubic,Fd-3m1,106.68,10.65,5.32,5.32,5.32,60,60,60
12941,Ce0.965Co1In5La0.035,1.84 ,2014,10.7566/JPSJ.83.013707,12990,tetragonal,P4/mmm,160.28,8.01,4.61,4.61,7.54,90,90,90
12942,Ce0.96Pt3Si1Th0.04,NaN,,10.1016/j.jallcom.2011.02.060,13048,tetragonal,P4mm,91.29,13.71,4.08,4.08,5.49,90,90,90
12943,Ce0.975Cu2Si2,NaN,,10.1103/PhysRevLett.82.5353,13002,tetragonal,I4/mmm,81.43,6.59,4.07,4.07,5.69,110.95,110.95,90
12944,Ce0.97Gd0.03Ru2,4.69 ,1960,10.1063/1.1984590,13054,cubic,Fd-3m1,106.68,10.65,5.32,5.32,5.32,60,60,60
12945,Ce0.97La0.03Pt3Si1,NaN,,10.1103/PhysRevLett.94.107001,13048,tetragonal,P4mm,91.29,13.71,4.08,4.08,5.49,90,90,90
12946,Ce0.97La0.03Ru2,6.45 ,2004,10.1103/PhysRevB.70.094509,13054,cubic,Fd-3m1,106.68,10.65,5.32,5.32,5.32,60,60,60
12947,Ce0.985La0.015Pt3Si1,0.15 ,2005,10.1103/PhysRevLett.94.107001,12802,hexagonal,P6_3/mmc,168.54,7.12,6.33,6.33,4.85,90,90,120
12948,Ce0.987Co1In5Yb0.013,2.13 ,2016,10.1103/PhysRevB.93.064502,12990,tetragonal,P4/mmm,160.28,8.01,4.61,4.61,7.54,90,90,90
12949,Ce0.98Co1In5La0.02,2.10 ,2015,10.1103/PhysRevLett.114.027003,12990,tetragonal,P4/mmm,160.28,8.01,4.61,4.61,7.54,90,90,90
12950,Ce0.98Co1In5Yb0.02,1.89 ,2012,10.1103/PhysRevB.86.144526,12990,tetragonal,P4/mmm,160.28,8.01,4.61,4.61,7.54,90,90,90
12951,Ce0.98La0.02Pt3Si1,0.03 ,2005,10.1103/PhysRevLett.94.107001,13048,tetragonal,P4mm,91.29,13.71,4.08,4.08,5.49,90,90,90
12952,Ce0.98Pt3Si1Th0.02,0.40 ,2011,10.1016/j.jallcom.2011.02.060,13048,tetragonal,P4mm,91.29,13.71,4.08,4.08,5.49,90,90,90
12953,Ce0.99La0.01Pt3Si1,0.57 ,2005,10.1103/PhysRevLett.94.107001,13048,tetragonal,P4mm,91.29,13.71,4.08,4.08,5.49,90,90,90
12954,Ce0.9Co1In5La0.1,1.22 ,2002,10.1103/PhysRevB.66.054534,12990,tetragonal,P4/mmm,160.28,8.01,4.61,4.61,7.54,90,90,90
12955,Ce0.9Co1In5Yb0.1,2.09 ,2011,10.1103/PhysRevLett.106.156403,12990,tetragonal,P4/mmm,160.28,8.01,4.61,4.61,7.54,90,90,90
12956,Ce0.9Cu2Eu1.1Ru1Sr2O10,NaN,,10.1103/PhysRevB.66.024503,12993,monoclinic,C1m1,219.83,6.46,3.9,3.9,14.73,82.36,82.41,89.92
12957,Ce0.9In5La0.1Rh1,1.60 ,2008,10.1103/PhysRevLett.101.017005,13027,tetragonal,P4/mmm,166.16,8.17,4.7,4.7,7.54,90,90,90
12958,Ce0.9La0.1Ru2,7.19 ,1987,10.1016/0038-1098(77)90288-5,13054,cubic,Fd-3m1,106.68,10.65,5.32,5.32,5.32,60,60,60
12959,Ce0.9Pr0.1Ru2,6.55 ,1976,10.1143/JPSJ.41.26,13054,cubic,Fd-3m1,106.68,10.65,5.32,5.32,5.32,60,60,60
12960,Ce1,1.70 ,1968,10.1103/PhysRevLett.21.1250,12960,monoclinic,C12/m1,50.8,9.16,3.3,3.3,5.7,73.17,73.17,60.02
12961,Ce1Co0.01Ru1.99,4.74 ,1971,10.1088/0305-4608/1/6/323,13054,cubic,Fd-3m1,106.68,10.65,5.32,5.32,5.32,60,60,60
12962,Ce1Co0.03Ru1.97,3.50 ,1971,10.1088/0305-4608/1/6/323,13054,cubic,Fd-3m1,106.68,10.65,5.32,5.32,5.32,60,60,60
12963,Ce1Co0.05Ru1.95,2.40 ,1971,10.1088/0305-4608/1/6/323,13054,cubic,Fd-3m1,106.68,10.65,5.32,5.32,5.32,60,60,60
12964,Ce1Co0.07Ru1.93,1.93 ,1971,10.1088/0305-4608/1/6/323,13054,cubic,Fd-3m1,106.68,10.65,5.32,5.32,5.32,60,60,60
12965,Ce1Co0.1In5Rh0.9,NaN,,10.1103/PhysRevB.72.024551,13027,tetragonal,P4/mmm,166.16,8.17,4.7,4.7,7.54,90,90,90
12966,Ce1Co0.25In5Ir0.75,1.52 ,2002,10.1016/S0921-4526(01)01281-9,13026,tetragonal,P4/mmm,166.33,9.05,4.7,4.7,7.52,90,90,90
12967,Ce1Co0.2In5Rh0.8,NaN,,10.1103/PhysRevB.72.024551,13027,tetragonal,P4/mmm,166.16,8.17,4.7,4.7,7.54,90,90,90
12968,Ce1Co0.2Ir0.8Si3,0.62 ,2007,10.1143/JPSJ.76.044708,13029,tetragonal,I4mm,88.37,7.83,5.76,5.76,5.76,136.84,136.84,62.69
12969,Ce1Co0.71In5Rh0.29,1.56 ,2005,10.1103/PhysRevB.72.024551,12990,tetragonal,P4/mmm,160.28,8.01,4.61,4.61,7.54,90,90,90
12970,Ce1Co0.75In5Ni0.25,NaN,,10.7566/JPSJ.85.094713,12990,tetragonal,P4/mmm,160.28,8.01,4.61,4.61,7.54,90,90,90
12971,Ce1Co0.77In5Rh0.23,1.38 ,2005,10.1103/PhysRevB.72.024551,12990,tetragonal,P4/mmm,160.28,8.01,4.61,4.61,7.54,90,90,90
12972,Ce1Co0.7In5Ir0.3,2.00 ,2002,10.1016/S0921-4526(01)01281-9,12990,tetragonal,P4/mmm,160.28,8.01,4.61,4.61,7.54,90,90,90
12973,Ce1Co0.7In5Ni0.3,NaN,,10.7566/JPSJ.85.094713,12990,tetragonal,P4/mmm,160.28,8.01,4.61,4.61,7.54,90,90,90
12974,Ce1Co0.7In5Rh0.3,1.42 ,2002,10.1103/PHYSREVB.65.014506,12990,tetragonal,P4/mmm,160.28,8.01,4.61,4.61,7.54,90,90,90
12975,Ce1Co0.7In5Ru0.3,2.13 ,2013,10.1103/PhysRevB.88.195134,12990,tetragonal,P4/mmm,160.28,8.01,4.61,4.61,7.54,90,90,90
12976,Ce1Co0.875In5Ni0.125,1.41 ,2016,10.7566/JPSJ.85.094713,12990,tetragonal,P4/mmm,160.28,8.01,4.61,4.61,7.54,90,90,90
12977,Ce1Co0.87In5Rh0.13,1.73 ,2005,10.1103/PhysRevB.72.024551,12990,tetragonal,P4/mmm,160.28,8.01,4.61,4.61,7.54,90,90,90
12978,Ce1Co0.8In5Ni0.2,0.88 ,2016,10.7566/JPSJ.85.094713,12990,tetragonal,P4/mmm,160.28,8.01,4.61,4.61,7.54,90,90,90
12979,Ce1Co0.8In5Rh0.2,1.57 ,2002,10.1103/PHYSREVB.65.014506,12990,tetragonal,P4/mmm,160.28,8.01,4.61,4.61,7.54,90,90,90
12980,Ce1Co0.8In5Ru0.2,2.18 ,2013,10.1103/PhysRevB.88.195134,12990,tetragonal,P4/mmm,160.28,8.01,4.61,4.61,7.54,90,90,90
12981,Ce1Co0.925In5Ni0.075,1.69 ,2016,10.7566/JPSJ.85.094713,12990,tetragonal,P4/mmm,160.28,8.01,4.61,4.61,7.54,90,90,90
12982,Ce1Co0.93In5Rh0.07,1.89 ,2005,10.1103/PhysRevB.72.024551,12990,tetragonal,P4/mmm,160.28,8.01,4.61,4.61,7.54,90,90,90
12983,Ce1Co0.95In5Ni0.05,1.86 ,2016,10.7566/JPSJ.85.094713,12990,tetragonal,P4/mmm,160.28,8.01,4.61,4.61,7.54,90,90,90
12984,Ce1Co0.9In5Ru0.1,2.25 ,2013,10.1103/PhysRevB.88.195134,12990,tetragonal,P4/mmm,160.28,8.01,4.61,4.61,7.54,90,90,90
12985,Ce1Co1.85,0.86 ,2002,10.1103/PhysRevB.65.014514,12991,cubic,Fd-3m1,85.6,10.01,4.95,4.95,4.95,60,60,60
12986,Ce1Co1.8Ru0.2,0.35 ,1971,10.1088/0305-4608/1/6/323,12991,cubic,Fd-3m1,85.6,10.01,4.95,4.95,4.95,60,60,60
12987,Ce1Co1.95,0.87 ,2002,10.1103/PhysRevB.65.014514,12991,cubic,Fd-3m1,85.6,10.01,4.95,4.95,4.95,60,60,60
12988,Ce1Co1.9Ru0.1,0.47 ,1971,10.1088/0305-4608/1/6/323,12991,cubic,Fd-3m1,85.6,10.01,4.95,4.95,4.95,60,60,60
12989,Ce1Co1Ge3,0.75 ,2007,10.1142/S0217979207044287,12989,tetragonal,I4mm,90.33,7.67,4.3,4.3,5.76,111.91,111.91,90
12990,Ce1Co1In5,2.33 ,2011,10.1103/PhysRevB.83.144510,12990,tetragonal,P4/mmm,160.28,8.01,4.61,4.61,7.54,90,90,90
12991,Ce1Co2,1.50 ,1967,10.1016/0022-3697(67)90160-6,12991,cubic,Fd-3m1,85.6,10.01,4.95,4.95,4.95,60,60,60
12992,Ce1Cu1Sb2,NaN,,10.1016/S0925-8388(96)03128-3,12992,tetragonal,P4/nmm1,194.04,7.65,4.38,4.38,10.1,90,90,90
12993,Ce1Cu2Eu1Ru1Sr2O10,NaN,,arXiv:cond-mat/0111217,12993,monoclinic,C1m1,219.83,6.46,3.9,3.9,14.73,82.36,82.41,89.92
12994,Ce1Cu2Ge0.02Si1.98,0.54 ,2002,10.1016/S0022-3697(02)00133-6,13002,tetragonal,I4/mmm,81.43,6.59,4.07,4.07,5.69,110.95,110.95,90
12995,Ce1Cu2Ge0.04Si1.96,0.40 ,2002,10.1103/PhysRevB.66.224502,13002,tetragonal,I4/mmm,81.43,6.59,4.07,4.07,5.69,110.95,110.95,90
12996,Ce1Cu2Ge0.08Si1.92,0.27 ,2002,10.1103/PhysRevB.66.224502,13002,tetragonal,I4/mmm,81.43,6.59,4.07,4.07,5.69,110.95,110.95,90
12997,Ce1Cu2Ge0.12Si1.88,0.20 ,2002,10.1103/PhysRevB.66.224502,13002,tetragonal,I4/mmm,81.43,6.59,4.07,4.07,5.69,110.95,110.95,90
12998,Ce1Cu2Ge0.1Si1.9,0.20 ,1997,10.1103/PhysRevB.56.678,13002,tetragonal,I4/mmm,81.43,6.59,4.07,4.07,5.69,110.95,110.95,90
12999,Ce1Cu2Ge0.2Si1.8,0.21 ,1997,10.1103/PhysRevB.56.678,13002,tetragonal,I4/mmm,81.43,6.59,4.07,4.07,5.69,110.95,110.95,90
13000,Ce1Cu2Ge0.3Si1.7,0.10 ,1997,10.1103/PhysRevB.56.678,13002,tetragonal,I4/mmm,81.43,6.59,4.07,4.07,5.69,110.95,110.95,90
13001,Ce1Cu2Ge2,2.00 ,1999,10.1016/S0921-4526(98)01069-2,13001,tetragonal,I4/mmm,87.48,7.83,4.16,4.16,5.85,110.8,110.8,90
13002,Ce1Cu2Si2,0.80 ,2012,10.1103/PhysRevB.85.205105,13002,tetragonal,I4/mmm,81.43,6.59,4.07,4.07,5.69,110.95,110.95,90
13003,Ce1Cu6,NaN,,10.1016/0038-1098(89)90810-7,13003,monoclinic,P12_1/c1,405.39,8.54,10.05,5.04,8.01,88.41,90,90
13004,Ce1Ga6,NaN,,10.1016/0022-5088(86)90687-9,13004,tetragonal,P4/nbm1,275.66,6.73,6,6,7.67,90,90,90
13005,Ce1Ge0.03Pt3Si0.97,0.63 ,2005,10.1016/j.physb.2005.01.062,13048,tetragonal,P4mm,91.29,13.71,4.08,4.08,5.49,90,90,90
13006,Ce1Ge0.06Pt3Si0.94,0.56 ,2005,10.1016/j.physb.2005.01.062,13048,tetragonal,P4mm,91.29,13.71,4.08,4.08,5.49,90,90,90
13007,Ce1Ge0.1Pt3Si0.9,0.31 ,2005,10.1016/j.physb.2005.01.062,13048,tetragonal,P4mm,91.29,13.71,4.08,4.08,5.49,90,90,90
13008,Ce1Ge12Pt4,NaN,,10.1103/PhysRevB.94.094501,13008,cubic,Im-3,322.34,9.23,7.48,7.48,7.48,109.47,109.47,109.47
13009,Ce1Ge1Pd2,NaN,,10.1143/JPSJ.66.2163,13009,orthorhombic,Pnma,311.45,9.08,5.68,6.98,7.85,90,90,90
13010,Ce1Ge2Ni2,0.22 ,1997,10.1007/s002570050370,13010,tetragonal,I4/mmm,83.22,8.04,5.66,5.66,5.66,137.03,137.03,62.39
13011,Ce1Ge3Ir1,0.81 ,2007,10.1016/j.jmmm.2006.10.151,13011,tetragonal,I4mm,98.27,9.3,4.42,4.42,5.92,111.89,111.89,90
13012,Ce1Ge3Ni1,0.48 ,2004,10.1088/0953-8984/16/20/L01,13012,orthorhombic,Cmmm,188.94,7.33,4.15,4.17,11.11,90,100.78,90
13013,Ce1In3,0.17 ,1998,10.1038/27838,13013,cubic,Pm-3m,103.49,7.78,4.69,4.69,4.69,90,90,90
13014,Ce1In5Ir0.1Rh0.9,2.04 ,2004,10.1103/PhysRevB.70.020505,13027,tetragonal,P4/mmm,166.16,8.17,4.7,4.7,7.54,90,90,90
13015,Ce1In5Ir0.25Rh0.75,1.84 ,2004,10.1103/PhysRevB.70.020505,13027,tetragonal,P4/mmm,166.16,8.17,4.7,4.7,7.54,90,90,90
13016,Ce1In5Ir0.736Pt0.264,NaN,,10.1103/PhysRevB.89.041101,13026,tetragonal,P4/mmm,166.33,9.05,4.7,4.7,7.52,90,90,90
13017,Ce1In5Ir0.75Rh0.25,0.64 ,2001,10.48550/arXiv.cond-mat/0107266,13026,tetragonal,P4/mmm,166.33,9.05,4.7,4.7,7.52,90,90,90
13018,Ce1In5Ir0.7Rh0.3,1.20 ,2006,10.1103/PhysRevLett.96.147001,13026,tetragonal,P4/mmm,166.33,9.05,4.7,4.7,7.52,90,90,90
13019,Ce1In5Ir0.828Pt0.172,NaN,,10.1103/PhysRevB.89.041101,13026,tetragonal,P4/mmm,166.33,9.05,4.7,4.7,7.52,90,90,90
13020,Ce1In5Ir0.8Rh0.2,0.67 ,2006,10.1103/PhysRevLett.96.147001,13026,tetragonal,P4/mmm,166.33,9.05,4.7,4.7,7.52,90,90,90
13021,Ce1In5Ir0.932Pt0.068,NaN,,10.1103/PhysRevB.89.041101,13026,tetragonal,P4/mmm,166.33,9.05,4.7,4.7,7.52,90,90,90
13022,Ce1In5Ir0.956Pt0.044,0.43 ,2014,10.1103/PhysRevB.89.041101,13026,tetragonal,P4/mmm,166.33,9.05,4.7,4.7,7.52,90,90,90
13023,Ce1In5Ir0.978Pt0.022,0.73 ,2014,10.1103/PhysRevB.89.041101,13026,tetragonal,P4/mmm,166.33,9.05,4.7,4.7,7.52,90,90,90
13024,Ce1In5Ir0.987Pt0.013,0.90 ,2014,10.1103/PhysRevB.89.041101,13026,tetragonal,P4/mmm,166.33,9.05,4.7,4.7,7.52,90,90,90
13025,Ce1In5Ir0.9Rh0.1,0.35 ,2006,10.1103/PhysRevLett.96.147001,13026,tetragonal,P4/mmm,166.33,9.05,4.7,4.7,7.52,90,90,90
13026,Ce1In5Ir1,0.43 ,2002,10.1016/S0921-4526(01)01085-7,13026,tetragonal,P4/mmm,166.33,9.05,4.7,4.7,7.52,90,90,90
13027,Ce1In5Rh1,2.26 ,2008,10.1143/JPSJ.77.114704,13027,tetragonal,P4/mmm,166.16,8.17,4.7,4.7,7.54,90,90,90
13028,Ce1In7Pt2,2.10 ,2010,10.1103/PhysRevB.81.180507,13028,tetragonal,I4/mmm,236.59,9.36,11.32,11.32,11.32,156.18,156.18,33.94
13029,Ce1Ir1Si3,1.60 ,2006,10.1143/JPSJ.75.043703,13029,tetragonal,I4mm,88.37,7.83,5.76,5.76,5.76,136.84,136.84,62.69
13030,Ce1Ir2,NaN,,10.1103/PhysRev.137.A119,13030,cubic,Fd-3m1,109.51,15.91,5.37,5.37,5.37,60,60,60
13031,Ce1Ir3,3.40 ,2018,10.7566/JPSJ.87.053704,13031,hexagonal,P6_3/mmc,428.55,16.66,5.3,5.3,17.61,90,90,120
13032,Ce1Ir5,1.82 ,1965,10.1103/PhysRev.137.A119,13032,hexagonal,P6/mmm,104.57,17.49,5.27,5.27,4.34,90,90,120
13033,Ce1Mo6S8,NaN,,10.1016/0038-1098(93)90259-P,13033,trigonal,R-3H,278.72,5.79,6.53,6.53,6.54,89.07,89.16,89.14
13034,Ce1N0.87,NaN,,10.1103/PhysRev.90.115,13034,cubic,Fm-3m,32.94,7.77,3.6,3.6,3.6,60,60,60
13035,Ce1Ni1Sb2,NaN,,10.1016/S0925-8388(96)03128-3,13035,tetragonal,P4/nmm1,186.68,7.87,4.39,4.39,9.69,90,90,90
13036,Ce1Ni2,NaN,,10.1016/0022-3697(67)90160-6,13036,cubic,Fd-3m1,90.3,9.47,5.04,5.04,5.04,60,60,60
13037,Ce1Os2,NaN,,10.1103/RevModPhys.35.1,13037,hexagonal,P6_3/mmc,219.77,15.73,5.31,5.31,9,90,90,120
13038,Ce1P12Ru4,NaN,,10.1016/0022-3697(95)00197-2,13038,cubic,Im-3,261.34,5.82,6.98,6.98,6.98,109.47,109.47,109.47
13039,Ce1P2Pd2,NaN,,10.1016/j.jmmm.2016.05.089,13039,tetragonal,I4/mmm,85.8,8.03,5.81,5.81,5.81,138.27,138.27,60.49
13040,Ce1Pd1Sb2,NaN,,10.1016/S0925-8388(96)03128-3,13040,tetragonal,P4/nmm1,196.92,8.26,4.47,4.47,9.87,90,90,90
13041,Ce1Pd2Si2,0.52 ,2002,10.1088/0953-8984/14/28/102,13041,tetragonal,I4/mmm,88.86,7.65,4.24,4.24,5.79,111.46,111.46,90
13042,Ce1Pt0.1Ru1.9,4.08 ,1972,10.1103/PhysRevB.6.3286,13054,cubic,Fd-3m1,106.68,10.65,5.32,5.32,5.32,60,60,60
13043,Ce1Pt0.2Ru1.8,3.40 ,1972,10.1103/PhysRevB.6.3286,13054,cubic,Fd-3m1,106.68,10.65,5.32,5.32,5.32,60,60,60
13044,Ce1Pt1Si1,NaN,,10.1103/PhysRevB.52.6784,13044,tetragonal,I4_1md,127.13,9.49,7.87,7.87,7.87,149.24,149.22,44.07
13045,Ce1Pt1Si2,0.14 ,2011,10.1143/JPSJ.80.024711,13045,orthorhombic,Cmcm,151.31,8.59,4.21,4.28,8.67,104.29,90,90
13046,Ce1Pt2,NaN,,10.1103/PhysRev.137.A119,13046,cubic,Fd-3m1,116.9,15.07,5.49,5.49,5.49,60,60,60
13047,Ce1Pt3,NaN,,10.1103/PhysRev.137.A119,13047,cubic,Pm-3m,71.43,16.86,4.15,4.15,4.15,90,90,90
13048,Ce1Pt3Si1,0.75 ,2004,10.1103/PhysRevLett.92.027003,13048,tetragonal,P4mm,91.29,13.71,4.08,4.08,5.49,90,90,90
13049,Ce1Pt5,NaN,,10.1103/PhysRev.137.A119,13049,hexagonal,P6/mmm,110.25,16.8,5.37,5.37,4.42,90,90,120
13050,Ce1Rh1Si3,1.09 ,2010,10.1143/JPSJ.79.063701,13050,tetragonal,I4mm,87.57,6.21,5.75,5.75,5.75,136.93,136.93,62.55
13051,Ce1Rh1Sn1,NaN,,10.1080/14786430410001678145,13051,hexagonal,P-62m,197.1,9.14,7.47,7.46,4.09,90,90,119.99
13052,Ce1Rh2,NaN,,,13052,cubic,Fd-3m1,108.4,10.6,5.35,5.35,5.35,60,60,60
13053,Ce1Rh2Si2,0.43 ,2002,10.1088/0953-8984/14/21/102,13053,tetragonal,I4/mmm,84.67,7.89,4.1,4.1,5.81,110.63,110.63,90
13054,Ce1Ru2,6.30 ,2006,10.1016/j.jpcs.2006.05.014,13054,cubic,Fd-3m1,106.68,10.65,5.32,5.32,5.32,60,60,60
13055,Ce1Ru3Si2,1.25 ,2016,10.1103/PhysRevB.94.094523,13055,hexagonal,P6/mmm,98.84,8.39,5.63,5.63,3.6,90,90,120
13056,Ce1Ru4Sb12,NaN,,10.1143/JPSJ.69.868,13056,cubic,Im-3,412.29,8.08,8.12,8.12,8.12,109.47,109.47,109.47
13057,Ce1S1,NaN,,,13057,cubic,Fm-3m,45.89,6.23,4.02,4.02,4.02,60,60,60
13058,Ce1Si2,NaN,,10.1103/PhysRev.112.89,13058,tetragonal,I4_1/amd,122.17,5.34,4.18,4.18,7.59,105.98,105.98,90
13059,Ce1Sn3,NaN,,10.1016/0022-3697(70)90261-1,13059,cubic,Pm-3m,105.26,7.83,4.72,4.72,4.72,90,90,90
13060,Ce2Co1In8,0.40 ,2003,10.1088/0953-8984/15/28/346,13060,tetragonal,P4/mmm,264.99,7.88,4.66,4.66,12.22,90,90,90
13061,Ce2Ge5Ni3,0.22 ,2005,10.1088/0953-8984/17/28/012,13061,orthorhombic,Ibam,339.6,8.01,8.18,8.18,8.18,137.44,106.94,88.4
13062,Ce2In8Ir1,NaN,,10.1016/S0304-8853(00)00602-8,13062,tetragonal,P4/mmm,281.56,8.2,4.76,4.76,12.44,90,90,90
13063,Ce2In8Pd1,0.70 ,2011,10.1103/PhysRevB.83.064504,13063,tetragonal,P4/mmm,273.26,7.93,4.73,4.73,12.2,90,90,90
13064,Ce2In8Rh1,2.00 ,2004,10.1103/PhysRevB.70.214526,13064,tetragonal,P4/mmm,270.63,7.99,4.71,4.71,12.22,90,90,90
13065,Ce2Ir3Si5,NaN,,10.1103/PhysRevB.70.064403,13065,orthorhombic,Ibam,341.53,9.7,8.2,8.2,8.2,137.85,104.73,90.25
13066,Ce2Pd3Si5,NaN,,10.1143/JPSJ.66.2163,13066,orthorhombic,I222,353.24,6.96,8.28,8.28,8.28,137.44,105.88,89.42
13067,Ce2Rh3Si5,NaN,,10.1143/JPSJ.66.2163,13067,orthorhombic,Ibam,340,7.12,8.2,8.2,8.2,138.15,105.26,89.54
13068,Ce2S3,NaN,,,13068,monoclinic,P12_1/m1,485.04,5.15,4.09,7.57,15.64,89.87,90,90
13069,Ce3Ge13Ru4,NaN,,10.1007/978-3-642-81894-3,13069,cubic,Pm-3n,750.74,7.83,9.09,9.09,9.09,90,90,90
13070,Ce3Ge2Rh2,NaN,,10.1103/PhysRevB.64.224420,13070,orthorhombic,Pbcm,603.23,8.49,5.61,8.08,13.31,90,90,90
13071,Ce3Pd4Si4,NaN,,10.1103/PhysRevB.88.024423,13071,orthorhombic,Immm,213.78,7.44,12.7,12.7,12.7,161.42,160.85,26.8
13072,Ce3Ru4Sn13,NaN,,10.1016/j.jallcom.2014.07.051,13072,cubic,Pm-3n,938.43,8.38,9.79,9.79,9.79,90,90,90
13073,Ce3S4,NaN,,,13057,cubic,Fm-3m,45.89,6.23,4.02,4.02,4.02,60,60,60
13074,Ce4Sb3,NaN,,10.1016/0921-4526(90)90147-M,13074,cubic,Fm-3m,68.22,6.37,4.59,4.59,4.59,60,60,60
13075,Cl0.7Hf1N1,24.00 ,2012,10.1103/PhysRevB.85.144517,15802,trigonal,R-3mH,104.79,7.22,9.74,9.74,9.74,21.08,21.08,21.08
13076,Cl0.7N1Zr1,14.00 ,2005,10.1143/JPSJ.74.2586,13092,trigonal,R-3mH,108.66,4.3,9.82,9.82,9.82,21.23,21.23,21.23
13077,Cl1Cu2Pb2Ru1Sr2O8,NaN,,10.1103/PhysRevB.65.172506,13077,orthorhombic,Amm2,236.63,6.89,3.93,3.93,15.34,90,90,90.2
13078,Cl1Cu2Sr3O5,70.00 ,1997,10.1038/38249,13078,cubic,Im-3m,228.58,4.89,6.67,6.67,6.67,109.47,109.47,109.47
13079,Cl1Cu3Pb3Sr3O8,NaN,,10.1016/0921-4534(90)90487-Y,13079,monoclinic,P1m1,301.59,6.82,3.87,3.91,19.93,89.12,90,90
13080,Cl1Hf1N1Na0.18,22.00 ,2004,10.1016/j.physc.2003.10.006,15842,monoclinic,C12/m1,353.22,6.65,6.33,6.33,10.4,84.18,84.18,120.01
13081,Cl1Hf1N1Na0.28,23.00 ,2000,10.1016/S0921-4534(00)00654-7,15842,monoclinic,C12/m1,353.22,6.65,6.33,6.33,10.4,84.18,84.18,120.01
13082,Cl1Hf1N1Na0.29,19.00 ,2004,10.1016/j.physc.2003.10.006,15842,monoclinic,C12/m1,353.22,6.65,6.33,6.33,10.4,84.18,84.18,120.01
13083,Cl1Li0.05N1Zr1,15.00 ,2010,10.1103/PhysRevB.82.054504,13089,trigonal,R-3mH,226.8,4.17,19.44,19.44,19.44,10.87,10.87,10.87
13084,Cl1Li0.06N1Zr1,15.20 ,2006,10.1103/PhysRevLett.97.107001,13089,trigonal,R-3mH,226.8,4.17,19.44,19.44,19.44,10.87,10.87,10.87
13085,Cl1Li0.13N1Zr1,13.70 ,2010,10.1103/PhysRevB.82.054504,13089,trigonal,R-3mH,226.8,4.17,19.44,19.44,19.44,10.87,10.87,10.87
13086,Cl1Li0.14N1Zr1,15.00 ,1997,10.1021/CM970211B,13089,trigonal,R-3mH,226.8,4.17,19.44,19.44,19.44,10.87,10.87,10.87
13087,Cl1Li0.16N1Zr1,14.00 ,1997,10.1021/CM970211B,13089,trigonal,R-3mH,226.8,4.17,19.44,19.44,19.44,10.87,10.87,10.87
13088,Cl1Li0.17N1Zr1,14.20 ,2004,10.1103/PhysRevB.69.134522,13089,trigonal,R-3mH,226.8,4.17,19.44,19.44,19.44,10.87,10.87,10.87
13089,Cl1Li0.18N1Zr1,14.60 ,2004,10.1103/PhysRevB.69.134522,13089,trigonal,R-3mH,226.8,4.17,19.44,19.44,19.44,10.87,10.87,10.87
13090,Cl1N1Na0.16Ti1,14.00 ,2012,10.1103/PhysRevB.86.024516,13090,triclinic,P-1,576.65,2.94,5.22,9.47,12.45,69.83,87.56,86.87
13091,Cl1N1Ti1,NaN,,10.1103/PhysRevB.86.024516,13091,orthorhombic,Pmmn1,104.23,3.1,3.27,3.94,8.1,90,90,90
13092,Cl1N1Zr1,13.00 ,1998,10.1038/33362,13092,trigonal,R-3mH,108.66,4.3,9.82,9.82,9.82,21.23,21.23,21.23
13093,Co0.004Fe1.996K0.8Se2,22.00 ,2011,10.1103/PhysRevB.84.014502,15782,tetragonal,I4/mmm,106.7,4.8,7.92,7.92,7.92,152.36,152.36,39.49
13094,Co0.008Fe1.992K0.8Se2,17.00 ,2011,10.1103/PhysRevB.84.014502,15782,tetragonal,I4/mmm,106.7,4.8,7.92,7.92,7.92,152.36,152.36,39.49
13095,Co0.012Fe1.988K0.8Se2,11.00 ,2011,10.1103/PhysRevB.84.014502,15782,tetragonal,I4/mmm,106.7,4.8,7.92,7.92,7.92,152.36,152.36,39.49
13096,Co0.01Cu2Gd1Ru0.99Sr2O8,25.50 ,2004,10.1016/j.physc.2003.12.006,13567,tetragonal,P4/mbm,351.61,6.5,5.47,5.47,11.74,90,90,90
13097,Co0.021Si1V2.979,16.40 ,,,15643,cubic,Pm-3n,102.74,5.85,4.68,4.68,4.68,90,90,90
13098,Co0.02Cu0.98Rh2S4,3.80 ,1967,10.1016/0375-9601(67)90878-X,13494,cubic,Fd-3m1,235.3,5.61,6.93,6.93,6.93,60,60,60
13099,Co0.02Nb3Rh0.98,2.28 ,,,15033,cubic,Pm-3n,138.31,9.16,5.17,5.17,5.17,90,90,90
13100,Co0.02Sn0.98Ta3,4.00 ,1973,10.1143/JPSJ.34.1168,15673,cubic,Pm-3n,148.79,14.77,5.3,5.3,5.3,90,90,90
13101,Co0.05Fe0.95Se1,10.00 ,2009,10.1143/JPSJ.78.074712,13770,tetragonal,P4/nmm1,90.61,4.94,3.93,3.93,5.86,90,90,90
13102,Co0.05Nb3Rh0.95,1.96 ,,,15033,cubic,Pm-3n,138.31,9.16,5.17,5.17,5.17,90,90,90
13103,Co0.06Ge2Pd1.94Sr1,2.58 ,2012,10.1103/PhysRevB.85.024538,14118,tetragonal,I4/mmm,99.61,7.43,6.01,6.01,6.01,137.03,137.03,62.39
13104,Co0.06La1Ru2.94Si2,6.62 ,2012,10.1103/PhysRevB.86.024513,14639,hexagonal,P6_3/mcm,202.65,8.17,5.69,5.69,7.22,90,90,120
13105,Co0.15La1Ru2.85Si2,6.45 ,2012,10.1103/PhysRevB.86.024513,14639,hexagonal,P6_3/mcm,202.65,8.17,5.69,5.69,7.22,90,90,120
13106,Co0.15Ni0.85Zr2,1.40 ,1970,10.1143/JPSJ.29.879,15124,tetragonal,I4/mcm,109.71,7.3,5.24,5.27,5.27,75.71,60.21,60.21
13107,Co0.15Ti0.85,3.80 ,1960,10.1063/1.1984590,13107,cubic,Fd-3m1,178.1,4.67,6.32,6.32,6.32,60,60,60
13108,Co0.1Fe0.9Se1,5.00 ,2009,10.1143/JPSJ.78.074712,13770,tetragonal,P4/nmm1,90.61,4.94,3.93,3.93,5.86,90,90,90
13109,Co0.1Nb3Rh0.9,1.90 ,,,15033,cubic,Pm-3n,138.31,9.16,5.17,5.17,5.17,90,90,90
13110,Co0.219Ga1V2.781,8.40 ,,,15776,cubic,Pm-3n,108.14,6.83,4.76,4.76,4.76,90,90,90
13111,Co0.24La1Ru2.76Si2,6.04 ,2012,10.1103/PhysRevB.86.024513,14639,hexagonal,P6_3/mcm,202.65,8.17,5.69,5.69,7.22,90,90,120
13112,Co0.25Pd49.75Sb50,1.57 ,1968,10.1103/PhysRev.169.457,15284,hexagonal,P6_3/mmc,82.59,9.18,4.11,4.11,5.64,90,90,120
13113,Co0.2Ir3.8Lu5Si10,5.52 ,1991,10.1103/PhysRevB.43.7681,14503,tetragonal,P4/mbm,652.37,9.8,12.49,12.49,4.18,90,90,90
13114,Co0.3Ni0.7V3,NaN,,,15096,cubic,Pm-3n,99.88,7.03,4.64,4.64,4.64,90,90,90
13115,Co0.3Ni0.7Zr2,2.02 ,2009,10.1103/PhysRevB.79.184525,13122,tetragonal,I422,109.26,7.33,5.25,5.25,5.25,105.19,105.19,118.41
13116,Co0.3Sc0.7,0.35 ,,,13116,tetragonal,I4/mcm,111.06,4.45,5.26,5.26,5.26,106.64,106.64,115.3
