Repository: ljcj007/SuperBand

# SuperBand
The SuperBand database is an open access energy structure database for superconductors that have been synthesized experimentally before 2024-04.  It provides tools for data-mining and machine learning techniques. The universal features provided on our web https://www.superband.work/ interface facilitate the design of novel superconductors with a wide-range of applications. We describe the database and the algorithm to generate it in our paper [1] https://arxiv.org/abs/2409.09419.

# Using the SuperBand
The SuperBand website http://www.superband.work/ offers a visual interface for exploring lattice structures, electronic band structures, and Fermi surface plots, providing an intui

File: superband.csv (part 10 of 25)
id,formula,Tc,Time,doi,cif,system,SG_num,SG_syb,density,,,,,,
13117,Co0.44Mo0.56,13.00 ,,,13117,hexagonal,P-6m2,26.31,9.77,2.69,2.69,4.18,90,90,120
13118,Co0.5Fe0.5Ti1,3.30 ,1967,10.1063/1.1709611,13118,cubic,Fm-3m,52.97,6.6,4.22,4.22,4.22,60,60,60
13119,Co0.5Fe0.5Zr2,1.26 ,1972,10.1016/0022-5088(72)90060-4,13119,tetragonal,I422,112.34,7.09,5.28,5.28,5.28,106.86,106.86,114.84
13120,Co0.5Ni0.5Ta2,0.91 ,1972,10.1016/0022-5088(72)90060-4,13120,tetragonal,I422,92.4,15.12,4.99,4.99,4.99,104.01,104.01,121.05
13121,Co0.5Ni0.5V3,NaN,,,13121,cubic,Pm-3,99.21,7.08,4.63,4.63,4.63,90,90,90
13122,Co1Ni1Zr4,3.21 ,1972,10.1016/0022-5088(72)90060-4,13122,tetragonal,I422,109.26,7.33,5.25,5.25,5.25,105.19,105.19,118.41
13123,Co0.5Rh0.5V3,NaN,,,13123,cubic,Pm-3,103.22,7.52,4.69,4.69,4.69,90,90,90
13124,Co0.6Ni0.4Zr2,4.20 ,2000,10.1016/S0921-4526(99)02043-8,13122,tetragonal,I422,109.26,7.33,5.25,5.25,5.25,105.19,105.19,118.41
13125,Co0.75Cu0.25Zr2,4.89 ,2013,10.1016/j.physc.2013.07.008,13125,orthorhombic,C222,225.66,7.14,5.3,5.3,9.11,90,90,118.33
13126,Co0.7Cu0.3La1.15Sr0.85O4,NaN,,10.1103/PhysRevB.59.12090,15832,orthorhombic,Aea2,190.05,6.11,5.45,6.95,5.45,66.91,89.88,89.95
13127,Co0.7Ni0.3Zr2,5.14 ,2000,10.1016/S0921-4526(99)02457-6,13122,tetragonal,I422,109.26,7.33,5.25,5.25,5.25,105.19,105.19,118.41
13128,Co0.85Cu0.15Zr2,5.88 ,2013,10.1016/j.physc.2013.07.008,13218,tetragonal,I4/mcm,110.1,7.28,5.25,5.25,5.25,106.32,106.32,115.97
13129,Co0.85Ga0.15Zr2,5.56 ,2011,10.1016/j.ssc.2010.12.005,13218,tetragonal,I4/mcm,110.1,7.28,5.25,5.25,5.25,106.32,106.32,115.97
13130,Co0.85Ni0.15Zr2,6.00 ,2000,10.1016/S0921-4526(99)02043-8,13218,tetragonal,I4/mcm,110.1,7.28,5.25,5.25,5.25,106.32,106.32,115.97
13131,Co0.8Cu0.2La1.05Sr0.95O4,NaN,,10.1103/PhysRevB.59.12090,15832,orthorhombic,Aea2,190.05,6.11,5.45,6.95,5.45,66.91,89.88,89.95
13132,Co0.8Cu0.2Zr2,5.41 ,2013,10.1016/j.physc.2013.07.008,13218,tetragonal,I4/mcm,110.1,7.28,5.25,5.25,5.25,106.32,106.32,115.97
13133,Co0.8Fe0.2Ga5Pu1,10.00 ,2005,10.1103/PhysRevB.72.104508,15828,tetragonal,P4/mmm,119.33,9.07,4.22,4.22,6.71,90,90,90
13134,Co0.8Ga0.2Zr2,5.29 ,2011,10.1016/j.ssc.2010.12.005,13218,tetragonal,I4/mcm,110.1,7.28,5.25,5.25,5.25,106.32,106.32,115.97
13135,Co0.8Ni0.2Zr2,5.83 ,2000,10.1016/S0921-4526(99)02457-6,13218,tetragonal,I4/mcm,110.1,7.28,5.25,5.25,5.25,106.32,106.32,115.97
13136,Co0.92Mn0.08U6,2.20 ,1970,"LT-12(1970, Kyoto) P 345",13214,tetragonal,I4/mcm,269.13,18.35,7.67,7.67,7.67,96.5,96.5,140.69
13137,Co0.94Rh0.06U6,2.00 ,1970,"LT-12(1970, Kyoto) P 345",13214,tetragonal,I4/mcm,269.13,18.35,7.67,7.67,7.67,96.5,96.5,140.69
13138,Co0.95Cu0.05Zr2,6.52 ,2013,10.1016/j.physc.2013.07.008,13218,tetragonal,I4/mcm,110.1,7.28,5.25,5.25,5.25,106.32,106.32,115.97
13139,Co0.95Ga0.05Zr2,5.79 ,2011,10.1016/j.ssc.2010.12.005,13218,tetragonal,I4/mcm,110.1,7.28,5.25,5.25,5.25,106.32,106.32,115.97
13140,Co0.96Mo0.04U6,1.50 ,1970,"LT-12(1970, Kyoto) P 345",13214,tetragonal,I4/mcm,269.13,18.35,7.67,7.67,7.67,96.5,96.5,140.69
13141,Co0.975Mo0.025U1,NaN,,,13213,cubic,I2_13,122.67,16.08,5.42,5.42,5.42,109.47,109.47,109.47
13142,Co0.97Rh0.03U1,NaN,,,13213,cubic,I2_13,122.67,16.08,5.42,5.42,5.42,109.47,109.47,109.47
13143,Co0.98Cr0.02U1,NaN,,,13213,cubic,I2_13,122.67,16.08,5.42,5.42,5.42,109.47,109.47,109.47
13144,Co0.98Fe0.02U1,NaN,,,13213,cubic,I2_13,122.67,16.08,5.42,5.42,5.42,109.47,109.47,109.47
13145,Co0.98Mn0.02U1,NaN,,,13213,cubic,I2_13,122.67,16.08,5.42,5.42,5.42,109.47,109.47,109.47
13146,Co0.98Ni0.02U1,NaN,,,13213,cubic,I2_13,122.67,16.08,5.42,5.42,5.42,109.47,109.47,109.47
13147,Co0.9Cu0.1La0.95Sr1.05O4,NaN,,10.1103/PhysRevB.59.12090,15832,orthorhombic,Aea2,190.05,6.11,5.45,6.95,5.45,66.91,89.88,89.95
13148,Co0.9Cu0.1Zr2,6.07 ,2013,10.1016/j.physc.2013.07.008,13218,tetragonal,I4/mcm,110.1,7.28,5.25,5.25,5.25,106.32,106.32,115.97
13149,Co0.9Fe0.1Ga5Pu1,13.50 ,2005,10.1103/PhysRevB.72.104508,15828,tetragonal,P4/mmm,119.33,9.07,4.22,4.22,6.71,90,90,90
13150,Co0.9Ga0.1Zr2,5.72 ,2011,10.1016/j.ssc.2010.12.005,13218,tetragonal,I4/mcm,110.1,7.28,5.25,5.25,5.25,106.32,106.32,115.97
13151,Co0.9Ga5Ni0.1Pu1,16.60 ,2005,10.1103/PhysRevB.72.104508,15828,tetragonal,P4/mmm,119.33,9.07,4.22,4.22,6.71,90,90,90
13152,Co0.9Ni0.1Zr2,5.94 ,2000,10.1016/S0921-4526(99)02457-6,13218,tetragonal,I4/mcm,110.1,7.28,5.25,5.25,5.25,106.32,106.32,115.97
13153,Co0.9Rh0.1V3,NaN,,,13215,cubic,Pm-3n,98.64,7.13,4.62,4.62,4.62,90,90,90
13154,Co1,NaN,,,13154,hexagonal,P6_3/mmc,21.28,9.2,2.47,2.47,4.02,90,90,120
13155,Co1.5V0.5Zr1,NaN,,,13155,trigonal,R-3mH,84.53,8.06,4.79,4.79,4.79,64.08,64.08,64.08
13156,Co1.8Cr0.2Cu1S4,2.70 ,2004,10.1143/JPSJ.73.1938,13223,cubic,Fd-3m1,209.06,4.92,6.66,6.66,6.66,60,60,60
13157,Co1.8Cu1.2S4,2.30 ,1995,10.1103/PhysRevB.51.6159,13223,cubic,Fd-3m1,209.06,4.92,6.66,6.66,6.66,60,60,60
13158,Co1.95Cr0.05Cu1S4,3.40 ,2004,10.1143/JPSJ.73.1938,13223,cubic,Fd-3m1,209.06,4.92,6.66,6.66,6.66,60,60,60
13159,Co1.95Cu1Ir0.05S4,2.13 ,2004,10.1143/JPSJ.73.1938,13223,cubic,Fd-3m1,209.06,4.92,6.66,6.66,6.66,60,60,60
13160,Co1.95Cu1Rh0.05S4,NaN,,10.1143/JPSJ.73.1938,13223,cubic,Fd-3m1,209.06,4.92,6.66,6.66,6.66,60,60,60
13161,Co1.98Cr0.02Cu1S4,3.40 ,2004,10.1143/JPSJ.73.1938,13223,cubic,Fd-3m1,209.06,4.92,6.66,6.66,6.66,60,60,60
13162,Co1.98Cu1Ir0.02S4,2.79 ,2004,10.1143/JPSJ.73.1938,13223,cubic,Fd-3m1,209.06,4.92,6.66,6.66,6.66,60,60,60
13163,Co1.98Cu1Rh0.02S4,2.82 ,2004,10.1143/JPSJ.73.1938,13223,cubic,Fd-3m1,209.06,4.92,6.66,6.66,6.66,60,60,60
13164,Co1.99Cr0.01Cu1S4,3.62 ,2004,10.1143/JPSJ.73.1938,13223,cubic,Fd-3m1,209.06,4.92,6.66,6.66,6.66,60,60,60
13165,Co1.99Cu1Ir0.01S4,3.04 ,2004,10.1143/JPSJ.73.1938,13223,cubic,Fd-3m1,209.06,4.92,6.66,6.66,6.66,60,60,60
13166,Co1.99Cu1Rh0.01S4,2.61 ,2004,10.1143/JPSJ.73.1938,13223,cubic,Fd-3m1,209.06,4.92,6.66,6.66,6.66,60,60,60
13167,Co1.9Cr0.1Cu1S4,3.00 ,2004,10.1143/JPSJ.73.1938,13223,cubic,Fd-3m1,209.06,4.92,6.66,6.66,6.66,60,60,60
13168,Co1.9Cu0.9S4,1.60 ,1995,10.1103/PhysRevB.51.6159,13223,cubic,Fd-3m1,209.06,4.92,6.66,6.66,6.66,60,60,60
13169,Co1.9Cu1Ir0.1S4,NaN,,10.1143/JPSJ.73.1938,13223,cubic,Fd-3m1,209.06,4.92,6.66,6.66,6.66,60,60,60
13170,Co1Ga5Np0.1U0.9,7.20 ,2005,10.1103/PhysRevB.72.104508,13170,tetragonal,P4/mmm,120.46,8.9,4.21,4.21,6.79,90,90,90
13171,Co1Ga5Np1,NaN,,10.1103/PhysRevB.69.184411,13171,orthorhombic,Pmmm,120.4,8.89,4.19,4.21,6.82,90,90,90
13172,Co1Ga5Pu0.9U0.1,8.40 ,2005,10.1103/PhysRevB.72.104508,15828,tetragonal,P4/mmm,119.33,9.07,4.22,4.22,6.71,90,90,90
13173,Co1Ge0.92Si0.08U1,0.29 ,2008,10.1103/PhysRevB.77.140506,13178,orthorhombic,Pnma,210.98,11.64,4.26,6.9,7.17,90,90,90
13174,Co1Ge0.94Si0.06U1,0.42 ,2008,10.1103/PhysRevB.77.140506,13178,orthorhombic,Pnma,210.98,11.64,4.26,6.9,7.17,90,90,90
13175,Co1Ge0.96Si0.04U1,0.54 ,2008,10.1103/PhysRevB.77.140506,13178,orthorhombic,Pnma,210.98,11.64,4.26,6.9,7.17,90,90,90
13176,Co1Ge0.98Si0.02U1,0.66 ,2008,10.1103/PhysRevB.77.140506,13178,orthorhombic,Pnma,210.98,11.64,4.26,6.9,7.17,90,90,90
13177,Co1Ge0.9Si0.1U1,0.15 ,2008,10.1103/PhysRevB.77.140506,13178,orthorhombic,Pnma,210.98,11.64,4.26,6.9,7.17,90,90,90
13178,Co1Ge1U1,0.80 ,2007,10.1103/PhysRevLett.99.067006,13178,orthorhombic,Pnma,210.98,11.64,4.26,6.9,7.17,90,90,90
13179,Co1Ge2,NaN,,,13179,orthorhombic,Cmce,169.3,8.01,5.6,5.6,6.08,90,117.39,90
13180,Co1Ge3Nd1,NaN,,10.1143/JPSJ.78.124713,13180,tetragonal,I4mm,90.4,7.73,5.77,5.77,5.77,136.35,136.35,63.45
13181,Co1Ge3Pr1,NaN,,10.1143/JPSJ.78.124713,13181,tetragonal,I4mm,91.34,7.6,5.79,5.79,5.79,136.3,136.3,63.52
13182,Co1Hf2,0.56 ,1963,10.1103/RevModPhys.35.1,13182,cubic,Fd-3m1,425.51,12.98,8.44,8.44,8.44,60,60,60
13183,Co1In5La1,NaN,,10.1103/PhysRevB.66.054534,13183,tetragonal,P4/mmm,164.29,7.8,4.64,4.64,7.64,90,90,90
13184,Co1La0.85Sr1.15O4,NaN,,10.1103/PhysRevB.59.12090,15832,orthorhombic,Aea2,190.05,6.11,5.45,6.95,5.45,66.91,89.88,89.95
13185,Co1La1O3,NaN,,10.1016/S0921-4534(05)80214-X,13185,triclinic,P-1,239.43,6.82,5.5,5.59,7.79,89.73,91.75,89.56
13186,Co1La2O4,NaN,,10.1103/PhysRevB.39.2336,13186,orthorhombic,Cmce,395.79,6.73,5.49,5.75,12.55,90,90,90
13187,Co1La3,4.40 ,1993,10.1063/1.352532,13187,orthorhombic,Pnma,478.74,6.6,6.78,7.04,10.04,90,90,90.02
13188,Co1Lu3,0.35 ,,,13188,orthorhombic,Pnma,380.44,10.19,6.12,6.82,9.11,90,90,90
13189,Co1Na0.35O2,NaN,,10.1103/PyhsRevB.72.060512,13189,triclinic,P1,85.02,4,2.98,5.09,5.94,109.31,92.56,86.31
13190,Co1Na0.48O2,NaN,,10.1103/PyhsRevB.72.060512,13190,orthorhombic,Cmc2_1,157.02,3.99,5.92,5.92,5.16,90,90,119.89
13191,Co1Na0.6O2,NaN,,10.1103/PhysRevLett.91.217001,13191,monoclinic,C1m1,388.12,4.48,4.91,9.07,9.07,75.98,84.96,95.04
13192,Co1Na0.72O2,NaN,,10.1103/PhysRevB.72.060512,13193,trigonal,R-3mH,37,5.11,5.41,5.41,5.41,30.9,30.9,30.9
13193,Co1Na0.74O2,NaN,,10.1103/PyhsRevB.72.060512,13193,trigonal,R-3mH,37,5.11,5.41,5.41,5.41,30.9,30.9,30.9
13194,Co1Nb1V1,NaN,,10.1103/RevModPhys.35.1,13194,orthorhombic,Amm2,165.22,8.15,4.84,4.84,8.05,90,90,118.74
13195,Co1Nb4Si1,6.00 ,2011,10.1103/PhysRevB.84.224518,13195,tetragonal,P4/mcc,194.87,7.82,6.23,6.23,5.02,90,90,90
13196,Co1O1,NaN,,10.1103/PhysRev.87.799,13196,trigonal,R-3mH,38.31,6.5,3.01,5.18,3.01,106.89,120,73.11
13197,Co1O2,NaN,,10.1103/PyhsRevB.72.060512,13197,tetragonal,I4/m,129.64,4.66,6.87,6.87,6.87,92.51,92.51,155.84
13198,Co1P1,NaN,,,13198,orthorhombic,Pnma,89.84,6.65,3.25,5.03,5.5,90,90,90
13199,Co1P3,NaN,,10.1016/0022-3697(95)00197-2,13199,cubic,Im-3,226.77,4.45,6.65,6.65,6.65,109.47,109.47,109.47
13200,Co1Sb1,NaN,,,13200,hexagonal,P6_3/mmc,66,9.09,3.84,3.84,5.16,90,90,120
13201,Co1Sc0.125Zr1.875,2.89 ,1972,10.1016/0022-5088(72)90028-8,13218,tetragonal,I4/mcm,110.1,7.28,5.25,5.25,5.25,106.32,106.32,115.97
13202,Co1Sc1,NaN,,,13202,cubic,Pm-3m,31.03,5.56,3.14,3.14,3.14,90,90,90
13203,Co1Sc2,NaN,,10.1016/0022-5088(72)90060-4,13116,tetragonal,I4/mcm,111.06,4.45,5.26,5.26,5.26,106.64,106.64,115.3
13204,Co1Sc3,NaN,,10.1103/PhysRev.137.A119,13204,orthorhombic,Pnma,649.75,3.96,5.84,8.56,12.99,90,90,90
13205,Co1Si1,NaN,,,13205,cubic,P2_13,84.21,6.86,4.38,4.38,4.38,90,90,90
13206,Co1Si1U1,NaN,,10.1103/PhysRevB.77.140506,13206,orthorhombic,Pnma,200.03,10.79,3.98,7.03,7.15,90,90,90
13207,Co1Si2,1.40 ,,,13207,cubic,Fm-3m,37.49,5.1,3.76,3.76,3.76,60,60,60
13208,Co1Sn2,NaN,,10.1016/0022-5088(72)90060-4,13208,tetragonal,I4/mcm,108.32,9.09,5.22,5.22,5.22,105.79,105.79,117.12
13209,Co1Ta2,0.82 ,1972,10.1016/0022-5088(72)90060-4,13209,tetragonal,I4/mcm,91.91,15.21,4.97,4.97,4.97,75.53,60.01,60.01
13210,Co1Te1,NaN,,,13210,trigonal,R-3H,215.19,8.18,6.64,6.64,6.64,61.67,61.67,61.67
13211,Co1Ti1,0.71 ,1963,10.1103/RevModPhys.35.1,13211,cubic,Pm-3m,26.63,6.66,2.99,2.99,2.99,90,90,90
13212,Co1Ti2,3.44 ,1961,10.1016/0022-3697(61)90066-X,13212,cubic,Fd-3m1,348.06,5.9,7.9,7.9,7.9,60,60,60
13213,Co1U1,1.70 ,,,13213,cubic,I2_13,122.67,16.08,5.42,5.42,5.42,109.47,109.47,109.47
13214,Co1U6,2.43 ,1987,10.1016/0038-1098(87)90936-7,13214,tetragonal,I4/mcm,269.13,18.35,7.67,7.67,7.67,96.5,96.5,140.69
13215,Co1V3,NaN,,10.1016/0022-3697(70)90037-5,13215,cubic,Pm-3n,98.64,7.13,4.62,4.62,4.62,90,90,90
13216,Co1Y3,0.34 ,1965,10.1103/PHYSREV.137.A119,13216,orthorhombic,Pnma,422.77,5.12,6.33,6.99,9.55,90,90,90
13217,Co1Zr1,NaN,,10.1007/BF00631128,13217,cubic,Pm-3m,33.01,7.55,3.21,3.21,3.21,90,90,90
13218,Co1Zr2,6.30 ,,,13218,tetragonal,I4/mcm,110.1,7.28,5.25,5.25,5.25,106.32,106.32,115.97
13219,Co1Zr3,3.90 ,1971,10.1007/BF00631128,13219,orthorhombic,Cmcm,158.21,6.98,3.24,5.61,9.09,90,90,106.81
13220,Co20Zr80,NaN,,10.1103/PhysRevB.34.4558,13220,cubic,Fd-3m1,230.06,6.12,6.88,6.88,6.88,60,60,60
13221,Co21Zr79,3.78 ,1983,10.1103/PhysRevB.28.1396,13219,orthorhombic,Cmcm,158.21,6.98,3.24,5.61,9.09,90,90,106.81
13222,Co28Zr72,3.12 ,1983,10.1103/PhysRevB.28.1396,13218,tetragonal,I4/mcm,110.1,7.28,5.25,5.25,5.25,106.32,106.32,115.97
13223,Co2Cu1S4,2.60 ,1993,"Jpn J.Appl.Phys. Suppl., 32(1993)448",13223,cubic,Fd-3m1,209.06,4.92,6.66,6.66,6.66,60,60,60
13224,Co2Ge2Sr1,NaN,,10.1103/PhysRevB.85.024538,13224,tetragonal,I4/mmm,87.27,6.67,3.99,3.99,6.17,108.87,108.87,90
13225,Co2Lu1,NaN,,10.1103/PhysRev.137.A119,13225,cubic,Fd-3m1,87.56,11.11,4.98,4.98,4.98,60,60,60
13226,Co2P1,NaN,,10.1016/0022-3697(65)90241-6,13226,orthorhombic,Pnma,127.23,7.77,3.45,5.73,6.44,90,90,90
13227,Co2Zr1,NaN,,10.1103/RevModPhys.35.1,13227,cubic,Fd-3m1,83.6,8.31,4.91,4.91,4.91,60,60,60
13228,Co35.38Zr64.62,2.67 ,1984,10.1103/PhysRevB.30.5135,13218,tetragonal,I4/mcm,110.1,7.28,5.25,5.25,5.25,106.32,106.32,115.97
13229,Co35Zr65,2.48 ,1983,10.1103/PhysRevB.28.1396,13218,tetragonal,I4/mcm,110.1,7.28,5.25,5.25,5.25,106.32,106.32,115.97
13230,Co3Th7,1.83 ,,,13230,hexagonal,P6_3mc,505.98,11.82,9.71,9.71,6.2,90,90,120
13231,Co3Y4,2.50 ,1983,10.1016/0038-1098(83)90171-0,13231,trigonal,P-3,455.86,5.82,11.34,11.34,4.1,90,90,120
13232,Co40Zr60,NaN,,10.1103/PhysRevB.34.4558,13218,tetragonal,I4/mcm,110.1,7.28,5.25,5.25,5.25,106.32,106.32,115.97
13233,Co4Ge13Yb3,NaN,,10.1088/0953-8984/13/33/319,13233,cubic,Pm-3n,685.14,8.24,8.82,8.82,8.82,90,90,90
13234,Co4Ge7U3,NaN,,10.1016/j.jmmm.2009.07.079,13234,tetragonal,I4/mmm,232.51,10.41,13.89,13.89,13.89,162.87,162.87,24.32
13235,Co4La3Sn13,2.87 ,2019,10.1016/j.jallcom.2018.09.236,13235,cubic,Pm-3n,896.48,8.13,9.64,9.64,9.64,90,90,90
13236,Co4Sc5Si10,5.00 ,1982,"Springer-Verlag, 1982,",13236,tetragonal,P4/mbm,559.99,4.4,11.95,11.95,3.92,90,90,90
13237,Co4Sn13Yb3,2.50 ,2000,Academic Press(2000)p229,13237,cubic,Pm-3n,876.17,8.71,9.57,9.57,9.57,90,90,90
13238,Co7Y9,3.00 ,2016,10.1016/j.intermet.2016.01.002,13238,trigonal,R-3mH,91.55,5.36,3.88,3.88,7.38,105.2,74.8,119.97
13239,Cr0.004Fe1.996K0.8Se2,22.00 ,2011,10.1103/PhysRevB.84.014502,15782,tetragonal,I4/mmm,106.7,4.8,7.92,7.92,7.92,152.36,152.36,39.49
13240,Cr0.007Fe1.993K0.8Se2,11.00 ,2011,10.1103/PhysRevB.84.014502,15782,tetragonal,I4/mmm,106.7,4.8,7.92,7.92,7.92,152.36,152.36,39.49
13241,Cr0.008Cu1Rh1.992S4,3.90 ,1967,10.1016/0375-9601(67)90878-X,13494,cubic,Fd-3m1,235.3,5.61,6.93,6.93,6.93,60,60,60
13242,Cr0.01N1Nb0.99,1.20 ,,,15789,hexagonal,P-6m2,22.18,8,2.97,2.97,2.9,90,90,120
13243,Cr0.03N1Nb0.97,0.60 ,1966,10.1103/PhysicsPhysiqueFizika.2.293,15789,hexagonal,P-6m2,22.18,8,2.97,2.97,2.9,90,90,120
13244,Cr0.152Ti0.848,4.18 ,1960,10.1063/1.1984590,15868,cubic,Fd-3m1,177.73,4.55,6.31,6.31,6.31,60,60,60
13245,Cr0.1Cu1Sr1.9Tl1O5,37.50 ,1998,10.1016/S0921-4534(98)00584-X,13251,tetragonal,P4mm,510.48,6.69,7.48,7.48,9.12,90,90,90
13246,Cr0.201Ga1V2.799,12.60 ,,,15776,cubic,Pm-3n,108.14,6.83,4.76,4.76,4.76,90,90,90
13247,Cr0.21Si1V2.79,NaN,,,15643,cubic,Pm-3n,102.74,5.85,4.68,4.68,4.68,90,90,90
13248,Cr0.25Mo0.75,0.16 ,1969,10.1103/PhysRev.178.702,13248,trigonal,R3mH,61.16,9.23,2.93,2.93,8.4,79.96,100.04,120
13249,Cr0.25V0.75,1.36 ,1969,10.1103/PhysRev.178.702,13249,cubic,Fm-3m,50.85,6.69,4.16,4.16,4.16,60,60,60
13250,Cr0.28Ir0.72,0.83 ,1962,10.1103/PhysRev.128.588,13250,cubic,Pm-3m,55.49,18.81,3.81,3.81,3.81,90,90,90
13251,Cr0.2Cu1Sr1.8Tl1O5,43.00 ,1998,10.1016/S0921-4534(98)00584-X,13251,tetragonal,P4mm,510.48,6.69,7.48,7.48,9.12,90,90,90
13252,Cr0.2Fe0.8U6,3.30 ,1975,10.1016/0022-3697(75)90002-5,13777,tetragonal,I4/mcm,270.14,18.24,7.64,7.64,7.64,96.79,96.79,139.77
13253,Cr0.2Nb0.8,NaN,,10.1103/PhysRev.123.1569,13253,cubic,Pm-3m,70.77,7.76,4.14,4.14,4.14,90,90,90
13254,Cr0.3Si1V2.7,11.30 ,,,15643,cubic,Pm-3n,102.74,5.85,4.68,4.68,4.68,90,90,90
13255,Cr0.476Mo0.524,0.50 ,1969,10.1103/PhysRev.178.702,13255,orthorhombic,Cmmm,27.96,8.79,2.65,2.65,4.22,90,90,109.93
13256,Cr0.48V0.52,0.10 ,1969,10.1103/PhysRev.178.702,13256,orthorhombic,Cmmm,24.4,7.01,2.55,2.55,4,90,90,110.71
13257,Cr0.57Mo0.43,0.03 ,1969,10.1103/PhysRev.178.702,13255,orthorhombic,Cmmm,27.96,8.79,2.65,2.65,4.22,90,90,109.93
13258,Cr0.5Rh0.5,NaN,,10.1103/PhysRev.128.588,13258,hexagonal,P-6m2,26.11,9.85,2.67,2.67,4.22,90,90,120
13259,Cr0.5Ru0.5,1.30 ,,,13259,hexagonal,P-6m2,25.92,9.81,2.66,2.66,4.22,90,90,120
13260,Cr0.72Ir0.28,0.83 ,,,13289,cubic,Pm-3n,98.27,11.77,4.61,4.61,4.61,90,90,90
13261,Cr0.72Os0.28,3.95 ,1969,10.1007/BF00627932,13261,cubic,Pm-3n,98.44,11.68,4.62,4.62,4.62,90,90,90
13262,Cr0.72Ru0.28,3.47 ,1972,10.1007/BF00630915,13293,cubic,Pm-3n,99.42,8.59,4.63,4.63,4.63,90,90,90
13263,Cr3Rh1,0.30 ,1969,10.1007/BF00627932,13263,cubic,Pm-3n,99.75,8.62,4.64,4.64,4.64,90,90,90
13264,Cr0.78Ir0.22,NaN,,10.1103/PhysRev.128.588,13289,cubic,Pm-3n,98.27,11.77,4.61,4.61,4.61,90,90,90
13265,Cr0.79Pt0.21,NaN,,,13292,tetragonal,P4_2/mmc,104.07,11.2,4.69,4.69,4.74,90,90,90
13266,Cr0.7Ir0.3,0.76 ,,,13289,cubic,Pm-3n,98.27,11.77,4.61,4.61,4.61,90,90,90
13267,Cr0.7Rh0.3,1.10 ,1962,10.1103/PhysRev.128.588,13263,cubic,Pm-3n,99.75,8.62,4.64,4.64,4.64,90,90,90
13268,Cr0.82Ir0.18,0.75 ,1974,10.1016/0038-1098(74)90964-8,13289,cubic,Pm-3n,98.27,11.77,4.61,4.61,4.61,90,90,90
13269,Cr0.8Os0.2,2.50 ,,,13261,cubic,Pm-3n,98.44,11.68,4.62,4.62,4.62,90,90,90
13270,Cr0.8Rh0.2,0.50 ,,,13263,cubic,Pm-3n,99.75,8.62,4.64,4.64,4.64,90,90,90
13271,Cr0.95Cu1Fe0.05O2,117.50 ,2016,10.1016/J.APSUSC.2016.01.120,13274,trigonal,R-3mH,87.49,5.6,2.98,2.98,11.5,90.02,97.47,59.99
13272,Cr0.9Cu1Fe0.1O2,98.00 ,2016,10.1016/J.APSUSC.2016.01.120,13274,trigonal,R-3mH,87.49,5.6,2.98,2.98,11.5,90.02,97.47,59.99
13273,Cr1,3.10 ,1973,"J.VAC.SCI.TECH.,10(1973)611",13273,cubic,Im-3m,26.17,6.6,2.97,2.97,2.97,90,90,90
13274,Cr1Cu1O2,132.00 ,2016,10.1016/J.APSUSC.2016.01.120,13274,trigonal,R-3mH,87.49,5.6,2.98,2.98,11.5,90.02,97.47,59.99
13275,Cr1Cu4Sr8Tl3O20,25.00 ,1996,10.1016/0921-4534(96)00239-0,13275,orthorhombic,Cmmm,507.79,6.34,11.79,11.79,3.7,90,90,99.44
13276,Cr1Ga4,NaN,,10.1103/RevModPhys.35.1,13276,cubic,Im-3m,87.72,6.26,4.85,4.85,4.85,109.47,109.47,109.47
13277,Cr1Ge1,NaN,,10.1103/PhysRev.93.1004,13277,cubic,P2_13,108.36,7.64,4.77,4.77,4.77,90,90,90
13278,Cr1N1,NaN,,10.1103/PhysRev.87.799,13278,hexagonal,P-6m2,15.94,6.87,2.67,2.67,2.58,90,90,120
13279,Cr1P1,NaN,,10.1016/0022-3697(65)90241-6,13279,orthorhombic,Pnma,95.66,5.76,3.06,5.31,5.89,90,90,90
13280,Cr1Sb1,NaN,,10.1103/PhysRev.92.874,13280,hexagonal,P6_3/mmc,82.34,7.01,4.02,4.02,5.89,90,90,120
13281,Cr1Sb2,NaN,,10.1103/PhysRev.87.799,13281,orthorhombic,Pnnm,143.67,6.83,3.44,6.03,6.93,90,90,90
13282,Cr1Si1,NaN,,10.1016/0022-3697(71)90030-8,13282,cubic,P2_13,97.31,5.47,4.6,4.6,4.6,90,90,90
13283,Cr1Si2,NaN,,10.1103/PhysRev.93.1004,13283,tetragonal,I4/mmm,34.85,5.15,3.05,3.05,4.31,110.74,110.74,90
13284,Cr1Ti3,3.70 ,1959,10.1103/PhysRev.115.1597,15868,cubic,Fd-3m1,177.73,4.55,6.31,6.31,6.31,60,60,60
13285,Cr2Ti1,NaN,,10.1016/0375-9601(74)90770-1,13285,cubic,Fd-3m1,79.52,6.34,4.83,4.83,4.83,60,60,60
13286,Cr2Zr1,NaN,,10.1016/0375-9601(74)90770-1,13286,cubic,Fd-3m1,89.85,7.22,5.03,5.03,5.03,60,60,60
13287,Cr3Ga1,NaN,,10.1103/RevModPhys.35.1,13287,cubic,Pm-3n,94.58,7.93,4.56,4.56,4.56,90,90,90
13288,Cr3Ge1,NaN,,10.1016/0022-3697(71)90030-8,13288,cubic,Pm-3n,94.16,8.06,4.55,4.55,4.55,90,90,90
13289,Cr3Ir1,0.45 ,,,13289,cubic,Pm-3n,98.27,11.77,4.61,4.61,4.61,90,90,90
13290,Cr3O1,NaN,,,13290,trigonal,R-3cH,122.72,4.65,5.67,5.67,5.67,57.98,57.98,57.98
13291,Cr3P1,NaN,,10.1016/0022-3697(65)90241-6,13291,tetragonal,I-4,181.7,6.83,4.45,6.77,6.77,83.79,70.8,70.8
13292,Cr3Pt1,NaN,,10.1103/PhysRev.128.588,13292,tetragonal,P4_2/mmc,104.07,11.2,4.69,4.69,4.74,90,90,90
13293,Cr3Ru1,3.30 ,,,13293,cubic,Pm-3n,99.42,8.59,4.63,4.63,4.63,90,90,90
13294,Cr3Si1,NaN,,10.1007/BF00627932,13294,cubic,Pm-3n,89.99,6.79,4.48,4.48,4.48,90,90,90
13295,Cs0.19W1O3,6.70 ,1979,10.1103/PhysRevB.20.3670,13299,hexagonal,P6/mmm,182.7,7.53,7.42,7.42,3.83,90,90,120
13296,Cs0.23W1O3,6.00 ,1979,10.1103/PhysRevB.20.3670,13299,hexagonal,P6/mmm,182.7,7.53,7.42,7.42,3.83,90,90,120
13297,Cs0.25W1O3,4.00 ,1979,10.1103/PhysRevB.20.3670,13299,hexagonal,P6/mmm,182.7,7.53,7.42,7.42,3.83,90,90,120
13298,Cs0.32W1O3,1.12 ,,,13299,hexagonal,P6/mmm,182.7,7.53,7.42,7.42,3.83,90,90,120
13299,Cs1W3O9,2.00 ,1979,10.1103/PhysRevB.20.3670,13299,hexagonal,P6/mmm,182.7,7.53,7.42,7.42,3.83,90,90,120
13300,,,,,,,,,,,,,,,
13301,Cs1I1,2.00 ,1998,10.1088/0953-8984/10/49/037,13301,cubic,Fm-3m,119.1,3.62,5.52,5.52,5.52,60,60,60
13302,Cs1Os2O6,3.30 ,2004,10.1143/JPSJ.73.1655,13302,cubic,Fd-3m1,264.57,7.65,7.21,7.21,7.21,60,60,60
13303,Cs2Mo6Se6,NaN,,10.1016/0025-5408(84)90054-0,13303,hexagonal,P6_3/m,370.75,5.89,9.75,9.75,4.5,90,90,120
13304,Cu0.03Ru0.97Sr2Y1O6,NaN,,10.1007/S002570050262,13304,monoclinic,P12_1/c1,282.58,5.42,5.89,5.82,10.07,55.09,90,90
13305,Cu0.04Ru0.96Sr2Y1O6,5.10 ,1997,10.1007/s002570050331,13313,triclinic,P-1,1130.34,5.31,11.63,11.77,8.25,90,89.6,90
13306,Cu0.05Ru0.95Sr2Y1O6,11.90 ,1997,10.1007/s002570050331,13313,triclinic,P-1,1130.34,5.31,11.63,11.77,8.25,90,89.6,90
13307,Cu0.08Ru0.92Sr2Y1O6,17.60 ,1997,10.1007/s002570050331,13313,triclinic,P-1,1130.34,5.31,11.63,11.77,8.25,90,89.6,90
13308,Cu0.09Li1Ti1.91O4,14.40 ,1995,10.1016/0921-4534(95)00452-1,14720,cubic,Fd-3m1,147.96,3.74,5.94,5.94,5.94,60,60,60
13309,Cu0.1Ho1Ru0.9Sr2O6,30.00 ,2000,10.1016/S0921-4526(99)02045-1,13309,monoclinic,P12_1/c1,280.19,6.37,5.86,5.81,10.04,55.06,90,90
13310,Cu0.1Se2Zn0.9,NaN,,10.1016/0022-4596(70)90137-4,13310,cubic,Pa-3,258.98,5.73,6.37,6.37,6.37,90,90,90
13311,Cu0.25Pd49.75Sb50,1.56 ,1968,10.1103/PhysRev.169.457,15284,hexagonal,P6_3/mmc,82.59,9.18,4.11,4.11,5.64,90,90,120
13312,Cu0.2Fe0.8La1.05Sr0.95O4,NaN,,10.1016/S0921-4534(01)00941-8,15875,tetragonal,I4mm,97.69,5.89,6.89,6.89,6.89,146.79,146.79,47.67
13313,Cu0.2Ru0.8Sr2Y1O6,23.00 ,1997,10.1007/s002570050331,13313,triclinic,P-1,1130.34,5.31,11.63,11.77,8.25,90,89.6,90
13314,Cu0.2S2Zn0.8,NaN,,10.1016/0022-4596(70)90137-4,13314,cubic,Pa-3,210.16,4.09,5.95,5.95,5.95,90,90,90
13315,Cu0.5La2Li0.5O4,NaN,,10.1016/S0921-4534(01)00951-0,13315,orthorhombic,Cmmm,185.94,6.73,7.11,7.11,5.31,90,90,136.14
13316,Cu0.67Zn0.33,NaN,,10.1103/PhysRevB.1.3002,13316,trigonal,P-3m1,36.39,8.78,2.58,2.58,6.29,90,90,120
13317,Cu0.6La2Li0.4O4,NaN,,10.1016/S0921-4534(01)00951-0,13315,orthorhombic,Cmmm,185.94,6.73,7.11,7.11,5.31,90,90,136.14
13318,Cu0.75Ir2S4Zn0.25,3.30 ,2000,10.1016/S0921-4534(00)00667-5,13318,trigonal,R-3mH,960.25,7.98,9.87,9.87,9.87,90,90,90
13319,Cu0.75La2Zn0.25O4,NaN,,10.1103/PhysRevB.59.R725,13447,tetragonal,I4/mmm,100.14,6.72,6.9,6.9,6.9,146.39,146.39,48.27
13320,Cu0.786Sb0.214,0.05 ,1968,10.1016/0375-9601(68)90605-1,15861,cubic,Pm-3m,59.2,8.76,3.9,3.9,3.9,90,90,90
13321,Cu0.78Ir2S4Zn0.22,3.30 ,2000,10.1016/S0921-4534(00)00667-5,13318,trigonal,R-3mH,960.25,7.98,9.87,9.87,9.87,90,90,90
13322,Cu0.7Ir2S4Zn0.3,3.05 ,2001,10.1103/PhysRevB.64.214514,13318,trigonal,R-3mH,960.25,7.98,9.87,9.87,9.87,90,90,90
13323,Cu0.7La2Li0.3O4,NaN,,10.1016/S0921-4534(01)00951-0,13447,tetragonal,I4/mmm,100.14,6.72,6.9,6.9,6.9,146.39,146.39,48.27
13324,Cu0.815Ge0.185,0.18 ,1970,10.1103/PhysRevB.1.3002,13324,hexagonal,P6_3/mmc,100.72,8.68,5.26,5.26,4.21,90,90,120
13325,Cu0.81Ga0.19,0.05 ,1976,10.1016/0038-1098(76)91419-8,13325,cubic,Fm-3m,391.15,8.74,7.31,7.31,7.31,90,90,90
13326,Cu0.81Ge0.19,0.24 ,1970,10.1103/PhysRevB.1.3002,13324,hexagonal,P6_3/mmc,100.72,8.68,5.26,5.26,4.21,90,90,120
13327,Cu0.81Sb0.19,0.07 ,1968,10.1016/0375-9601(68)90605-1,15861,cubic,Pm-3m,59.2,8.76,3.9,3.9,3.9,90,90,90
13328,Cu0.825Ge0.175,0.15 ,1970,10.1103/PhysRevB.1.3002,13324,hexagonal,P6_3/mmc,100.72,8.68,5.26,5.26,4.21,90,90,120
13329,Cu0.82Ge0.18,0.13 ,1970,10.1103/PhysRevB.1.3002,13324,hexagonal,P6_3/mmc,100.72,8.68,5.26,5.26,4.21,90,90,120
13330,Cu0.85La2Zn0.15O4,NaN,,10.1103/PhysRevB.59.R725,13447,tetragonal,I4/mmm,100.14,6.72,6.9,6.9,6.9,146.39,146.39,48.27
13331,Cu0.8Ir2S4Zn0.2,3.32 ,2001,10.1103/PhysRevB.64.214514,13318,trigonal,R-3mH,960.25,7.98,9.87,9.87,9.87,90,90,90
13332,Cu0.8La2Li0.2O4,NaN,,10.1016/S0921-4534(01)00951-0,13447,tetragonal,I4/mmm,100.14,6.72,6.9,6.9,6.9,146.39,146.39,48.27
13333,Cu0.8La2Zn0.2O4,NaN,,10.1103/PhysRevB.59.R725,13447,tetragonal,I4/mmm,100.14,6.72,6.9,6.9,6.9,146.39,146.39,48.27
13334,Cu0.8Sn0.2,3.27 ,1999,10.1016/S0921-4526(98)01361-1,13598,hexagonal,P6_3/mmc,112.21,9.16,5.51,5.51,4.27,90,90,120
13335,Cu0.92La2Zn0.08O4,NaN,,10.1016/0921-4534(91)90547-C,13447,tetragonal,I4/mmm,100.14,6.72,6.9,6.9,6.9,146.39,146.39,48.27
13336,Cu0.95La2Li0.05O4,NaN,,10.1103/physrevb.54.12014,13447,tetragonal,I4/mmm,100.14,6.72,6.9,6.9,6.9,146.39,146.39,48.27
13337,Cu0.95La2Zn0.05O4,NaN,,10.1103/PhysRevB.59.R725,13447,tetragonal,I4/mmm,100.14,6.72,6.9,6.9,6.9,146.39,146.39,48.27
13338,Cu0.95Se2Zn0.05,2.45 ,1970,10.1016/0022-4596(70)90137-4,13504,orthorhombic,Pnnm,117.14,6.28,3.78,5.03,6.16,90,90,90
13339,Cu0.96La2Zn0.04O4,NaN,,10.1103/PhysRevB.67.104503,13447,tetragonal,I4/mmm,100.14,6.72,6.9,6.9,6.9,146.39,146.39,48.27
13340,Cu0.975La2Li0.025O4,NaN,,10.1103/PHYSREVB.54.12014,13447,tetragonal,I4/mmm,100.14,6.72,6.9,6.9,6.9,146.39,146.39,48.27
13341,Cu0.97La2Li0.03O4,NaN,,10.1103/PHYSREVB.54.12014,13447,tetragonal,I4/mmm,100.14,6.72,6.9,6.9,6.9,146.39,146.39,48.27
13342,Cu0.985La2Li0.015O4,NaN,,10.1103/PHYSREVB.54.12014,13447,tetragonal,I4/mmm,100.14,6.72,6.9,6.9,6.9,146.39,146.39,48.27
13343,Cu0.98La2Li0.02O4,NaN,,10.1103/PHYSREVB.54.12014,13447,tetragonal,I4/mmm,100.14,6.72,6.9,6.9,6.9,146.39,146.39,48.27
13344,Cu0.98La2Zn0.02O4,NaN,,10.1103/PhysRevB.67.104503,13447,tetragonal,I4/mmm,100.14,6.72,6.9,6.9,6.9,146.39,146.39,48.27
13345,Cu0.995La2Li0.005O4,NaN,,10.1103/PHYSREVB.54.12014,13447,tetragonal,I4/mmm,100.14,6.72,6.9,6.9,6.9,146.39,146.39,48.27
13346,Cu0.99La2Li0.01O4,NaN,,10.1103/PHYSREVB.54.12014,13447,tetragonal,I4/mmm,100.14,6.72,6.9,6.9,6.9,146.39,146.39,48.27
13347,Cu0.99La2Zn0.01O4,NaN,,10.1103/PhysRevB.67.104503,13447,tetragonal,I4/mmm,100.14,6.72,6.9,6.9,6.9,146.39,146.39,48.27
13348,Cu0.9La2Li0.1O4,NaN,,10.1103/PHYSREVB.54.12014,13447,tetragonal,I4/mmm,100.14,6.72,6.9,6.9,6.9,146.39,146.39,48.27
13349,Cu0.9La2Zn0.1O4,NaN,,10.1016/0921-4534(91)90547-C,13447,tetragonal,I4/mmm,100.14,6.72,6.9,6.9,6.9,146.39,146.39,48.27
13350,Cu1,NaN,,,13350,hexagonal,P6_3/mmc,45.83,9.21,2.53,2.53,8.26,90,90,120
13351,Cu1.2La1Sr1Tl0.8O5,37.00 ,1989,10.1143/JJAP.28.L1926,13437,tetragonal,P4mm,129.66,7.36,3.81,3.81,8.94,90,90,90
13352,Cu1.2Rh1.8S4,5.08 ,1993,10.7567/JJAPS.32S3.448,13494,cubic,Fd-3m1,235.3,5.61,6.93,6.93,6.93,60,60,60
13353,Cu1.8S1,NaN,,10.1007/BF01333079,13353,tetragonal,P4_32_12,174.5,6.06,4.06,4.06,10.59,90,90,90.01
13354,Cu1.9Gd1Li0.1Ru1Sr2O8,19.00 ,2003,10.1103/PhysRevB.68.064514,13567,tetragonal,P4/mbm,351.61,6.5,5.47,5.47,11.74,90,90,90
13355,Cu1Dy0.75La1.25O4,NaN,,10.1016/0921-4534(90)90283-K,13355,tetragonal,P4mm,374.02,7.51,3.87,3.87,25,90,90,90
13356,Cu1Dy2O4,NaN,,10.1103/PHYSREVB.42.6813,13356,orthorhombic,Cmce,178.92,8.4,6.54,6.54,5.49,90,90,130.29
13357,Cu1Er2O4,NaN,,10.1103/PHYSREVB.42.6813,13357,orthorhombic,Cmce,175.81,8.73,6.48,6.48,5.47,90,90,130.09
13358,Cu1Eu0.02La1.98O4,NaN,,10.1103/PhysRevB.67.184512,13447,tetragonal,I4/mmm,100.14,6.72,6.9,6.9,6.9,146.39,146.39,48.27
13359,Cu1Eu0.2La1.8O4,NaN,,10.1103/PhysRevB.67.184512,13447,tetragonal,I4/mmm,100.14,6.72,6.9,6.9,6.9,146.39,146.39,48.27
13360,Cu1F2Sr2O2,47.00 ,1995,10.1016/0921-4534(94)02342-5,13360,tetragonal,I4/mmm,103.98,4.93,7.07,7.07,7.07,147.09,147.09,47.23
13361,Cu1Ga2,NaN,,10.1103/RevModPhys.35.1,13361,tetragonal,P4/mmm,45.48,7.41,2.8,2.8,5.8,90,90,90
13362,Cu1Gd0.1Sr0.9O2,44.00 ,1993,10.1016/0921-4534(93)90979-Z,13368,orthorhombic,Pmm2,456.78,5.51,7.19,16.2,3.92,90,90,90
13363,Cu1Gd2O4,NaN,,10.1016/S0921-4534(89)80010-3,13363,monoclinic,P12_1/c1,183.26,8.01,5.52,5.52,6.56,66.44,90,90
13364,Cu1Ho2O4,NaN,,10.1103/PHYSREVB.42.6813,13364,orthorhombic,Cmce,177.73,8.55,6.52,6.52,5.48,90,90,130.27
13365,Cu1K0.065La1.935O4,20.00 ,1994,10.1016/0921-4534(94)90734-X,13447,tetragonal,I4/mmm,100.14,6.72,6.9,6.9,6.9,146.39,146.39,48.27
13366,Cu1K0.08La1.92O4,21.00 ,1992,10.1016/0921-4534(92)90516-F,13447,tetragonal,I4/mmm,100.14,6.72,6.9,6.9,6.9,146.39,146.39,48.27
13367,Cu1K0.2La1.8O4,41.00 ,1992,10.1016/0921-4534(92)90516-F,13447,tetragonal,I4/mmm,100.14,6.72,6.9,6.9,6.9,146.39,146.39,48.27
13368,Cu1La0.125Sr0.875O2,36.90 ,2008,10.1103/PhysRevB.77.224503,13368,orthorhombic,Pmm2,456.78,5.51,7.19,16.2,3.92,90,90,90
13369,Cu1La0.12Sr0.88O1.97,42.40 ,1992,10.1016/0921-4534(92)90446-J,15836,tetragonal,P4/mmm,52.73,5.77,3.45,3.91,3.91,90,90,90
13370,Cu1La0.15Sr0.85O2,31.90 ,2008,10.1103/PhysRevB.77.224503,13368,orthorhombic,Pmm2,456.78,5.51,7.19,16.2,3.92,90,90,90
13371,Cu1La0.1Sr0.9O1.96,42.50 ,1992,10.1016/0921-4534(92)90446-J,15836,tetragonal,P4/mmm,52.73,5.77,3.45,3.91,3.91,90,90,90
13372,Cu1La0.1Sr0.9O2,43.00 ,2008,10.1103/PhysRevB.77.184512,13368,orthorhombic,Pmm2,456.78,5.51,7.19,16.2,3.92,90,90,90
13373,Cu1La0.8Sr1.2Tl1O5,27.00 ,1994,10.1103/PhysRevB.50.10238,13437,tetragonal,P4mm,129.66,7.36,3.81,3.81,8.94,90,90,90
13374,Cu1La1,6.15 ,1994,10.1016/0038-1098(94)90872-9,13374,orthorhombic,Pnma,196.83,6.83,4.62,5.62,7.58,90,90,90
13375,Cu1La1.5Sr0.5O4,NaN,,10.1103/PhysRevB.35.8807,13375,orthorhombic,Amm2,189.45,6.66,7.09,7.09,5.38,90,90,135.43
13376,Cu1La1.72Sr0.28O4,4.98 ,2005,10.1103/PhysRevB.72.064521,13447,tetragonal,I4/mmm,100.14,6.72,6.9,6.9,6.9,146.39,146.39,48.27
13377,Cu1La1.737Sr0.263O4,8.00 ,1990,10.1103/PhysRevB.41.282,13447,tetragonal,I4/mmm,100.14,6.72,6.9,6.9,6.9,146.39,146.39,48.27
13378,Cu1La1.74Sr0.26O4,9.00 ,1994,10.1103/PhysRevB.49.9084,13447,tetragonal,I4/mmm,100.14,6.72,6.9,6.9,6.9,146.39,146.39,48.27
13379,Cu1La1.762Sr0.238O4,19.50 ,2007,10.1103/PhysRevB.76.064512,13447,tetragonal,I4/mmm,100.14,6.72,6.9,6.9,6.9,146.39,146.39,48.27
13380,Cu1La1.763Sr0.237O4,13.00 ,1994,10.1103/PHYSREVB.49.4163,13447,tetragonal,I4/mmm,100.14,6.72,6.9,6.9,6.9,146.39,146.39,48.27
13381,Cu1La1.76Sr0.24O4,20.00 ,2000,10.1103/PhysRevB.61.R3808,13447,tetragonal,I4/mmm,100.14,6.72,6.9,6.9,6.9,146.39,146.39,48.27
13382,Cu1La1.774Sr0.226O4,19.80 ,1989,10.1103/PhysRevB.40.2254,13447,tetragonal,I4/mmm,100.14,6.72,6.9,6.9,6.9,146.39,146.39,48.27
13383,Cu1La1.775Sr0.225O4,35.50 ,1987,10.1246/cl.1987.547,13447,tetragonal,I4/mmm,100.14,6.72,6.9,6.9,6.9,146.39,146.39,48.27
13384,Cu1La1.77Sr0.23O4,21.30 ,1994,10.1103/PhysRevB.49.9084,13447,tetragonal,I4/mmm,100.14,6.72,6.9,6.9,6.9,146.39,146.39,48.27
13385,Cu1La1.782Sr0.218O4,25.00 ,2007,10.1103/PhysRevB.76.064512,13447,tetragonal,I4/mmm,100.14,6.72,6.9,6.9,6.9,146.39,146.39,48.27
13386,Cu1La1.795Sr0.205O4,NaN,,10.1103/PhysRevB.58.5831,13447,tetragonal,I4/mmm,100.14,6.72,6.9,6.9,6.9,146.39,146.39,48.27
13387,Cu1La1.798Sr0.202O4,30.50 ,2007,10.1103/PhysRevB.76.064512,13447,tetragonal,I4/mmm,100.14,6.72,6.9,6.9,6.9,146.39,146.39,48.27
13388,Cu1La1.7Na0.3O4,NaN,,10.1103/PhysRevB.68.174505,13447,tetragonal,I4/mmm,100.14,6.72,6.9,6.9,6.9,146.39,146.39,48.27
13389,Cu1La1.7Sm0.3O4,25.00 ,2010,10.1016/j.physc.2010.05.067,13447,tetragonal,I4/mmm,100.14,6.72,6.9,6.9,6.9,146.39,146.39,48.27
13390,Cu1La1.812Sr0.188O4,34.40 ,1990,10.1103/PhysRevB.41.282,13447,tetragonal,I4/mmm,100.14,6.72,6.9,6.9,6.9,146.39,146.39,48.27
13391,Cu1La1.822Sr0.178O4,36.00 ,2007,10.1103/PhysRevB.76.064512,13447,tetragonal,I4/mmm,100.14,6.72,6.9,6.9,6.9,146.39,146.39,48.27
13392,Cu1La1.828Sr0.172O4,41.20 ,1992,10.1016/0921-4534(92)90029-C,13447,tetragonal,I4/mmm,100.14,6.72,6.9,6.9,6.9,146.39,146.39,48.27
13393,Cu1La1.834Sr0.166O4,35.00 ,1991,10.1016/0921-4534(91)91674-S,13447,tetragonal,I4/mmm,100.14,6.72,6.9,6.9,6.9,146.39,146.39,48.27
13394,Cu1La1.836Sr0.164O4,36.90 ,1992,10.1016/0038-1098(92)90714-K,13447,tetragonal,I4/mmm,100.14,6.72,6.9,6.9,6.9,146.39,146.39,48.27
13395,Cu1La1.847Sr0.153O4,40.90 ,1992,10.1016/0921-4534(92)90029-C,13447,tetragonal,I4/mmm,100.14,6.72,6.9,6.9,6.9,146.39,146.39,48.27
13396,Cu1La1.84Rb0.16O4,NaN,,10.1016/0921-4534(92)90516-F,13447,tetragonal,I4/mmm,100.14,6.72,6.9,6.9,6.9,146.39,146.39,48.27
13397,Cu1La1.855Sr0.145O4,34.90 ,1987,10.1103/PhysRevB.36.4047,13447,tetragonal,I4/mmm,100.14,6.72,6.9,6.9,6.9,146.39,146.39,48.27
13398,Cu1La1.85Na0.15O4,NaN,,10.1103/PhysRevB.68.174505,13447,tetragonal,I4/mmm,100.14,6.72,6.9,6.9,6.9,146.39,146.39,48.27
13399,Cu1La1.85Sr0.15O4,34.70 ,,,13447,tetragonal,I4/mmm,100.14,6.72,6.9,6.9,6.9,146.39,146.39,48.27
13400,Cu1La1.862Sr0.138O4,33.00 ,1994,10.1103/PHYSREVB.49.4163,13447,tetragonal,I4/mmm,100.14,6.72,6.9,6.9,6.9,146.39,146.39,48.27
13401,Cu1La1.865Sr0.135O4,35.00 ,1999,10.1103/PhysRevLett.82.4300,13447,tetragonal,I4/mmm,100.14,6.72,6.9,6.9,6.9,146.39,146.39,48.27
13402,Cu1La1.868Sr0.132O4,36.60 ,1992,10.1016/0921-4534(92)90029-C,13447,tetragonal,I4/mmm,100.14,6.72,6.9,6.9,6.9,146.39,146.39,48.27
13403,Cu1La1.875Sr0.125O4,32.40 ,1993,10.1103/PhysRevB.47.2854,13447,tetragonal,I4/mmm,100.14,6.72,6.9,6.9,6.9,146.39,146.39,48.27
13404,Cu1La1.883Sr0.117O4,34.40 ,1992,10.1016/0921-4534(92)90029-C,13447,tetragonal,I4/mmm,100.14,6.72,6.9,6.9,6.9,146.39,146.39,48.27
13405,Cu1La1.885Sr0.115O4,29.50 ,1996,10.1103/PhysRevB.53.11324,13447,tetragonal,I4/mmm,100.14,6.72,6.9,6.9,6.9,146.39,146.39,48.27
13406,Cu1La1.887Sr0.113O4,29.70 ,1990,10.1103/PhysRevB.41.282,13447,tetragonal,I4/mmm,100.14,6.72,6.9,6.9,6.9,146.39,146.39,48.27
13407,Cu1La1.888Sr0.112O4,27.00 ,1994,10.1103/PHYSREVB.49.4163,13447,tetragonal,I4/mmm,100.14,6.72,6.9,6.9,6.9,146.39,146.39,48.27
13408,Cu1La1.889Sr0.111O4,29.20 ,2003,10.1088/0953-2048/16/3/101,13447,tetragonal,I4/mmm,100.14,6.72,6.9,6.9,6.9,146.39,146.39,48.27
13409,Cu1La1.895Sr0.105O4,26.30 ,1995,10.1103/PhysRevB.52.6840,13447,tetragonal,I4/mmm,100.14,6.72,6.9,6.9,6.9,146.39,146.39,48.27
13410,Cu1La1.89Na0.11O4,16.00 ,1988,10.1016/0038-1098(88)90862-9,13447,tetragonal,I4/mmm,100.14,6.72,6.9,6.9,6.9,146.39,146.39,48.27
13411,Cu1La1.913Sr0.087O4,25.00 ,1994,10.1103/PHYSREVB.49.4163,13447,tetragonal,I4/mmm,100.14,6.72,6.9,6.9,6.9,146.39,146.39,48.27
13412,Cu1La1.914Sr0.086O4,22.25 ,2000,10.1103/PhysRevLett.84.4192,13447,tetragonal,I4/mmm,100.14,6.72,6.9,6.9,6.9,146.39,146.39,48.27
13413,Cu1La1.925Sr0.075O4,21.20 ,1990,10.1103/PhysRevB.41.282,13447,tetragonal,I4/mmm,100.14,6.72,6.9,6.9,6.9,146.39,146.39,48.27
13414,Cu1La1.929Na0.071O4,28.00 ,1994,10.1016/0921-4534(94)90734-X,13447,tetragonal,I4/mmm,100.14,6.72,6.9,6.9,6.9,146.39,146.39,48.27
13415,Cu1La1.931Sr0.069O4,12.00 ,2004,10.1103/PhysRevB.70.214505,13447,tetragonal,I4/mmm,100.14,6.72,6.9,6.9,6.9,146.39,146.39,48.27
13416,Cu1La1.937Sr0.063O4,11.70 ,2003,10.1088/0953-2048/16/3/101,13447,tetragonal,I4/mmm,100.14,6.72,6.9,6.9,6.9,146.39,146.39,48.27
13417,Cu1La1.93Sr0.07O4,19.00 ,1999,10.1103/PhysRevLett.82.4300,13447,tetragonal,I4/mmm,100.14,6.72,6.9,6.9,6.9,146.39,146.39,48.27
13418,Cu1La1.943Sr0.057O4,4.51 ,2009,10.1143/JPSJ.78.114707,13447,tetragonal,I4/mmm,100.14,6.72,6.9,6.9,6.9,146.39,146.39,48.27
13419,Cu1La1.945Rb0.055O4,22.00 ,1994,10.1016/0921-4534(94)90734-X,13447,tetragonal,I4/mmm,100.14,6.72,6.9,6.9,6.9,146.39,146.39,48.27
13420,Cu1La1.945Sr0.055O4,NaN,,10.1016/j.physc.2004.01.019,13447,tetragonal,I4/mmm,100.14,6.72,6.9,6.9,6.9,146.39,146.39,48.27
13421,Cu1La1.955Sr0.045O4,NaN,,10.1016/j.physc.2004.01.019,13447,tetragonal,I4/mmm,100.14,6.72,6.9,6.9,6.9,146.39,146.39,48.27
13422,Cu1La1.95Na0.05O4,NaN,,10.1103/PhysRevB.68.174505,13447,tetragonal,I4/mmm,100.14,6.72,6.9,6.9,6.9,146.39,146.39,48.27
13423,Cu1La1.962Sr0.038O4,NaN,,10.1103/physrevb.41.282,13447,tetragonal,I4/mmm,100.14,6.72,6.9,6.9,6.9,146.39,146.39,48.27
13424,Cu1La1.964Sr0.036O4,NaN,,10.1103/PhysRevB.40.2254,13447,tetragonal,I4/mmm,100.14,6.72,6.9,6.9,6.9,146.39,146.39,48.27
13425,Cu1La1.975Sr0.025O4,NaN,,10.1103/PhysRevB.60.14872,13447,tetragonal,I4/mmm,100.14,6.72,6.9,6.9,6.9,146.39,146.39,48.27
13426,Cu1La1.983Sr0.017O4,NaN,,10.1103/PhysRevB.59.R725,13447,tetragonal,I4/mmm,100.14,6.72,6.9,6.9,6.9,146.39,146.39,48.27
13427,Cu1La1.98Na0.02O4,NaN,,10.1103/PhysRevB.68.174505,13447,tetragonal,I4/mmm,100.14,6.72,6.9,6.9,6.9,146.39,146.39,48.27
13428,Cu1La1.98Sr0.02O4,NaN,,10.1103/PhysRevB.67.104503,13447,tetragonal,I4/mmm,100.14,6.72,6.9,6.9,6.9,146.39,146.39,48.27
13429,Cu1La1.99Sr0.01O4,NaN,,10.1103/PhysRevB.67.104503,13447,tetragonal,I4/mmm,100.14,6.72,6.9,6.9,6.9,146.39,146.39,48.27
13430,Cu1La1.9Na0.1O4,NaN,,10.1103/PhysRevB.68.174505,13447,tetragonal,I4/mmm,100.14,6.72,6.9,6.9,6.9,146.39,146.39,48.27
13431,Cu1La1.9Sm0.1O4,25.00 ,2010,10.1016/j.physc.2010.05.067,13447,tetragonal,I4/mmm,100.14,6.72,6.9,6.9,6.9,146.39,146.39,48.27
13432,Cu1La1Nd0.85Th0.15O4,16.00 ,1990,10.1103/PhysRevB.41.6582,13432,tetragonal,P4mm,796.75,7.03,7.98,7.98,12.51,90,90,90
13433,Cu1La1O2.54,NaN,,10.1103/PhysRevB.49.16082,13434,trigonal,R-3cH,114.5,7.26,5.41,5.41,5.41,60.99,60.99,60.99
13434,Cu1La1O2.64,NaN,,10.1103/PhysRevB.49.16082,13434,trigonal,R-3cH,114.5,7.26,5.41,5.41,5.41,60.99,60.99,60.99
13435,Cu1La1Sb2,0.90 ,1997,10.1016/S0925-8388(96)03128-3,13435,tetragonal,P4/nmm1,200.63,7.38,4.4,4.4,10.38,90,90,90
13436,Cu1La1Sr1Tl0.7O5,38.50 ,1989,10.1143/JJAP.28.L1926,13437,tetragonal,P4mm,129.66,7.36,3.81,3.81,8.94,90,90,90
13437,Cu1La1Sr1Tl1O5,34.00 ,1994,10.1143/JJAP.28.L1926,13437,tetragonal,P4mm,129.66,7.36,3.81,3.81,8.94,90,90,90
13438,Cu1La1Sr1Tl1O5.09,30.00 ,1995,10.1103/PhysRevB.52.4427,13437,tetragonal,P4mm,129.66,7.36,3.81,3.81,8.94,90,90,90
13439,Cu1La2O4,NaN,,10.1103/PhysRevB.67.104503,13447,tetragonal,I4/mmm,100.14,6.72,6.9,6.9,6.9,146.39,146.39,48.27
13440,Cu1La2O4.003,NaN,,10.1103/PhysRevB.51.16499,13447,tetragonal,I4/mmm,100.14,6.72,6.9,6.9,6.9,146.39,146.39,48.27
13441,Cu1La2O4.005,32.00 ,1996,10.1103/PhysRevB.54.7455,13447,tetragonal,I4/mmm,100.14,6.72,6.9,6.9,6.9,146.39,146.39,48.27
13442,Cu1La2O4.011,NaN,,10.1103/PHYSREVB.54.7455,13447,tetragonal,I4/mmm,100.14,6.72,6.9,6.9,6.9,146.39,146.39,48.27
13443,Cu1La2O4.012,32.00 ,1998,10.1103/PhysRevB.58.5856,13447,tetragonal,I4/mmm,100.14,6.72,6.9,6.9,6.9,146.39,146.39,48.27
13444,Cu1La2O4.015,NaN,,10.1103/PHYSREVB.54.7455,13447,tetragonal,I4/mmm,100.14,6.72,6.9,6.9,6.9,146.39,146.39,48.27
13445,Cu1La2O4.017,34.70 ,1994,10.1103/PhysRevB.50.4168,13447,tetragonal,I4/mmm,100.14,6.72,6.9,6.9,6.9,146.39,146.39,48.27
13446,Cu1La2O4.02,NaN,,10.1103/PhysRevB.54.572,13447,tetragonal,I4/mmm,100.14,6.72,6.9,6.9,6.9,146.39,146.39,48.27
13447,Cu1La2O4.022,42.00 ,1998,10.1103/PhysRevB.58.5856,13447,tetragonal,I4/mmm,100.14,6.72,6.9,6.9,6.9,146.39,146.39,48.27
13448,Cu1La2O4.032,30.00 ,1990,10.1103/PhysRevB.41.4062,13447,tetragonal,I4/mmm,100.14,6.72,6.9,6.9,6.9,146.39,146.39,48.27
13449,Cu1La2O4.034,30.70 ,1994,10.1103/PhysRevB.50.4168,13447,tetragonal,I4/mmm,100.14,6.72,6.9,6.9,6.9,146.39,146.39,48.27
13450,Cu1La2O4.035,35.00 ,1996,10.1103/PhysRevB.54.7455,13447,tetragonal,I4/mmm,100.14,6.72,6.9,6.9,6.9,146.39,146.39,48.27
13451,Cu1La2O4.044,34.00 ,1996,10.1103/PhysRevB.54.572,13447,tetragonal,I4/mmm,100.14,6.72,6.9,6.9,6.9,146.39,146.39,48.27
13452,Cu1La2O4.047,29.70 ,1994,10.1103/PhysRevB.50.4168,13447,tetragonal,I4/mmm,100.14,6.72,6.9,6.9,6.9,146.39,146.39,48.27
13453,Cu1La2O4.05,32.00 ,1995,10.1103/PhysRevB.51.16499,13447,tetragonal,I4/mmm,100.14,6.72,6.9,6.9,6.9,146.39,146.39,48.27
13454,Cu1La2O4.052,NaN,,10.1103/physrevb.39.11563,13447,tetragonal,I4/mmm,100.14,6.72,6.9,6.9,6.9,146.39,146.39,48.27
13455,Cu1La2O4.054,29.10 ,1994,10.1103/PhysRevB.50.4168,13447,tetragonal,I4/mmm,100.14,6.72,6.9,6.9,6.9,146.39,146.39,48.27
13456,Cu1La2O4.056,NaN,,10.1103/physrevb.39.11563,13447,tetragonal,I4/mmm,100.14,6.72,6.9,6.9,6.9,146.39,146.39,48.27
13457,Cu1La2O4.0625,17.00 ,2000,10.1016/S0038-1098(00)00005-3,13447,tetragonal,I4/mmm,100.14,6.72,6.9,6.9,6.9,146.39,146.39,48.27
13458,Cu1La2O4.066,38.00 ,1994,10.1103/PhysRevB.50.4168,13447,tetragonal,I4/mmm,100.14,6.72,6.9,6.9,6.9,146.39,146.39,48.27
13459,Cu1La2O4.068,36.00 ,2000,10.1016/S0921-4534(00)00191-X,13447,tetragonal,I4/mmm,100.14,6.72,6.9,6.9,6.9,146.39,146.39,48.27
13460,Cu1La2O4.07,40.40 ,1994,10.1103/PhysRevB.50.4168,13447,tetragonal,I4/mmm,100.14,6.72,6.9,6.9,6.9,146.39,146.39,48.27
13461,Cu1La2O4.075,45.00 ,1995,10.1103/PhysRevB.51.16499,13447,tetragonal,I4/mmm,100.14,6.72,6.9,6.9,6.9,146.39,146.39,48.27
13462,Cu1La2O4.086,45.20 ,2004,10.1016/j.ssc.2003.09.027,13447,tetragonal,I4/mmm,100.14,6.72,6.9,6.9,6.9,146.39,146.39,48.27
13463,Cu1La2O4.093,45.00 ,2000,10.1016/S0921-4534(00)00191-X,13447,tetragonal,I4/mmm,100.14,6.72,6.9,6.9,6.9,146.39,146.39,48.27
13464,Cu1La2O4.095,37.80 ,1994,10.1103/PhysRevB.50.4168,13447,tetragonal,I4/mmm,100.14,6.72,6.9,6.9,6.9,146.39,146.39,48.27
