Repository: ljcj007/SuperBand

# SuperBand
The SuperBand database is an open access energy structure database for superconductors that have been synthesized experimentally before 2024-04.  It provides tools for data-mining and machine learning techniques. The universal features provided on our web https://www.superband.work/ interface facilitate the design of novel superconductors with a wide-range of applications. We describe the database and the algorithm to generate it in our paper [1] https://arxiv.org/abs/2409.09419.

# Using the SuperBand
The SuperBand website http://www.superband.work/ offers a visual interface for exploring lattice structures, electronic band structures, and Fermi surface plots, providing an intui

File: superband.csv (part 11 of 25)
id,formula,Tc,Time,doi,cif,system,SG_num,SG_syb,density,,,,,,
13465,Cu1La2O4.1,NaN,,10.1103/PhysRevB.42.6172,13447,tetragonal,I4/mmm,100.14,6.72,6.9,6.9,6.9,146.39,146.39,48.27
13466,Cu1La2O4.11,45.00 ,2004,10.1103/PhysRevB.69.174506,13447,tetragonal,I4/mmm,100.14,6.72,6.9,6.9,6.9,146.39,146.39,48.27
13467,Cu1La2O4.12,43.00 ,1993,10.1103/PhysRevB.48.6506,13447,tetragonal,I4/mmm,100.14,6.72,6.9,6.9,6.9,146.39,146.39,48.27
13468,Cu1La2O4.13,34.00 ,1988,10.1103/PhysRevB.38.11337,13447,tetragonal,I4/mmm,100.14,6.72,6.9,6.9,6.9,146.39,146.39,48.27
13469,Cu1La2O4.18,NaN,,10.1016/0921-4534(92)90013-3,13447,tetragonal,I4/mmm,100.14,6.72,6.9,6.9,6.9,146.39,146.39,48.27
13470,Cu1La2O4.2,NaN,,10.1103/PhysRevB.42.6172,13447,tetragonal,I4/mmm,100.14,6.72,6.9,6.9,6.9,146.39,146.39,48.27
13471,Cu1La2O4.32,37.50 ,1989,10.1016/0921-4534(89)90315-8,13447,tetragonal,I4/mmm,100.14,6.72,6.9,6.9,6.9,146.39,146.39,48.27
13472,Cu1La2O4.33,NaN,,10.1103/PhysRevB.42.6172,13447,tetragonal,I4/mmm,100.14,6.72,6.9,6.9,6.9,146.39,146.39,48.27
13473,Cu1Mg1Sb1,NaN,,10.1103/PhysRev.87.799,13473,cubic,F-43m,59.1,5.89,4.37,4.37,4.37,60,60,60
13474,Cu1Mo6Se8,5.90 ,1982,10.1007/BF00681858,13474,trigonal,R-3H,306.15,6.89,6.75,6.75,6.75,93.08,93.08,93.08
13475,Cu1Nd0.09Sr0.91O1.98,NaN,,,15836,tetragonal,P4/mmm,52.73,5.77,3.45,3.91,3.91,90,90,90
13476,Cu1Nd0.13Sr0.87O1.95,NaN,,,15836,tetragonal,P4/mmm,52.73,5.77,3.45,3.91,3.91,90,90,90
13477,Cu1Nd0.14Sr0.86O2,40.00 ,1998,J.Inorg.Chem.43(1998)662,13477,orthorhombic,Pmm2,456.78,5.53,7.19,16.2,3.92,90,90,90
13478,Cu1Nd0.17Sr0.83O2,35.00 ,1998,J.Inorg.Chem.43(1998)662,13477,orthorhombic,Pmm2,456.78,5.53,7.19,16.2,3.92,90,90,90
13479,Cu1Nd0.19Sr0.81O2,18.00 ,1998,J.Inorg.Chem.43(1998)662,13477,orthorhombic,Pmm2,456.78,5.53,7.19,16.2,3.92,90,90,90
13480,Cu1Nd1.7O4,30.70 ,2010,10.1016/j.physc.2010.05.027,15788,tetragonal,I4/mmm,95.35,7.24,3.94,3.94,6.73,107.04,107.04,90
13481,Cu1Nd1.85Th0.15O4,22.50 ,1990,10.1103/PhysRevB.41.6582,15788,tetragonal,I4/mmm,95.35,7.24,3.94,3.94,6.73,107.04,107.04,90
13482,Cu1Nd1.85Y0.15O4,21.00 ,2000,10.1143/JJAP.39.3366,15788,tetragonal,I4/mmm,95.35,7.24,3.94,3.94,6.73,107.04,107.04,90
13483,Cu1Nd1.8O4,31.30 ,2010,10.1016/j.physc.2010.05.027,15788,tetragonal,I4/mmm,95.35,7.24,3.94,3.94,6.73,107.04,107.04,90
13484,Cu1Nd2O3.5,NaN,,10.1103/PhysRevB.42.6172,13484,monoclinic,C12/m1,195.74,6.92,6.68,6.68,8.53,71.39,71.39,33.01
13485,Cu1O1,NaN,,10.1103/PhysRev.87.799,13485,monoclinic,C12/c1,42.92,6.16,2.88,2.88,5.18,89.81,89.81,89.22
13486,Cu1Pr0.15Sr0.85O2,39.00 ,1991,10.1038/351549a0,13487,orthorhombic,Pmm2,456.78,5.52,7.19,16.2,3.92,90,90,90
13487,Cu1Pr0.1Sr0.9O2,41.50 ,2004,10.1016/j.physc.2003.10.016,13487,orthorhombic,Pmm2,456.78,5.52,7.19,16.2,3.92,90,90,90
13488,Cu1Pr1.85Sr0.15O4,NaN,,10.1088/0953-8984/14/31/309,13489,tetragonal,I4/mmm,97.62,6.96,3.97,3.97,6.8,106.96,106.96,90
13489,Cu1Pr2O4,NaN,,10.1103/PhysRevB.51.5824,13489,tetragonal,I4/mmm,97.62,6.96,3.97,3.97,6.8,106.96,106.96,90
13490,Cu1Rh1.78Se4Sn0.22,1.92 ,1970,10.1016/0038-1098(70)90352-2,13495,cubic,Fd-3m1,273.5,7.11,7.29,7.29,7.29,60,60,60
13491,Cu1Rh1.7Se4Sn0.3,1.26 ,1970,10.1016/0038-1098(70)90352-2,13495,cubic,Fd-3m1,273.5,7.11,7.29,7.29,7.29,60,60,60
13492,Cu1Rh1.95Se4Sn0.05,2.70 ,1974,10.1088/0022-3719/7/7/030,13495,cubic,Fd-3m1,273.5,7.11,7.29,7.29,7.29,60,60,60
13493,Cu1Rh1.9Se4Sn0.1,2.86 ,1970,10.1016/0038-1098(70)90352-2,13495,cubic,Fd-3m1,273.5,7.11,7.29,7.29,7.29,60,60,60
13494,Cu1Rh2S4,4.80 ,1975,10.1016/0038-1098(75)90810-8,13494,cubic,Fd-3m1,235.3,5.61,6.93,6.93,6.93,60,60,60
13495,Cu1Rh2Se4,3.50 ,1974,10.1088/0022-3719/7/7/030,13495,cubic,Fd-3m1,273.5,7.11,7.29,7.29,7.29,60,60,60
13496,Cu1S1,1.65 ,1970,10.1143/JPSJ.28.369,13496,orthorhombic,Cmcm,200.35,4.75,3.78,3.78,16.29,90,90,120.37
13497,Cu1S1.8Se0.2,2.20 ,2000,10.1016/S0921-4534(00)00669-9,13499,orthorhombic,Pnnm,97.9,4.33,3.59,4.7,5.8,90,90,90
13498,Cu1S1Se1,1.75 ,1966,10.1016/0038-1098(66)90419-4,13498,cubic,P2_13,214.42,5.41,5.99,5.99,5.99,90,90,90
13499,Cu1S2,1.56 ,1967,10.1063/1.1712162,13499,orthorhombic,Pnnm,97.9,4.33,3.59,4.7,5.8,90,90,90
13500,Cu1S4Ti2,NaN,,10.1016/0375-9601(67)90878-X,13500,cubic,Fd-3m1,248.24,3.85,7.05,7.05,7.05,60,60,60
13501,Cu1S4V2,4.45 ,1967,10.1016/0375-9601(67)90878-X,13501,cubic,Fd-3m1,240.56,4.05,6.98,6.98,6.98,60,60,60
13502,Cu1Se1,NaN,,10.1103/PhysRev.87.799,13502,orthorhombic,Cmcm,234.94,6.04,3.91,4.02,17.08,90,90,119.07
13503,Cu1Se1Te1,1.80 ,1966,10.1016/0038-1098(66)90419-4,13503,cubic,P2_13,262.19,6.84,6.4,6.4,6.4,90,90,90
13504,Cu1Se2,2.50 ,2000,10.1016/S0921-4534(00)00669-9,13504,orthorhombic,Pnnm,117.14,6.28,3.78,5.03,6.16,90,90,90
13505,Cu1Sm0.08Sr0.92O2,43.00 ,1994,10.1016/0921-4534(94)90099-X,13505,orthorhombic,Pmm2,913.57,5.44,7.19,16.2,7.84,90,90,90
13506,Cu1Sm0.1Sr0.9O2,44.00 ,1993,10.1016/0921-4534(93)90979-Z,13505,orthorhombic,Pmm2,913.57,5.44,7.19,16.2,7.84,90,90,90
13507,Cu1Sm2O4,NaN,,10.1016/S0921-4534(89)80010-3,13507,tetragonal,I4/mmm,91.65,7.76,3.91,3.91,6.61,107.19,107.19,90
13508,Cu1Sr0.75Y0.25O2,38.60 ,1994,10.1016/0921-4534(94)90024-8,13508,orthorhombic,Pmm2,228.39,5.34,3.59,16.2,3.92,90,90,90
13509,Cu1Sr0.7Y0.3O2,32.60 ,1994,10.1016/0921-4534(94)90024-8,13508,orthorhombic,Pmm2,228.39,5.34,3.59,16.2,3.92,90,90,90
13510,Cu1Sr0.85O2,NaN,,10.1103/PhysRevLett.73.166,13515,orthorhombic,Cmcm,114.2,5.33,3.59,3.92,8.3,90,102.51,90
13511,Cu1Sr0.85Y0.15O2,36.60 ,1994,10.1016/0921-4534(94)90024-8,13508,orthorhombic,Pmm2,228.39,5.34,3.59,16.2,3.92,90,90,90
13512,Cu1Sr0.8Y0.2O2,38.60 ,1994,10.1016/0921-4534(94)90024-8,13508,orthorhombic,Pmm2,228.39,5.34,3.59,16.2,3.92,90,90,90
13513,Cu1Sr0.95Y0.05O2,38.60 ,1994,10.1016/0921-4534(94)90024-8,13508,orthorhombic,Pmm2,228.39,5.34,3.59,16.2,3.92,90,90,90
13514,Cu1Sr0.9Y0.1O2,36.60 ,1994,10.1016/0921-4534(94)90024-8,13508,orthorhombic,Pmm2,228.39,5.34,3.59,16.2,3.92,90,90,90
13515,Cu1Sr1O2,NaN,,10.1038/351549a0,13515,orthorhombic,Cmcm,114.2,5.33,3.59,3.92,8.3,90,102.51,90
13516,Cu1Sr1O2.97,NaN,,10.1103/PHYSREVB.52.16101,13517,orthorhombic,Pbam,221.3,5.74,3.71,5.48,10.89,90,90,90
13517,Cu1Sr1O2.99,NaN,,10.1103/physrevb.52.16101,13517,orthorhombic,Pbam,221.3,5.74,3.71,5.48,10.89,90,90,90
13518,Cu1Sr2O3,NaN,,10.1103/physrevb.51.5994,13518,orthorhombic,Immm,87.13,5.47,3.52,3.93,6.84,106.69,104.9,90
13519,Cu1Sr2O3.01,NaN,,10.1103/PHYSREVB.51.5994,13518,orthorhombic,Immm,87.13,5.47,3.52,3.93,6.84,106.69,104.9,90
13520,Cu1Sr2O3.02,NaN,,10.1103/PHYSREVB.51.5994,13518,orthorhombic,Immm,87.13,5.47,3.52,3.93,6.84,106.69,104.9,90
13521,Cu1Sr2O3.1,70.00 ,1996,10.1016/0921-4534(96)00314-0,13518,orthorhombic,Immm,87.13,5.47,3.52,3.93,6.84,106.69,104.9,90
13522,Cu1Sr2O3.2,NaN,,10.1016/0921-4534(96)00314-0,13518,orthorhombic,Immm,87.13,5.47,3.52,3.93,6.84,106.69,104.9,90
13523,Cu1Sr2Tl1O5,NaN,,10.1016/S0921-4534(98)00584-X,13523,tetragonal,P4/mmm,127.62,6.81,3.74,3.74,9.12,90,90,90
13524,Cu1Te1,NaN,,10.1007/BFb0119186,13524,orthorhombic,Pmmn1,94.67,6.71,3.24,4,7.31,90,90,90
13525,Cu1Te2,1.30 ,1966,10.1016/0038-1098(66)90419-4,13525,trigonal,P-3m1,70.78,7.48,3.99,3.99,5.12,90,90,119.99
13526,Cu1Th2,3.49 ,,,13526,tetragonal,I4/mcm,153.46,11.42,5.75,5.91,5.91,76.35,60.93,60.93
13527,Cu1Ti1,NaN,,10.1103/RevModPhys.35.1,13527,tetragonal,P4/nmm1,56.46,6.55,3.1,3.1,5.88,90,90,90
13528,Cu1Tm2O4,NaN,,10.1103/PHYSREVB.42.6813,13528,monoclinic,P12_1/c1,171.96,8.99,5.48,5.41,6.14,90,109.15,90
13529,Cu1Y1,0.47 ,1976,10.1016/0022-5088(76)90224-1,13529,orthorhombic,Pnma,171.58,5.9,4.49,5.33,7.18,90,90,90
13530,Cu1Y1O2.55,NaN,,10.1103/PhysRevB.49.16082,13530,orthorhombic,Pna2_1,487.18,5.25,3.54,10.93,12.58,90,90,90
13531,Cu1Zn1,NaN,,,13531,cubic,Pm-3m,24.91,8.6,2.92,2.92,2.92,90,90,90
13532,Cu1Zn3,NaN,,,13532,hexagonal,P6_3/mmc,105.63,8.17,5.38,5.38,4.22,90,90,120
13533,Cu2.05Gd1Ru0.95Sr2O8,26.05 ,2002,10.1016/S0254-0584(02)00062-7,13567,tetragonal,P4/mbm,351.61,6.5,5.47,5.47,11.74,90,90,90
13534,Cu2.1Gd1Ru0.9Sr2O8,37.75 ,2002,10.1016/S0254-0584(02)00062-7,13567,tetragonal,P4/mbm,351.61,6.5,5.47,5.47,11.74,90,90,90
13535,Cu2.2Gd1Ru0.8Sr2O8,28.40 ,2002,10.1016/S0254-0584(02)00062-7,13567,tetragonal,P4/mbm,351.61,6.5,5.47,5.47,11.74,90,90,90
13536,Cu2Er2O5,NaN,,10.1103/physrevb.51.6594,13536,orthorhombic,Pna2_1,472.46,7.61,3.49,10.85,12.49,90,90,90
13537,Cu2Eu1Nb1Sr2O8,NaN,,10.1103/PhysRevB.52.1389,13537,tetragonal,I4/mcm,360.38,6.22,12.48,12.48,12.48,154.47,154.47,36.42
13538,Cu2Fe1Sr2Y1O7.32,NaN,,10.1016/j.physc.2004.10.002,13538,monoclinic,P12/m1,506.65,5.6,3.77,11.65,12.16,71.38,90,90
13539,Cu2Fe1Sr2Y1O7.36,NaN,,10.1016/j.physc.2004.10.002,13538,monoclinic,P12/m1,506.65,5.6,3.77,11.65,12.16,71.38,90,90
13540,Cu2Fe1Sr2Y1O7.51,53.50 ,2014,10.1016/j.physc.2014.10.005,13540,orthorhombic,Fmmm,339.63,5.55,11.98,11.97,5.48,76.93,76.63,26.43
13541,Cu2Fe1Sr2Y1O7.6,NaN,,10.1016/j.physc.2004.10.002,13538,monoclinic,P12/m1,506.65,5.6,3.77,11.65,12.16,71.38,90,90
13542,Cu2Fe1Sr2Y1O7.66,43.50 ,2000,10.1016/S0921-4534(00)00593-1,13540,orthorhombic,Fmmm,339.63,5.55,11.98,11.97,5.48,76.93,76.63,26.43
13543,Cu2Fe1Sr2Y1O7.68,56.00 ,2004,10.1016/j.physc.2004.10.002,13540,orthorhombic,Fmmm,339.63,5.55,11.98,11.97,5.48,76.93,76.63,26.43
13544,Cu2Ga1Sr2Y1O7,NaN,,10.1103/PhysRevB.65.014507,13544,orthorhombic,Ima2,348.13,5.47,12.24,12.24,12.24,154.41,153.89,36.88
13545,Cu2Gd0.82Nd0.18Ru1Sr2O8,21.00 ,2003,10.1016/S0921-4534(03)00855-4,13567,tetragonal,P4/mbm,351.61,6.5,5.47,5.47,11.74,90,90,90
13546,Cu2Gd0.91Nd0.09Ru1Sr2O8,23.50 ,2003,10.1016/S0921-4534(03)00855-4,13567,tetragonal,P4/mbm,351.61,6.5,5.47,5.47,11.74,90,90,90
13547,Cu2Gd0.9Ru1Sr2Y0.1O8,32.20 ,2003,10.1103/PhysRevB.68.064514,13567,tetragonal,P4/mbm,351.61,6.5,5.47,5.47,11.74,90,90,90
13548,Cu2Gd1Ir0.02Ru0.98Sr2O8,38.00 ,2007,10.1016/j.physc.2007.01.004,13567,tetragonal,P4/mbm,351.61,6.5,5.47,5.47,11.74,90,90,90
13549,Cu2Gd1Ir0.05Ru0.95Sr2O8,32.50 ,2007,10.1016/j.physc.2007.01.004,13567,tetragonal,P4/mbm,351.61,6.5,5.47,5.47,11.74,90,90,90
13550,Cu2Gd1Ir0.1Ru0.9Sr2O8,22.00 ,2007,10.1016/j.physc.2007.01.004,13567,tetragonal,P4/mbm,351.61,6.5,5.47,5.47,11.74,90,90,90
13551,Cu2Gd1La0.06Ru1Sr1.94O8,NaN,,10.1103/PhysRevB.65.144506,13567,tetragonal,P4/mbm,351.61,6.5,5.47,5.47,11.74,90,90,90
13552,Cu2Gd1La0.1Ru1Sr1.9O8,NaN,,10.1103/PhysRevB.65.144506,13567,tetragonal,P4/mbm,351.61,6.5,5.47,5.47,11.74,90,90,90
13553,Cu2Gd1La0.2Ru1Sr1.8O8,NaN,,10.1103/PhysRevB.65.144506,13567,tetragonal,P4/mbm,351.61,6.5,5.47,5.47,11.74,90,90,90
13554,Cu2Gd1Nb0.1Ru0.9Sr2O8,11.65 ,2003,10.1103/PhysRevB.68.064514,13567,tetragonal,P4/mbm,351.61,6.5,5.47,5.47,11.74,90,90,90
13555,Cu2Gd1Nb0.2Ru0.8Sr2O8,NaN,,10.1103/PhysRevB.68.064514,13567,tetragonal,P4/mbm,351.61,6.5,5.47,5.47,11.74,90,90,90
13556,Cu2Gd1Rh0.05Ru0.95Sr2O8,36.30 ,2003,10.1016/S0921-4534(03)01330-3,13567,tetragonal,P4/mbm,351.61,6.5,5.47,5.47,11.74,90,90,90
13557,Cu2Gd1Rh0.075Ru0.925Sr2O8,29.80 ,2003,10.1016/S0921-4534(03)01330-3,13567,tetragonal,P4/mbm,351.61,6.5,5.47,5.47,11.74,90,90,90
13558,Cu2Gd1Rh0.2Ru0.8Sr2O8,12.90 ,2003,10.1016/S0921-4534(03)01330-3,13567,tetragonal,P4/mbm,351.61,6.5,5.47,5.47,11.74,90,90,90
13559,Cu2Gd1Ru0.925Sn0.075Sr2O8,37.80 ,2003,10.1103/PhysRevB.68.064514,13567,tetragonal,P4/mbm,351.61,6.5,5.47,5.47,11.74,90,90,90
13560,Cu2Gd1Ru0.925Sr2Ti0.075O8,29.20 ,2003,10.1016/S0921-4534(03)01330-3,13567,tetragonal,P4/mbm,351.61,6.5,5.47,5.47,11.74,90,90,90
13561,Cu2Gd1Ru0.95Sn0.05Sr2O8,30.00 ,2003,10.1103/PhysRevB.68.134516,13567,tetragonal,P4/mbm,351.61,6.5,5.47,5.47,11.74,90,90,90
13562,Cu2Gd1Ru0.95Sr2Ti0.05O8,32.20 ,2003,10.1016/S0921-4534(03)01330-3,13567,tetragonal,P4/mbm,351.61,6.5,5.47,5.47,11.74,90,90,90
13563,Cu2Gd1Ru0.975Sn0.025Sr2O8,36.90 ,2003,10.1103/PhysRevB.68.064514,13567,tetragonal,P4/mbm,351.61,6.5,5.47,5.47,11.74,90,90,90
13564,Cu2Gd1Ru0.97Sr2Ti0.03O8,40.30 ,2003,10.1016/S0921-4534(03)01330-3,13567,tetragonal,P4/mbm,351.61,6.5,5.47,5.47,11.74,90,90,90
13565,Cu2Gd1Ru0.99Sr2Ti0.01O8,36.30 ,2003,10.1016/S0921-4534(03)01330-3,13567,tetragonal,P4/mbm,351.61,6.5,5.47,5.47,11.74,90,90,90
13566,Cu2Gd1Ru0.9Sr2Ti0.1O8,NaN,,10.1016/S0921-4534(03)01330-3,13567,tetragonal,P4/mbm,351.61,6.5,5.47,5.47,11.74,90,90,90
13567,Cu2Gd1Ru1Sr2O8,36.30 ,2003,10.1016/S0921-4534(03)01330-3,13567,tetragonal,P4/mbm,351.61,6.5,5.47,5.47,11.74,90,90,90
13568,Cu2Ge2Yb1,NaN,,10.1103/PhysRevB.24.6715,13568,tetragonal,I4/mmm,85.91,8.61,5.86,5.86,5.86,138.96,138.96,59.44
13569,Cu2Ho1Ru1Sr2O8,NaN,,10.1016/S0921-4534(02)01233-9,13569,orthorhombic,Amm2,174.66,6.62,3.84,3.84,11.87,90,90,90.08
13570,Cu2Ho2O5,NaN,,10.1103/physrevb.51.6594,13570,orthorhombic,Pna2_1,478.02,7.46,3.51,10.88,12.52,90,90,90
13571,Cu2In1Ti1,NaN,,10.1016/0167-577X(83)90043-5,13571,cubic,Fm-3m,59.64,8.07,4.39,4.39,4.39,60,60,60
13572,Cu2La1Si2,NaN,,10.1103/PhysRevLett.43.1892,13572,tetragonal,I4/mmm,84.89,6.3,4.14,4.14,5.75,111.13,111.13,90
13573,Cu2La2Sr1O6,NaN,,10.1103/PhysRevB.47.12190,13573,tetragonal,I4/mmm,149.84,6.52,10.33,10.33,10.33,158.36,158.36,30.78
13574,Cu2La2Sr1O6.2,NaN,,10.1103/PhysRevLett.60.542,13573,tetragonal,I4/mmm,149.84,6.52,10.33,10.33,10.33,158.36,158.36,30.78
13575,Cu2La2Sr1O6.315,NaN,,10.1016/0921-4534(90)90221-Y,13573,tetragonal,I4/mmm,149.84,6.52,10.33,10.33,10.33,158.36,158.36,30.78
13576,Cu2Li1P2,3.70 ,2010,10.1021/ja906883q,13576,tetragonal,I4/mmm,70.18,4.64,3.85,3.85,5.46,110.65,110.65,90
13577,Cu2Mg1,NaN,,10.1103/PhysRev.92.874,13577,cubic,Fd-3m1,84.37,5.96,4.92,4.92,4.92,60,60,60
13578,Cu2Nb1Sm1Sr2O8,NaN,,10.1103/PhysRevB.52.1389,13578,tetragonal,I4/mcm,360.6,6.2,12.46,12.46,12.46,154.4,154.4,36.52
13579,Cu2O1,NaN,,10.1103/PhysRev.87.799,13579,cubic,Pn-3m1,76.59,6.2,4.25,4.25,4.25,90,90,90
13580,Cu2S2Sr2Zn1O2,NaN,,10.1006/jssc.1997.7299,13580,tetragonal,I4/mmm,145.06,5.31,9.36,9.36,9.36,155.13,155.13,35.46
13581,Cu2Sb1,0.09 ,1968,10.1007/BFb0119183,13581,tetragonal,P4/nmm1,96.87,8.53,4.02,4.02,5.99,90,90,90
13582,Cu2Sn1Ti1,NaN,,10.1016/0167-577X(83)90043-5,13582,cubic,Fm-3m,61.87,7.88,4.44,4.44,4.44,60,60,60
13583,Cu2Sr2Tl1Y1O7,NaN,,10.1541/ieejfms1990.110.7_436,13583,orthorhombic,Pmm2,179.83,6.53,3.83,3.85,12.19,90,90,90
13584,Cu2Tm2O5,NaN,,10.1103/physrevb.51.6594,13584,orthorhombic,Pna2_1,465.29,7.78,3.46,10.82,12.43,90,90,90
13585,Cu2Y2O5,NaN,,10.1103/physrevb.51.6594,13585,orthorhombic,Pnma,506.85,5.04,6.27,7.19,11.25,90,90,90
13586,Cu2Yb2O5,NaN,,10.1103/physrevb.51.6594,13586,orthorhombic,Pna2_1,460.31,7.98,3.49,10.48,12.57,90,90,90
13587,Cu30Sn70,4.91 ,1999,10.1016/S0921-4526(98)01361-1,13587,hexagonal,P6_3/mmc,190.11,7.33,6.62,6.62,5,90,90,120
13588,Cu3Dy1Pb2Sr2O8,76.50 ,1992,10.1103/PhysRevB.45.7406,13588,tetragonal,P4/mmm,235.64,7.55,3.83,3.83,16.03,90,90,90
13589,Cu3Ga1,NaN,,,13589,cubic,Pm-3m,48.44,8.92,3.65,3.65,3.65,90,90,90
13590,Cu3N1,NaN,,,13590,cubic,Pm-3m,55.51,6.12,3.81,3.81,3.81,90,90,90
13591,Cu3Pb2Pr1Sr2O8,NaN,,10.1103/PhysRevB.50.3288,13591,triclinic,P-1,241.88,7.2,3.87,3.9,16.04,88.98,89.44,89.51
13592,Cu3Pb2Sm1Sr2O8,NaN,,10.1103/PhysRevB.45.7406,13592,tetragonal,P4/mmm,238.89,7.36,3.85,3.85,16.08,90,90,90
13593,Cu3Pb2Sr2Tb0.02Y0.98O8,NaN,,10.1103/PHYSREVB.52.9736,15827,orthorhombic,Pmna,474.12,6.98,5.42,5.49,15.95,90,90,90
13594,Cu3Pb2Sr2Tb0.05Y0.95O8,NaN,,10.1103/PHYSREVB.52.9736,15827,orthorhombic,Pmna,474.12,6.98,5.42,5.49,15.95,90,90,90
13595,Cu3Pb2Sr2Tb0.1Y0.9O8,NaN,,10.1103/PHYSREVB.52.9736,15827,orthorhombic,Pmna,474.12,6.98,5.42,5.49,15.95,90,90,90
13596,Cu3Sb1,1.80 ,1968,10.1007/BFb0119183,13596,orthorhombic,Pmmn1,119.02,8.72,4.34,4.98,5.5,90,90,90
13597,Cu3Si1,NaN,,,13597,hexagonal,P6_3/mmc,93.06,7.81,5.14,5.14,4.07,89.99,90.01,119.98
13598,Cu3Sn1,2.57 ,1999,10.1016/S0921-4526(98)01361-1,13598,hexagonal,P6_3/mmc,112.21,9.16,5.51,5.51,4.27,90,90,120
13599,Cu40Zr60,1.60 ,1993,10.1103/PhysRevB.48.12866,13599,tetragonal,I4/mmm,58.01,7.04,3.22,3.22,6.04,105.48,105.48,90
13600,Cu4K1S3,1.40 ,1952,"Z.ANORG.ALLG.CHEM.,269(1952)141",13600,tetragonal,P4/mmm,138.13,4.68,3.84,3.84,9.35,90,90,90
13601,Cu4Te3,NaN,,10.1007/BFb0119186,13524,orthorhombic,Pmmn1,94.67,6.71,3.24,4,7.31,90,90,90
13602,Cu50Sn50,3.26 ,1999,10.1016/S0921-4526(98)01361-1,13602,hexagonal,P6_3/mmc,74.47,8.13,4.14,4.14,5.02,90,90,120
13603,Cu50Zr50,0.74 ,1993,10.1103/PhysRevB.48.12866,13603,monoclinic,C1m1,138.78,7.41,5.26,5.26,5.27,82.04,82.04,102.88
13604,Cu5U1,NaN,,10.1103/RevModPhys.35.1,13604,cubic,F-43m,87.23,10.58,4.98,4.98,4.98,60,60,60
13605,Cu6La1,0.04 ,1985,10.1143/JPSJ.54.877,13605,hexagonal,P6/mmm,92.79,8.17,5.13,5.13,4.07,90,90,120
13606,Cu6Sr4O10,NaN,,10.1103/physrevb.50.12752,13606,orthorhombic,Cmmm,131.86,5.62,9.89,9.89,3.47,90,90,157.18
13607,Cu6Th1,0.20 ,1989,10.1016/0038-1098(89)90810-7,13607,orthorhombic,Pnma,407.45,10,5.04,8.03,10.07,90,90,90
13608,Cu0.6Sn0.4,2.04 ,1999,10.1016/S0921-4526(98)01361-1,13598,hexagonal,P6_3/mmc,112.21,9.16,5.51,5.51,4.27,90,90,120
13609,Cu8La2Sr6O16,NaN,,10.1103/PhysRevB.47.5367,13609,orthorhombic,Pmc2_1,451.85,5.76,3.67,11.06,11.14,90,90,90
13610,Dy0.06Fe3Lu1.94Si5,4.52 ,2009,10.1103/PhysRevB.80.100502,13807,tetragonal,P4/mnc,560.41,7.8,10.22,10.22,5.37,90,90,90
13611,Dy0.15Pd2Sn1Y0.85,2.80 ,1985,10.1103/PhysRevB.32.4426,15331,cubic,Fm-3m,77.2,9.04,4.78,4.78,4.78,60,60,60
13612,Dy0.1Fe3Lu1.9Si5,3.77 ,2009,10.1103/PhysRevB.80.100502,13807,tetragonal,P4/mnc,560.41,7.8,10.22,10.22,5.37,90,90,90
13613,Dy0.1Fe3Si5Y1.9,2.75 ,1981,Phys.Solids under High Pres(1981)381,13812,tetragonal,P4/mnc,580.59,5.56,10.31,10.31,5.46,90,90,90
13614,Dy0.1Pd2Sn1Y0.9,3.46 ,1985,10.1103/PhysRevB.32.4426,15331,cubic,Fm-3m,77.2,9.04,4.78,4.78,4.78,60,60,60
13615,Dy0.2Pd2Sn1Y0.8,1.40 ,1985,10.1103/PhysRevB.32.4426,15331,cubic,Fm-3m,77.2,9.04,4.78,4.78,4.78,60,60,60
13616,Dy0.3Pd2Sn1Y0.7,NaN,,10.1103/PhysRevB.32.4426,15331,cubic,Fm-3m,77.2,9.04,4.78,4.78,4.78,60,60,60
13617,Dy1Fe2Ge2,NaN,,10.1016/S0304-8853(03)00672-3,13617,tetragonal,I4/mmm,82.89,8.4,3.91,3.91,6.09,108.73,108.73,90
13618,Dy1Ga6,5.90 ,1992,10.1016/0038-1098(92)90682-Y,13618,tetragonal,P4/nbm1,262.09,7.36,5.91,5.91,7.49,90,90,90
13619,Dy1Ir1Si1,NaN,,10.1016/0038-1098(82)91252-2,13619,orthorhombic,Pnma,213.68,11.9,4.23,6.86,7.37,90,90,90
13620,Dy1Mo6S8,1.60 ,2001,10.1103/PhysRevB.64.094520,13620,trigonal,R-3H,272.04,6.07,6.48,6.48,6.48,89.49,89.49,89.49
13621,Dy1P2Pd2,NaN,,10.1016/j.jmmm.2016.05.089,13621,tetragonal,I4/mmm,81.89,8.87,5.71,5.71,5.71,138.13,138.13,60.71
13622,Dy1Pb1Pd2,NaN,,10.1103/PhysRevB.53.2651,13622,cubic,Fm-3m,79.73,12.13,4.83,4.83,4.83,60,60,60
13623,Dy1Pd2Sn1,NaN,,10.1103/PhysRevB.31.6971,13623,cubic,Fm-3m,76.78,10.68,4.77,4.77,4.77,60,60,60
13624,Dy1Rh1Si1,NaN,,10.1016/0038-1098(82)91252-2,13624,orthorhombic,Pnma,214.35,9.09,4.24,6.89,7.34,90,90,90
13625,Dy2Fe3Si5,NaN,,10.1103/PhysRevB.28.2732,13625,tetragonal,P4/mnc,577.15,7.28,10.29,10.29,5.45,90,90,90
13626,Dy2Rh3Si5,NaN,,10.1103/PhysRevB.64.064514,13626,monoclinic,C12/c1,324.23,7.93,8.07,8.07,5.65,71.17,71.17,93.52
13627,Dy2Rh3Sn5,NaN,,10.1103/PHYSREVB.59.12054,13627,orthorhombic,Cmc2_1,428.22,9.52,13.46,13.46,7.33,90,90,161.19
13628,Dy3Ge13Ru4,NaN,,10.1103/PhysRevB.48.10435,13628,cubic,Pm-3n,754.24,8.08,9.1,9.1,9.1,90,90,90
13629,Dy5Ir4Si10,NaN,,10.1103/physrevb.46.2958,13629,tetragonal,P4/mbm,681.63,9.07,12.63,12.63,4.27,90,90,90
13630,Er0.1Pd2Sn1Y0.9,3.87 ,1985,10.1103/PhysRevB.32.4426,15331,cubic,Fm-3m,77.2,9.04,4.78,4.78,4.78,60,60,60
13631,Er0.2Pd2Sn1Y0.8,3.73 ,1985,10.1103/PhysRevB.32.4426,15331,cubic,Fm-3m,77.2,9.04,4.78,4.78,4.78,60,60,60
13632,Er0.3Pd2Sn1Y0.7,3.80 ,1985,10.1103/PhysRevB.32.4426,15331,cubic,Fm-3m,77.2,9.04,4.78,4.78,4.78,60,60,60
13633,Er0.4Pd2Sn1Y0.6,2.77 ,1985,10.1103/PhysRevB.32.4426,15872,trigonal,R-3mH,156.4,9.76,8.29,8.29,8.29,33.73,33.73,33.73
13634,Er0.6Pd2Sn1Y0.4,2.59 ,1986,10.1103/PhysRevB.34.199,15872,trigonal,R-3mH,156.4,9.76,8.29,8.29,8.29,33.73,33.73,33.73
13635,Er0.8Pd2Sn1Y0.2,2.08 ,1986,10.1103/PhysRevB.34.199,13643,cubic,Fm-3m,75.49,10.97,4.74,4.74,4.74,60,60,60
13636,Er0.95Pd2Sn1Y0.05,1.26 ,1986,10.1103/PhysRevB.34.199,13643,cubic,Fm-3m,75.49,10.97,4.74,4.74,4.74,60,60,60
13637,Er0.9Pd2Sn1Y0.1,1.60 ,1986,10.1103/PhysRevB.34.199,13643,cubic,Fm-3m,75.49,10.97,4.74,4.74,4.74,60,60,60
13638,Er1,NaN,,,13638,trigonal,R-3mH,92.67,8.99,3.55,3.55,8.74,90,78.28,120
13639,Er1Fe2Ge2,NaN,,10.1016/S0304-8853(03)00672-3,13639,tetragonal,I4/mmm,81.8,8.61,3.89,3.89,6.08,108.65,108.65,90
13640,Er1Ga6,NaN,,10.1016/0022-5088(86)90687-9,13640,tetragonal,P4/nbm1,259.19,7.5,5.89,5.89,7.47,90,90,90
13641,Er1Ir1Si1,NaN,,10.1016/0038-1098(82)91252-2,13641,orthorhombic,Pnma,209.66,12.28,4.19,6.78,7.37,90,90,90
13642,Er1Pb1Pd2,NaN,,10.1103/PhysRevB.53.2651,13642,cubic,Fm-3m,78.55,12.41,4.81,4.81,4.81,60,60,60
13643,Er1Pd2Sn1,1.17 ,1986,10.1103/PhysRevB.34.199,13643,cubic,Fm-3m,75.49,10.97,4.74,4.74,4.74,60,60,60
13644,Er1Re2,NaN,,,13644,hexagonal,P6_3/mmc,219.82,16.31,5.38,5.38,8.76,90,90,120
13645,Er1Rh1.1Sn3.6,1.36 ,1982,"Springer-Verlag, 1982,",13645,cubic,F-43m,681.44,8.75,9.88,9.88,9.88,60,60,60
13646,Er1Rh1Si1,NaN,,10.1016/0038-1098(82)91252-2,13646,orthorhombic,Pnma,210.23,9.42,4.21,6.82,7.33,90,90,90
13647,Er1Ru2,NaN,,10.1103/PhysRevLett.1.92,13647,hexagonal,P6_3/mmc,207.68,11.81,5.2,5.2,8.87,90,90,120
13648,Er2Fe3Si5,0.93 ,1994,10.1016/0921-4526(94)91487-7,13648,tetragonal,P4/mnc,572.73,7.45,10.27,10.27,5.43,90,90,90
13649,Er2Rh3Si5,NaN,,10.1103/PhysRevB.64.064514,13649,orthorhombic,Ibam,321.71,8.09,8.09,8.09,8.09,138.88,105.16,89.16
13650,Er3Ge13Ru4,NaN,,10.1103/physrevb.48.10435,13650,cubic,Pm-3n,739.9,8.31,9.04,9.04,9.04,90,90,90
13651,Er3Ni1,NaN,,10.1088/0953-8984/9/35/015,13651,orthorhombic,Pnma,400.51,9.29,6.27,6.75,9.46,90,90,90
13652,Er5Ir4Si10,NaN,,10.1088/0953-8984/14/20/302,13652,tetragonal,P4/mbm,675.93,9.27,12.62,12.62,4.25,90,90,90
13653,Eu1,2.75 ,2009,10.1103/PhysRevLett.127.269902,13653,orthorhombic,Cmcm,82.92,6.09,3.88,3.88,6.42,90,90,121
13654,Eu1Ga1Ge1,NaN,,10.1021/ic701111e,13654,hexagonal,P6_3/mmc,278.2,7.03,4.23,4.23,17.98,90,90,120
13655,Eu1Ga1Si1,NaN,,10.1021/ic701111e,13655,hexagonal,P-6m2,66.81,6.21,4.15,4.15,4.49,90,90,120
13656,Eu1Ga1Sn1,NaN,,10.1021/ic701111e,13656,hexagonal,P6_3/mmc,321.6,7.03,4.53,4.53,18.13,90,90,120
13657,Eu1P2Pd2,NaN,,10.1016/j.jmmm.2016.05.089,13657,tetragonal,I4/mmm,85.85,8.25,4.19,4.19,5.72,111.45,111.45,90
13658,Eu1Ru4Sb12,NaN,,10.1088/0953-8984/16/28/027,13658,cubic,Im-3,407.54,8.22,8.09,8.09,8.09,109.47,109.47,109.47
13659,F0.03Fe1La1P1O0.97,7.80 ,2011,10.1143/JPSJ.80.044704,13721,tetragonal,P4/nmm1,150.41,5.34,4.07,4.07,9.08,90,90,90
13660,F0.05Fe1La1P1O0.95,8.00 ,2011,10.1143/JPSJ.80.044704,13721,tetragonal,P4/nmm1,150.41,5.34,4.07,4.07,9.08,90,90,90
13661,F0.06Fe1La1P1O0.94,7.50 ,2006,10.1038/nature06972,13721,tetragonal,P4/nmm1,150.41,5.34,4.07,4.07,9.08,90,90,90
13662,F0.08Fe1La1P1O0.92,7.80 ,2011,10.1143/JPSJ.80.044704,13721,tetragonal,P4/nmm1,150.41,5.34,4.07,4.07,9.08,90,90,90
13663,F0.1Fe1P1Pr1O0.9,2.34 ,2013,10.7566/JPSJ.82.124706,13725,tetragonal,P4/nmm1,138.12,5.86,3.95,3.95,8.85,90,90,90
13664,F2Sb2Sr2Ti2O1,NaN,,10.1021/cm9027258,13664,tetragonal,I4/mmm,178.42,5.29,10.87,10.87,10.87,158.12,158.12,31.13
13665,Fe0.03La1Ru2.97Si2,6.22 ,2012,10.1103/PhysRevB.86.024513,14639,hexagonal,P6_3/mcm,202.65,8.17,5.69,5.69,7.22,90,90,120
13666,Fe0.05P1Ru0.95Zr1,10.30 ,2011,10.1016/j.ssc.2011.05.012,15198,orthorhombic,Pnma,183.21,8.09,3.88,6.45,7.31,90,90,90
13667,Fe0.05S2Ta1,3.00 ,1975,10.1103/PhysRevLett.34.1502,13667,orthorhombic,Cmcm,472.25,7.29,6.66,6.67,12.29,90,90,120.03
13668,Fe0.06La1Ru2.94Si2,4.58 ,2012,10.1103/PhysRevB.86.024513,14639,hexagonal,P6_3/mcm,202.65,8.17,5.69,5.69,7.22,90,90,120
13669,Fe0.06Si1V2.94,13.40 ,,,15643,cubic,Pm-3n,102.74,5.85,4.68,4.68,4.68,90,90,90
13670,Fe0.075La1Ru2.925Si2,3.12 ,2012,10.1103/PhysRevB.86.024513,14639,hexagonal,P6_3/mcm,202.65,8.17,5.69,5.69,7.22,90,90,120
13671,Fe0.083La1Ru2.917Si2,2.51 ,2012,10.1103/PhysRevB.86.024513,14639,hexagonal,P6_3/mcm,202.65,8.17,5.69,5.69,7.22,90,90,120
13672,Fe0.09La1Ru2.91Si2,NaN,,10.1103/PhysRevB.86.024513,14639,hexagonal,P6_3/mcm,202.65,8.17,5.69,5.69,7.22,90,90,120
13673,Fe0.135Ga1V2.865,10.10 ,,,15776,cubic,Pm-3n,108.14,6.83,4.76,4.76,4.76,90,90,90
13674,Fe0.15Hf1V1.85,7.04 ,1975,10.1002/pssa.2210310238,14229,monoclinic,C12/m1,100.06,9.31,5.17,5.18,5.18,118.53,118.36,92.85
13675,Fe0.15Ni0.85Zr2,2.31 ,2009,10.1103/PhysRevB.79.184525,15124,tetragonal,I4/mcm,109.71,7.3,5.24,5.27,5.27,75.71,60.21,60.21
13676,Fe0.15V1.85Zr1,6.41 ,1975,10.1002/pssa.2210310238,15852,cubic,Fd-3m1,98.65,6.5,5.19,5.19,5.19,60,60,60
13677,Fe0.1Ni0.9Zr2,2.65 ,2009,10.1103/PhysRevB.79.184525,15124,tetragonal,I4/mcm,109.71,7.3,5.24,5.27,5.27,75.71,60.21,60.21
13678,Fe0.25Ni0.75U6,3.00 ,1968,10.1103/PhysRev.168.464,13686,tetragonal,I422,269.4,18.31,5.2,7.65,7.65,96.62,109.85,70.15
13679,Fe0.2Ni0.8Zr2,2.13 ,2009,10.1103/PhysRevB.79.184525,15124,tetragonal,I4/mcm,109.71,7.3,5.24,5.27,5.27,75.71,60.21,60.21
13680,Fe0.2P1Ru0.8Zr1,2.60 ,2011,10.1016/j.ssc.2011.05.012,15198,orthorhombic,Pnma,183.21,8.09,3.88,6.45,7.31,90,90,90
13681,Fe0.33Ni0.67Zr2,2.13 ,2009,10.1103/PhysRevB.79.184525,13687,tetragonal,I422,111.54,7.14,5.28,5.28,5.28,105.73,105.73,117.25
13682,Fe0.36Ni0.64Zr2,2.04 ,2009,10.1103/PhysRevB.79.184525,13687,tetragonal,I422,111.54,7.14,5.28,5.28,5.28,105.73,105.73,117.25
13683,Fe0.3Ni0.7Zr2,2.02 ,2009,10.1103/PhysRevB.79.184525,13687,tetragonal,I422,111.54,7.14,5.28,5.28,5.28,105.73,105.73,117.25
13684,Fe0.3V1.7Zr1,4.49 ,1975,10.1002/pssa.2210310238,13684,trigonal,R-3mH,96.96,6.7,5.05,5.05,5.05,62.8,62.8,62.8
13685,Fe0.4Ni0.6Zr2,1.78 ,2009,10.1103/PhysRevB.79.184525,13687,tetragonal,I422,111.54,7.14,5.28,5.28,5.28,105.73,105.73,117.25
13686,Fe1Ni1U12,2.10 ,1975,10.1016/0022-3697(75)90002-5,13686,tetragonal,I422,269.4,18.31,5.2,7.65,7.65,96.62,109.85,70.15
13687,Fe1Ni1Zr4,2.45 ,1972,10.1016/0022-5088(72)90060-4,13687,tetragonal,I422,111.54,7.14,5.28,5.28,5.28,105.73,105.73,117.25
13688,Fe0.5Ru0.5,NaN,,10.1103/PhysRev.178.702,13688,hexagonal,P-6m2,24.62,10.58,2.64,2.64,4.07,90,90,120
13689,Fe0.6Ni0.4Zr2,0.20 ,2009,10.1103/PhysRevB.79.184525,13687,tetragonal,I422,111.54,7.14,5.28,5.28,5.28,105.73,105.73,117.25
13690,Fe0.75Ni0.25U6,1.40 ,1968,10.1103/PhysRev.168.464,13777,tetragonal,I4/mcm,270.14,18.24,7.64,7.64,7.64,96.79,96.79,139.77
13691,Fe0.95Ni0.05Se1,10.00 ,2009,10.1143/JPSJ.78.074712,13770,tetragonal,P4/nmm1,90.61,4.94,3.93,3.93,5.86,90,90,90
13692,Fe0.98Mn0.02Se0.5Te0.5,14.40 ,2011,10.1088/0953-2048/24/4/045009,13760,tetragonal,P4mm,83.74,6.31,3.76,3.76,5.94,90,90,90
13693,Fe0.98Se0.15Te0.9,8.80 ,2009,10.1103/PhysRevB.80.214514,13748,tetragonal,I4mm,171.05,6.65,5.14,5.14,7.43,69.77,69.77,90
13694,Fe0.9Ni0.1Se1,NaN,,10.1143/JPSJ.78.074712?,13770,tetragonal,P4/nmm1,90.61,4.94,3.93,3.93,5.86,90,90,90
13695,Fe1,2.00 ,2002,10.1016/S0375-9601(02)00725-9,13695,hexagonal,P6_3/mmc,19.71,9.41,2.43,2.43,3.84,90,90,120
13696,Fe1.06Se0.14Te0.83,7.85 ,2009,10.1103/PhysRevB.80.214514,13748,tetragonal,I4mm,171.05,6.65,5.14,5.14,7.43,69.77,69.77,90
13697,Fe1.5K0.8Se2,32.40 ,2011,10.1063/1.3549702,15782,tetragonal,I4/mmm,106.7,4.8,7.92,7.92,7.92,152.36,152.36,39.49
13698,Fe1.5K1S2,NaN,,10.1103/PhysRevB.85.054507,13708,tetragonal,I4/mmm,168.23,4.24,3.65,3.65,12.65,90,90,90
13699,Fe1.63K0.82Se2,32.00 ,2011,10.1103/PhysRevB.83.132502,15782,tetragonal,I4/mmm,106.7,4.8,7.92,7.92,7.92,152.36,152.36,39.49
13700,Fe1.64K0.79Se2,30.40 ,2011,10.1103/PhysRevB.84.174501,15782,tetragonal,I4/mmm,106.7,4.8,7.92,7.92,7.92,152.36,152.36,39.49
13701,Fe1.66K0.74Se2,31.00 ,2012,10.1103/PhysRevB.85.100501,15782,tetragonal,I4/mmm,106.7,4.8,7.92,7.92,7.92,152.36,152.36,39.49
13702,Fe1.66K0.86Se2,32.00 ,2011,10.1103/PhysRevLett.107.137003,15782,tetragonal,I4/mmm,106.7,4.8,7.92,7.92,7.92,152.36,152.36,39.49
13703,Fe1.68K0.75Se2,31.00 ,2011,10.1103/PhysRevB.84.052503,15782,tetragonal,I4/mmm,106.7,4.8,7.92,7.92,7.92,152.36,152.36,39.49
13704,Fe1.6K0.8Se2,NaN,,10.1103/PhysRevB.89.094514,15782,tetragonal,I4/mmm,106.7,4.8,7.92,7.92,7.92,152.36,152.36,39.49
13705,Fe1.76K0.8Se2,30.10 ,2011,10.1088/0953-2048/24/6/065005,15782,tetragonal,I4/mmm,106.7,4.8,7.92,7.92,7.92,152.36,152.36,39.49
13706,Fe1.78K0.8Se2,32.00 ,2012,10.1038/nature10813,15782,tetragonal,I4/mmm,106.7,4.8,7.92,7.92,7.92,152.36,152.36,39.49
13707,Fe1.79K0.68Se2,32.00 ,2011,10.1103/PhysRevB.83.140508,15782,tetragonal,I4/mmm,106.7,4.8,7.92,7.92,7.92,152.36,152.36,39.49
13708,Fe1.7K0.8S2,NaN,,10.1103/PhysRevB.85.054507,13708,tetragonal,I4/mmm,168.23,4.24,3.65,3.65,12.65,90,90,90
13709,Fe1.7K0.8Se2,32.00 ,2014,10.1103/PhysRevB.89.094514,15782,tetragonal,I4/mmm,106.7,4.8,7.92,7.92,7.92,152.36,152.36,39.49
13710,Fe1.7Se2Tl1,22.40 ,2011,10.1209/0295-5075/94/27009,13710,tetragonal,P-4m2,210.97,7.02,3.7,3.7,15.39,90,90,90
13711,Fe1.83K0.83Se2,32.50 ,2013,10.1103/PhysRevB.87.094508,15782,tetragonal,I4/mmm,106.7,4.8,7.92,7.92,7.92,152.36,152.36,39.49
13712,Fe1.84K0.25Se2Tl0.75,29.80 ,2011,10.1209/0295-5075/94/27009,13712,tetragonal,P4/mmm,843.9,6.81,7.41,7.41,15.39,90,90,90
13713,Fe1.933K0.8Mn0.067Se2,32.00 ,2011,10.1103/PhysRevB.84.014502,15782,tetragonal,I4/mmm,106.7,4.8,7.92,7.92,7.92,152.36,152.36,39.49
13714,Fe1.951K0.8Mn0.049Se2,31.90 ,2011,10.1103/PhysRevB.84.014502,15782,tetragonal,I4/mmm,106.7,4.8,7.92,7.92,7.92,152.36,152.36,39.49
13715,Fe1.979K0.8Mn0.021Se2,31.00 ,2011,10.1103/PhysRevB.84.014502,15782,tetragonal,I4/mmm,106.7,4.8,7.92,7.92,7.92,152.36,152.36,39.49
13716,Fe1.995K0.8Se2Zn0.005,NaN,,10.1103/PhysRevB.84.014502,15782,tetragonal,I4/mmm,106.7,4.8,7.92,7.92,7.92,152.36,152.36,39.49
13717,Fe1.99K0.8Mn0.01Se2,31.00 ,2011,10.1103/PhysRevB.84.014502,15782,tetragonal,I4/mmm,106.7,4.8,7.92,7.92,7.92,152.36,152.36,39.49
13718,Fe1Ge2,NaN,,10.1016/0022-5088(72)90060-4,13718,tetragonal,I4/mcm,85.89,7.78,4.85,4.85,4.85,104.8,104.8,119.25
13719,Fe1Hf2,NaN,,10.1103/RevModPhys.35.1,13719,cubic,Fd-3m1,436.68,12.56,8.52,8.52,8.52,60,60,60
13720,Fe1La0.85Sr1.15O4,NaN,,10.1016/S0921-4534(01)00941-8,15875,tetragonal,I4mm,97.69,5.89,6.89,6.89,6.89,146.79,146.79,47.67
13721,Fe1La1P1O1,7.40 ,2009,10.1103/PhysRevB.80.220509,13721,tetragonal,P4/nmm1,150.41,5.34,4.07,4.07,9.08,90,90,90
13722,Fe1Li1P1,6.00 ,2009,10.1209/0295-5075/87/37004,13722,tetragonal,P4/nmm1,78.38,3.97,3.67,3.67,5.83,90,90,90
13723,Fe1Nb4Si1,6.80 ,2011,10.1103/PhysRevB.84.224518,13723,tetragonal,P4/mcc,195.57,7.74,6.19,6.19,5.1,90,90,90
13724,Fe1P1,NaN,,10.1016/0022-3697(65)90241-6,13724,orthorhombic,Pnma,90.58,6.37,3.05,5.15,5.77,90,90,90
13725,Fe1P1Pr1O1,3.96 ,2012,10.1103/PhysRevB.86.214517,13725,tetragonal,P4/nmm1,138.12,5.86,3.95,3.95,8.85,90,90,90
13726,Fe1P1Sm1O1,2.50 ,2008,10.1103/PhysRevB.78.184512,13726,tetragonal,P4/nmm1,131.46,6.4,3.89,3.89,8.7,90,90,90
13727,Fe1P1Zr1,NaN,,10.1016/j.ssc.2011.06.009,13727,orthorhombic,Pnma,165.47,7.15,3.75,6.3,7,90,90,90
13728,Fe1S0.04Se0.96,9.60 ,2016,10.1073/pnas.1605806113,13770,tetragonal,P4/nmm1,90.61,4.94,3.93,3.93,5.86,90,90,90
13729,Fe1S0.09Se0.91,10.33 ,2019,10.1103/PhysRevLett.123.147001,13770,tetragonal,P4/nmm1,90.61,4.94,3.93,3.93,5.86,90,90,90
13730,Fe1S0.11Se0.89,10.70 ,2015,10.1103/PhysRevB.91.165109,13770,tetragonal,P4/nmm1,90.61,4.94,3.93,3.93,5.86,90,90,90
13731,Fe1S0.12Te0.88,6.80 ,2015,10.1016/j.jallcom.2015.07.158,13775,tetragonal,P4/nmm1,87.08,7,3.66,3.66,6.51,90,90,90
13732,Fe1S0.1Se0.9,10.60 ,2009,10.1143/JPSJ.78.074712,13770,tetragonal,P4/nmm1,90.61,4.94,3.93,3.93,5.86,90,90,90
13733,Fe1S0.1Te0.9,10.00 ,2009,10.1063/1.3058720,13775,tetragonal,P4/nmm1,87.08,7,3.66,3.66,6.51,90,90,90
13734,Fe1S0.25Te0.75,7.28 ,2011,10.1016/j.physc.2010.11.006,13734,tetragonal,P4mm,173.87,6.1,3.68,3.68,12.83,90,90,90
13735,Fe1S0.4Se0.6,3.73 ,2009,10.1143/JPSJ.78.074712,13736,hexagonal,P-6m2,57.16,6.47,3.42,3.42,5.66,90,90,120
13736,Fe2S1Se1,2.75 ,2009,10.1143/JPSJ.78.074712,13736,hexagonal,P-6m2,57.16,6.47,3.42,3.42,5.66,90,90,120
13737,Fe1S1,NaN,,,13737,tetragonal,P4/nmm1,67.99,4.29,3.59,3.59,5.27,90,90,90
13738,Fe1Sb1,NaN,,10.1103/PhysRev.109.243,13738,hexagonal,P6_3/mmc,70.07,8.42,4.01,4.01,5.02,90,90,120
13739,Fe1Sb2,NaN,,,13739,orthorhombic,Pnnm,125.16,7.94,3.4,5.67,6.48,90,90,90
13740,Fe1Sb3,NaN,,,13740,cubic,Im-3,384.73,7.27,7.94,7.94,7.94,109.47,109.47,109.47
13741,Fe1Se0.025Te0.975,NaN,,10.1103/PhysRevB.81.094115,13775,tetragonal,P4/nmm1,87.08,7,3.66,3.66,6.51,90,90,90
13742,Fe1Se0.02Te0.98,NaN,,10.1103/PhysRevB.84.224506,13775,tetragonal,P4/nmm1,87.08,7,3.66,3.66,6.51,90,90,90
13743,Fe1Se0.05Te0.95,3.35 ,2012,10.1143/JPSJ.81.054708,13775,tetragonal,P4/nmm1,87.08,7,3.66,3.66,6.51,90,90,90
13744,Fe1Se0.075Te0.925,11.50 ,2010,10.1103/PhysRevB.81.094115,13775,tetragonal,P4/nmm1,87.08,7,3.66,3.66,6.51,90,90,90
13745,Fe1Se0.07Te0.93,8.20 ,2011,10.1103/PhysRevB.84.220506,13775,tetragonal,P4/nmm1,87.08,7,3.66,3.66,6.51,90,90,90
13746,Fe1Se0.13Te0.87,6.00 ,2009,10.1143/JPSJ.78.063705,13775,tetragonal,P4/nmm1,87.08,7,3.66,3.66,6.51,90,90,90
13747,Fe1Se0.1Te0.9,11.00 ,2014,10.7566/JPSJ.83.094721,13775,tetragonal,P4/nmm1,87.08,7,3.66,3.66,6.51,90,90,90
13748,Fe4Se1Te3,13.70 ,2009,10.1143/JPSJ.78.113701,13748,tetragonal,I4mm,171.05,6.65,5.14,5.14,7.43,69.77,69.77,90
13749,Fe1Se0.328Te0.492,13.80 ,2008,10.1103/PhysRevB.78.224503,13760,tetragonal,P4mm,83.74,6.31,3.76,3.76,5.94,90,90,90
13750,Fe1Se0.35Te0.65,15.00 ,2012,10.1143/JPSJ.81.113707,13760,tetragonal,P4mm,83.74,6.31,3.76,3.76,5.94,90,90,90
13751,Fe1Se0.38Te0.62,13.50 ,2009,10.1143/JPSJ.78.063705,13760,tetragonal,P4mm,83.74,6.31,3.76,3.76,5.94,90,90,90
13752,Fe1Se0.39Te0.61,14.00 ,2009,10.1103/PhysRevB.80.092502,13760,tetragonal,P4mm,83.74,6.31,3.76,3.76,5.94,90,90,90
13753,Fe1Se0.41Te0.41,13.20 ,2008,10.1103/PhysRevB.78.224503,13760,tetragonal,P4mm,83.74,6.31,3.76,3.76,5.94,90,90,90
13754,Fe1Se0.42Te0.58,14.80 ,2011,10.1103/PhysRevB.84.174502,13760,tetragonal,P4mm,83.74,6.31,3.76,3.76,5.94,90,90,90
13755,Fe1Se0.43Te0.57,15.00 ,2011,10.1103/PhysRevB.83.134521,13760,tetragonal,P4mm,83.74,6.31,3.76,3.76,5.94,90,90,90
13756,Fe1Se0.45Te0.55,12.60 ,2009,10.1103/PhysRevB.80.214511,13760,tetragonal,P4mm,83.74,6.31,3.76,3.76,5.94,90,90,90
13757,Fe1Se0.492Te0.328,12.70 ,2008,10.1103/PhysRevB.78.224503,13760,tetragonal,P4mm,83.74,6.31,3.76,3.76,5.94,90,90,90
13758,Fe1Se0.4Te0.4,14.40 ,2011,10.1103/PhysRevB.84.220506,13760,tetragonal,P4mm,83.74,6.31,3.76,3.76,5.94,90,90,90
13759,Fe1Se0.4Te0.6,14.40 ,2012,10.1143/JPSJ.81.054708,13760,tetragonal,P4mm,83.74,6.31,3.76,3.76,5.94,90,90,90
13760,Fe2Se1Te1,15.20 ,2008,10.1209/0295-5075/84/37002,13760,tetragonal,P4mm,83.74,6.31,3.76,3.76,5.94,90,90,90
13761,Fe1Se0.75Te0.25,13.30 ,2009,10.1143/JPSJ.78.074712,13761,orthorhombic,Amm2,167.73,5.82,3.63,7.28,7.28,60.9,90,90
13762,Fe1Se0.8,10.30 ,2008,10.1103/PhysRevB.78.224503,13770,tetragonal,P4/nmm1,90.61,4.94,3.93,3.93,5.86,90,90,90
13763,Fe1Se0.82,7.83 ,2009,10.1016/j.physc.2009.07.003,13770,tetragonal,P4/nmm1,90.61,4.94,3.93,3.93,5.86,90,90,90
13764,Fe1Se0.85,9.62 ,2009,10.1016/j.physc.2009.03.022,13770,tetragonal,P4/nmm1,90.61,4.94,3.93,3.93,5.86,90,90,90
13765,Fe1Se0.88,9.84 ,2010,10.1103/PhysRevB.81.144513,13770,tetragonal,P4/nmm1,90.61,4.94,3.93,3.93,5.86,90,90,90
13766,Fe1Se0.92,7.60 ,2011,10.1016/j.cryogenics.2010.06.006,13770,tetragonal,P4/nmm1,90.61,4.94,3.93,3.93,5.86,90,90,90
13767,Fe1Se0.93,7.00 ,2014,10.1016/j.jallcom.2013.11.121,13770,tetragonal,P4/nmm1,90.61,4.94,3.93,3.93,5.86,90,90,90
13768,Fe1Se0.94,8.79 ,2010,10.1103/PhysRevLett.104.087003,13770,tetragonal,P4/nmm1,90.61,4.94,3.93,3.93,5.86,90,90,90
13769,Fe1Se0.98,8.21 ,2010,10.1088/1367-2630/12/7/073024,13770,tetragonal,P4/nmm1,90.61,4.94,3.93,3.93,5.86,90,90,90
13770,Fe1Se0.99,6.99 ,2010,10.1103/PhysRevB.81.205119,13770,tetragonal,P4/nmm1,90.61,4.94,3.93,3.93,5.86,90,90,90
13771,Fe1Si1,NaN,,10.1103/PhysRev.87.799,13771,cubic,P2_13,85.31,6.53,4.4,4.4,4.4,90,90,90
13772,Fe1Sn2,NaN,,10.1016/0022-5088(72)90060-4,13772,tetragonal,I4/mcm,116.45,8.36,5.38,5.38,5.38,104.2,104.2,120.61
13773,Fe1Te0.82,NaN,,10.1103/PhysRevB.78.224503,13775,tetragonal,P4/nmm1,87.08,7,3.66,3.66,6.51,90,90,90
13774,Fe1Te0.92,NaN,,10.1143/JPSJ.78.074712,13775,tetragonal,P4/nmm1,87.08,7,3.66,3.66,6.51,90,90,90
13775,Fe1Te1,3.00 ,2011,10.1016/j.jpcs.2010.10.045,13775,tetragonal,P4/nmm1,87.08,7,3.66,3.66,6.51,90,90,90
13776,Fe1Ti1,NaN,,10.1103/RevModPhys.35.1,13776,cubic,Pm-3m,25.38,6.79,2.94,2.94,2.94,90,90,90
13777,Fe1U6,4.03 ,1996,10.1143/JPSJ.65.1034,13777,tetragonal,I4/mcm,270.14,18.24,7.64,7.64,7.64,96.79,96.79,139.77
13778,Fe1Zr2,0.17 ,1999,10.1016/S0921-4534(99)00321-4,13778,tetragonal,I4/mcm,111.29,7.11,5.26,5.26,5.26,107.41,107.41,113.68
13779,Fe22U78,0.98 ,1985,10.1103/PhysRevB.31.3100,13779,cubic,Fd-3m1,213.49,15.68,6.71,6.71,6.71,60,60,60
13780,Fe2Ge2Ho1,NaN,,10.1016/S0304-8853(03)00672-3,13780,tetragonal,I4/mmm,82.42,8.5,6.09,6.09,6.09,142.66,142.66,53.84
13781,Fe2Ge2Nd1,NaN,,10.1016/S0304-8853(03)00672-3,13781,tetragonal,I4/mmm,87.72,7.59,4.01,4.01,6.15,109.01,109.01,90
13782,Fe2Ge2Pr1,NaN,,10.1016/S0304-8853(03)00672-3,13782,tetragonal,I4/mmm,88.94,7.43,4.03,4.03,6.17,109.06,109.06,90
13783,Fe2Ge2Sm1,NaN,,10.1016/S0304-8853(03)00672-3,13783,tetragonal,I4/mmm,85.9,7.87,6.13,6.13,6.13,142.23,142.23,54.48
13784,Fe2Ge2Tb1,NaN,,10.1016/S0304-8853(03)00672-3,13784,tetragonal,I4/mmm,83.71,8.25,3.92,3.92,6.1,108.76,108.76,90
13785,Fe2Ge2Tm1,NaN,,10.1016/S0304-8853(03)00672-3,13785,tetragonal,I4/mmm,81.36,8.69,6.08,6.08,6.08,142.83,142.83,53.59
13786,Fe2Ge2Y1,1.83 ,2016,10.1103/PhysRevLett.116.127001,13786,tetragonal,I4/mmm,83.53,6.88,3.92,3.92,6.1,108.74,108.74,90
13787,Fe2Hf1,NaN,,10.1002/pssa.2210310238,13787,cubic,Fd-3m1,86.44,11.15,4.96,4.96,4.96,60,60,60
13788,Fe2K0.85Se1.8,32.60 ,2011,10.1088/1367-2630/13/3/033008,15782,tetragonal,I4/mmm,106.7,4.8,7.92,7.92,7.92,152.36,152.36,39.49
13789,Fe2K0.86Se1.82,31.10 ,2011,10.1088/1367-2630/13/3/033008,15782,tetragonal,I4/mmm,106.7,4.8,7.92,7.92,7.92,152.36,152.36,39.49
13790,Fe2K0.8Se1.96,29.50 ,2011,10.1088/0953-8984/23/5/052203,15782,tetragonal,I4/mmm,106.7,4.8,7.92,7.92,7.92,152.36,152.36,39.49
13791,Fe2K0.8Se2,33.00 ,2011,10.1103/PhysRevB.83.132502,13791,tetragonal,I4/m,526.47,4.75,9.63,9.63,9.63,128.85,128.85,75.25
13792,Fe2P1,NaN,,10.1016/0022-3697(65)90241-6,13792,hexagonal,P-62m,98.26,7.23,5.78,5.78,3.39,90,90,120
13793,Fe2P2Sc2Sr4O6,17.00 ,2009,10.1088/0953-2048/22/7/075008,13793,tetragonal,P4/nmm1,267.72,4.4,4.08,4.08,16.07,90,90,90
13794,Fe2Si2Y1,2.90 ,2010,10.1016/j.physc.2010.01.025,13794,tetragonal,I4/mmm,73.64,5.79,3.95,3.95,5.48,111.12,111.12,90
13795,Fe2Te3,NaN,,,13795,orthorhombic,Pnnm,126.84,8.14,3.87,5.24,6.24,90,90,90
13796,Fe2Ti1,NaN,,10.1016/0022-5088(86)90101-3,13796,hexagonal,P6_3/mmc,159.38,6.65,4.85,4.85,7.84,90,90,120
13797,Fe2U1,NaN,,,13797,cubic,Fd-3m1,90.14,12.89,5.03,5.03,5.03,60,60,60
13798,Fe2Zr1,NaN,,10.1016/0022-3697(58)90271-3,13798,cubic,Fd-3m1,89.29,7.55,5.02,5.02,5.02,60,60,60
13799,Fe30Zr70,0.50 ,1985,10.1103/PhysRevB.31.3100,13778,tetragonal,I4/mcm,111.29,7.11,5.26,5.26,5.26,107.41,107.41,113.68
13800,Fe3Ho2Si5,NaN,,10.1103/PhysRevB.28.2732,13800,tetragonal,P4/mnc,577.16,7.34,10.29,10.29,5.45,90,90,90
13801,Fe3Lu0.032Si5Y1.968,2.90 ,1981,Phys.Solids under High Pres(1981)381,13812,tetragonal,P4/mnc,580.59,5.56,10.31,10.31,5.46,90,90,90
13802,Fe3Lu1.86Sc0.14Si5,3.51 ,2009,10.1103/PhysRevB.80.100502,13807,tetragonal,P4/mnc,560.41,7.8,10.22,10.22,5.37,90,90,90
13803,Fe3Lu1.86Si5Y0.14,3.51 ,2009,10.1103/PhysRevB.80.100502,13807,tetragonal,P4/mnc,560.41,7.8,10.22,10.22,5.37,90,90,90
13804,Fe3Lu1.94Sc0.06Si5,4.83 ,2009,10.1103/PhysRevB.80.100502,13807,tetragonal,P4/mnc,560.41,7.8,10.22,10.22,5.37,90,90,90
13805,Fe3Lu1.9Sc0.1Si5,4.33 ,2009,10.1103/PhysRevB.80.100502,13807,tetragonal,P4/mnc,560.41,7.8,10.22,10.22,5.37,90,90,90
13806,Fe3Lu1.9Si5Y0.1,4.16 ,2009,10.1103/PhysRevB.80.100502,13807,tetragonal,P4/mnc,560.41,7.8,10.22,10.22,5.37,90,90,90
13807,Fe3Lu2Si5,6.25 ,1983,10.1103/PhysRevB.27.2800,13807,tetragonal,P4/mnc,560.41,7.8,10.22,10.22,5.37,90,90,90
13808,Fe3Sc2Si5,4.80 ,2008,10.1088/1468-6996/9/4/044206,13808,tetragonal,P4/mnc,534.86,4.94,10.09,10.09,5.25,90,90,90
13809,Fe3Si5Sm2,NaN,,10.1103/PhysRevB.28.2732,13809,tetragonal,P4/mnc,610.46,6.62,10.45,10.45,5.59,90,90,90
13810,Fe3Si5Tb2,NaN,,10.1103/PhysRevB.28.2732,13810,tetragonal,P4/mnc,582.03,7.14,10.31,10.31,5.47,90,90,90
13811,Fe3Si5Tm2,3.13 ,1996,10.1103/PhysRevB.53.12389,13811,tetragonal,P4/mnc,564.77,7.6,10.24,10.24,5.38,90,90,90
