Repository: ljcj007/SuperBand

# SuperBand
The SuperBand database is an open access energy structure database for superconductors that have been synthesized experimentally before 2024-04.  It provides tools for data-mining and machine learning techniques. The universal features provided on our web https://www.superband.work/ interface facilitate the design of novel superconductors with a wide-range of applications. We describe the database and the algorithm to generate it in our paper [1] https://arxiv.org/abs/2409.09419.

# Using the SuperBand
The SuperBand website http://www.superband.work/ offers a visual interface for exploring lattice structures, electronic band structures, and Fermi surface plots, providing an intui

File: superband.csv (part 12 of 25)
id,formula,Tc,Time,doi,cif,system,SG_num,SG_syb,density,,,,,,
13812,Fe3Si5Y2,2.40 ,1980,10.1016/0375-9601(80)90849-X,13812,tetragonal,P4/mnc,580.59,5.56,10.31,10.31,5.46,90,90,90
13813,Fe3Si5Yb2,NaN,,10.1103/PhysRevB.28.2732,13813,tetragonal,P4/mnc,593.32,7.32,10.42,10.42,5.46,90,90,90
13814,Fe3Te3Tl1,NaN,,10.1016/0022-5088(80)90109-5,13814,hexagonal,P6_3/m,329.03,7.62,9.45,9.45,4.25,90,90,120
13815,Fe3Th7,2.10 ,2000,10.1016/S0921-4534(00)00262-8,13815,hexagonal,P6_3mc,504.26,11.8,9.62,9.62,6.29,90,90,120
13816,Fe4La1P12,4.20 ,2003,10.1016/S0304-8853(02)01107-1,13816,cubic,Im-3,236.62,5.15,6.75,6.75,6.75,109.47,109.47,109.47
13817,Fe4Nd1P12,NaN,,10.1103/PhysRevB.36.8660,13817,cubic,Im-3,235.18,5.22,6.74,6.74,6.74,109.47,109.47,109.47
13818,Fe4P12Pr1,NaN,,10.1103/PhysRevB.36.8660,13818,cubic,Im-3,236.03,5.18,6.74,6.74,6.74,109.47,109.47,109.47
13819,Fe4P12Sm1,NaN,,10.1143/JPSJ.74.1030,13819,cubic,Im-3,236.89,5.23,6.75,6.75,6.75,109.47,109.47,109.47
13820,Fe4P12Tb1,NaN,,10.1016/S0022-4596(03)00170-1,13820,cubic,Im-3,232.46,5.39,6.71,6.71,6.71,109.47,109.47,109.47
13821,Fe4P12Yb1,NaN,,10.1016/S0022-4596(03)00170-1,13821,cubic,Im-3,235.56,5.41,6.74,6.74,6.74,109.47,109.47,109.47
13822,Ga0.05Nb1Se2,5.60 ,2010,10.1016/j.physb.2009.10.028,13910,cubic,F-43m,290.35,6.14,7.43,7.43,7.43,60,60,60
13823,Ga0.05Nb3Sn0.95,18.10 ,1968,10.1007/BF01380012,15051,cubic,Pm-3n,150.96,8.74,5.32,5.32,5.32,90,90,90
13824,Ga0.09Nb3Sn0.91,18.30 ,1968,10.1007/BF01380012,15051,cubic,Pm-3n,150.96,8.74,5.32,5.32,5.32,90,90,90
13825,Ga0.13Si0.87V3,13.30 ,,,15643,cubic,Pm-3n,102.74,5.85,4.68,4.68,4.68,90,90,90
13826,Ga0.19Nb0.81,13.30 ,1972,10.1016/0375-9601(72)90141-7,15793,cubic,Pm-3n,139.43,8.3,5.19,5.19,5.19,90,90,90
13827,Ga0.1Nb1Se2,2.70 ,2010,10.1016/j.physb.2009.10.028,13910,cubic,F-43m,290.35,6.14,7.43,7.43,7.43,60,60,60
13828,Ga0.1Nb3Sn0.9,18.30 ,1968,10.1007/BF01380012,15051,cubic,Pm-3n,150.96,8.74,5.32,5.32,5.32,90,90,90
13829,Ga0.1Sn0.9V3,3.80 ,1974,10.1103/PhysRevB.10.2803,15676,cubic,Pm-3n,120.45,7.49,4.94,4.94,4.94,90,90,90
13830,Ga0.21Si0.79V3,10.70 ,,,15643,cubic,Pm-3n,102.74,5.85,4.68,4.68,4.68,90,90,90
13831,Ga0.21V0.79,10.00 ,1984,10.1016/0022-5088(84)90195-4,15776,cubic,Pm-3n,108.14,6.83,4.76,4.76,4.76,90,90,90
13832,Ga0.222V0.778,12.30 ,1981,10.1016/0038-1098(81)90512-3,15776,cubic,Pm-3n,108.14,6.83,4.76,4.76,4.76,90,90,90
13833,Ga0.233V0.767,13.30 ,1969,10.1515/zna-1969-0716,15776,cubic,Pm-3n,108.14,6.83,4.76,4.76,4.76,90,90,90
13834,Ga0.236V0.764,14.60 ,1981,10.1016/0038-1098(81)90512-3,15776,cubic,Pm-3n,108.14,6.83,4.76,4.76,4.76,90,90,90
13835,Ga0.245Nb0.755,20.20 ,1972,10.1016/0375-9601(72)90141-7,15793,cubic,Pm-3n,139.43,8.3,5.19,5.19,5.19,90,90,90
13836,Ga0.247V0.753,13.80 ,1969,10.1515/zna-1969-0716,15776,cubic,Pm-3n,108.14,6.83,4.76,4.76,4.76,90,90,90
13837,Ga0.251Nb0.749,19.90 ,1977,10.1016/0025-5408(77)90076-9,15793,cubic,Pm-3n,139.43,8.3,5.19,5.19,5.19,90,90,90
13838,Ga0.253V0.747,14.90 ,1981,10.1016/0038-1098(81)90512-3,15776,cubic,Pm-3n,108.14,6.83,4.76,4.76,4.76,90,90,90
13839,Ga0.255V0.745,13.90 ,1969,10.1515/zna-1969-0716,15776,cubic,Pm-3n,108.14,6.83,4.76,4.76,4.76,90,90,90
13840,,,,,,,,,,,,,,,
13841,Ga0.25Si0.75V3,18.60 ,1974,"LT-13,  P=475",15643,cubic,Pm-3n,102.74,5.85,4.68,4.68,4.68,90,90,90
13842,,,,,,,,,,,,,,,
13843,Ga0.281V0.719,12.20 ,1981,10.1016/0038-1098(81)90512-3,15776,cubic,Pm-3n,108.14,6.83,4.76,4.76,4.76,90,90,90
13844,Ga0.28Si0.72V3,10.50 ,,,15643,cubic,Pm-3n,102.74,5.85,4.68,4.68,4.68,90,90,90
13845,Ga0.296V0.704,12.10 ,1981,10.1016/0038-1098(81)90512-3,15776,cubic,Pm-3n,108.14,6.83,4.76,4.76,4.76,90,90,90
13846,Ga0.2Nb0.8,15.30 ,1981,10.1002/pssa.2210630238,15793,cubic,Pm-3n,139.43,8.3,5.19,5.19,5.19,90,90,90
13847,Ga0.2Nb3Sn0.8,18.00 ,,,15051,cubic,Pm-3n,150.96,8.74,5.32,5.32,5.32,90,90,90
13848,Ga0.2Si0.8V3,10.50 ,1974,10.1103/PhysRevB.10.2803,15643,cubic,Pm-3n,102.74,5.85,4.68,4.68,4.68,90,90,90
13849,Ga0.2V0.8,12.50 ,1984,10.1016/0022-5088(84)90195-4,15776,cubic,Pm-3n,108.14,6.83,4.76,4.76,4.76,90,90,90
13850,Ga0.31V0.69,15.40 ,1984,10.1016/0022-5088(84)90195-4,15776,cubic,Pm-3n,108.14,6.83,4.76,4.76,4.76,90,90,90
13851,Ga0.32Nb0.68,20.20 ,1972,10.1016/0375-9601(72)90141-7,15793,cubic,Pm-3n,139.43,8.3,5.19,5.19,5.19,90,90,90
13852,Ga0.32Si0.68V3,9.40 ,,,15816,cubic,Pm-3,105.26,6.37,4.72,4.72,4.72,90,90,90
13853,Ga0.35Nb3Sn0.65,16.50 ,1968,10.1007/BF01380012,13876,cubic,Pm-3,146.14,8.48,5.27,5.27,5.27,90,90,90
13854,Ga0.3In0.7La3,9.25 ,1973,10.1103/PhysRevB.8.3194,14335,cubic,Pm-3m,132.05,6.68,5.09,5.09,5.09,90,90,90
13855,Ga0.3Nb0.7,16.30 ,1972,10.1016/0375-9601(72)90141-7,15793,cubic,Pm-3n,139.43,8.3,5.19,5.19,5.19,90,90,90
13856,Ga0.3V0.7,14.10 ,1984,10.1016/0022-5088(84)90195-4,15776,cubic,Pm-3n,108.14,6.83,4.76,4.76,4.76,90,90,90
13857,Ga0.45V0.55,NaN,,10.1016/0022-5088(65)90125-6,13925,hexagonal,P-6m2,29.07,6.89,2.78,2.78,4.35,90,90,120
13858,Ga0.48Si0.52V3,7.80 ,,,15816,cubic,Pm-3,105.26,6.37,4.72,4.72,4.72,90,90,90
13859,Ga0.4Nb0.6,20.30 ,1974,10.1016/0375-9601(74)90291-6,13859,tetragonal,P4/mbm,168.63,8.24,3.52,6.92,6.92,90,90,90
13860,Ga0.4Nb3Sn0.6,16.00 ,,,13876,cubic,Pm-3,146.14,8.48,5.27,5.27,5.27,90,90,90
13861,Ga0.4Si0.6V3,8.70 ,1974,10.1103/PhysRevB.10.2803,15816,cubic,Pm-3,105.26,6.37,4.72,4.72,4.72,90,90,90
13862,Ga0.51Nb3Sn0.49,16.40 ,1968,10.1007/BF01380012,13876,cubic,Pm-3,146.14,8.48,5.27,5.27,5.27,90,90,90
13863,Ga0.54Si0.46V3,7.40 ,,,15816,cubic,Pm-3,105.26,6.37,4.72,4.72,4.72,90,90,90
13864,Ga0.5Ge0.5Nb3,7.30 ,,,13864,cubic,Pm-3,139.42,8.34,5.19,5.19,5.19,90,90,90
13865,Ga1Nb3Sn1,16.40 ,1968,10.1007/BF01380012,13876,cubic,Pm-3,146.14,8.48,5.27,5.27,5.27,90,90,90
13866,Ga0.5Sn0.5V3,5.60 ,1974,10.1103/PhysRevB.10.2803,13866,cubic,Pm-3,116.42,7.05,4.88,4.88,4.88,90,90,90
13867,Ga0.65Nb3Sn0.35,16.30 ,1968,10.1007/BF01380012,13876,cubic,Pm-3,146.14,8.48,5.27,5.27,5.27,90,90,90
13868,Ga0.6Nb3Sn0.4,14.60 ,,,13876,cubic,Pm-3,146.14,8.48,5.27,5.27,5.27,90,90,90
13869,Ga0.6Si0.4V3,9.50 ,1974,10.1103/PhysRevB.10.2803,15816,cubic,Pm-3,105.26,6.37,4.72,4.72,4.72,90,90,90
13870,Ga0.75Si0.25V3,8.10 ,,,15776,cubic,Pm-3n,108.14,6.83,4.76,4.76,4.76,90,90,90
13871,Ga0.78Sn0.22V3,6.90 ,,,15776,cubic,Pm-3n,108.14,6.83,4.76,4.76,4.76,90,90,90
13872,Ga0.793Sb0.207V3,6.90 ,,,15776,cubic,Pm-3n,108.14,6.83,4.76,4.76,4.76,90,90,90
13873,Ga0.7Sn0.3V3,7.20 ,1974,10.1103/PhysRevB.10.2803,15776,cubic,Pm-3n,108.14,6.83,4.76,4.76,4.76,90,90,90
13874,Ga0.8Ge0.2V3,13.60 ,1969,10.1007/BF01392578,15776,cubic,Pm-3n,108.14,6.83,4.76,4.76,4.76,90,90,90
13875,Ga0.8In0.2V3,12.70 ,1969,10.1007/BF01392578,15776,cubic,Pm-3n,108.14,6.83,4.76,4.76,4.76,90,90,90
13876,Ga0.8Nb3Sn0.2,16.20 ,1968,10.1007/BF01380012,13876,cubic,Pm-3,146.14,8.48,5.27,5.27,5.27,90,90,90
13877,Ga0.8Nb3Zn0.2,16.20 ,1968,10.1007/BF01380012,15793,cubic,Pm-3n,139.43,8.3,5.19,5.19,5.19,90,90,90
13878,Ga0.8Si0.2V3,11.90 ,1974,10.1103/PhysRevB.10.2803,15776,cubic,Pm-3n,108.14,6.83,4.76,4.76,4.76,90,90,90
13879,Ga0.8Si1.2Sr1,4.24 ,2002,10.1016/S0921-4534(02)01208-X,13919,hexagonal,P-6m2,71.65,4.3,4.18,4.18,4.74,90,90,120
13880,Ga0.937In0.063V3,11.50 ,,,15776,cubic,Pm-3n,108.14,6.83,4.76,4.76,4.76,90,90,90
13881,Ga0.957Ge0.043V3,13.10 ,,,15776,cubic,Pm-3n,108.14,6.83,4.76,4.76,4.76,90,90,90
13882,Ga0.95Ge0.05Nb3,15.40 ,1968,10.1007/BF01380012,15793,cubic,Pm-3n,139.43,8.3,5.19,5.19,5.19,90,90,90
13883,Ga0.999V3Zn0.001,10.20 ,,,15776,cubic,Pm-3n,108.14,6.83,4.76,4.76,4.76,90,90,90
13884,Ga0.9Nb3Sn0.1,16.10 ,1968,10.1007/BF01380012,15793,cubic,Pm-3n,139.43,8.3,5.19,5.19,5.19,90,90,90
13885,Ga0.9Nb3Zn0.1,16.10 ,1968,10.1007/BF01380012,15793,cubic,Pm-3n,139.43,8.3,5.19,5.19,5.19,90,90,90
13886,Ga0.9Si0.1V3,10.60 ,,,15776,cubic,Pm-3n,108.14,6.83,4.76,4.76,4.76,90,90,90
13887,Ga0.9Si1.1Sr1,4.73 ,2002,10.1016/S0921-4534(02)01208-X,13919,hexagonal,P-6m2,71.65,4.3,4.18,4.18,4.74,90,90,120
13888,Ga0.9Sn0.1V3,10.70 ,1974,10.1103/PhysRevB.10.2803,15776,cubic,Pm-3n,108.14,6.83,4.76,4.76,4.76,90,90,90
13889,Ga1,8.45 ,1968,10.1103/PhysRevLett.20.1496,13889,orthorhombic,Cmce,76.7,6.04,4.4,4.4,4.56,90,90,119.49
13890,Ga1.1Si0.9Sr1,5.04 ,2002,10.1016/S0921-4534(02)01208-X,13919,hexagonal,P-6m2,71.65,4.3,4.18,4.18,4.74,90,90,120
13891,Ga1.2Si0.8Sr1,4.75 ,2002,10.1016/S0921-4534(02)01208-X,13919,hexagonal,P-6m2,71.65,4.3,4.18,4.18,4.74,90,90,120
13892,Ga1Ge1Sr1,2.60 ,2009,10.1103/PhysRevB.80.064514,13892,hexagonal,P6_3/mmc,298.39,5.12,4.25,4.25,19.04,90,90,120
13893,Ga1Hf0.261V2.739,6.40 ,,,15776,cubic,Pm-3n,108.14,6.83,4.76,4.76,4.76,90,90,90
13894,Ga1Hf1Ni2,1.12 ,1983,10.1016/0167-577X(83)90043-5,13894,cubic,Fm-3m,54.31,11.18,4.25,4.25,4.25,60,60,60
13895,Ga1Hf2,0.21 ,1972,10.1016/0022-5088(72)90060-4,13895,tetragonal,I4/mcm,116.87,12.13,5.24,5.4,5.4,76.38,60.97,60.97
13896,Ga1La0.222V2.778,7.80 ,,,15776,cubic,Pm-3n,108.14,6.83,4.76,4.76,4.76,90,90,90
13897,Ga1La1,NaN,,,13897,orthorhombic,Cmcm,111.81,6.2,4.26,4.59,6.16,111.86,90,90
13898,Ga1La3,5.84 ,1967,10.1016/0022-3697(67)90087-X,13898,cubic,Pm-3m,119.87,6.74,4.93,4.93,4.93,90,90,90
13899,Ga1Lu3,NaN,,,13899,hexagonal,P6_3/mmc,197.86,9.98,6.61,6.61,5.23,90,90,120
13900,Ga1Mn0.102V2.898,9.00 ,,,15776,cubic,Pm-3n,108.14,6.83,4.76,4.76,4.76,90,90,90
13901,Ga1Mo0.201V2.799,11.70 ,,,15776,cubic,Pm-3n,108.14,6.83,4.76,4.76,4.76,90,90,90
13902,Ga1Mo1Ti2,NaN,,10.1016/0167-577X(83)90043-5,13902,orthorhombic,Immm,689.33,0.63,9.94,9.94,9.94,121.9,118.75,89.46
13903,Ga1Mo3,0.76 ,1963,10.1103/RevModPhys.35.1,13903,cubic,Pm-3n,120.94,9.82,4.95,4.95,4.95,90,90,90
13904,Ga1N1,5.85 ,1963,"ZH.EKSP.TEOR.FIZ.,44(1963)1413",13904,hexagonal,P6_3mc,45.73,6.08,3.19,3.19,5.19,90,90,120
13905,Ga1Nb0.15Ni2Zr0.85,2.40 ,2008,10.1103/PhysRevB.78.184506,13912,cubic,Fm-3m,55.62,8.31,4.28,4.28,4.28,60,60,60
13906,Ga1Nb0.186V2.814,13.50 ,,,15776,cubic,Pm-3n,108.14,6.83,4.76,4.76,4.76,90,90,90
13907,Ga1Nb0.3Ni2Zr0.7,2.30 ,2008,10.1103/PhysRevB.78.184506,13912,cubic,Fm-3m,55.62,8.31,4.28,4.28,4.28,60,60,60
13908,Ga1Nb0.7Ni2Zr0.3,NaN,,10.1103/PhysRevB.78.184506,13909,cubic,Fm-3m,52.59,8.84,4.21,4.21,4.21,60,60,60
13909,Ga1Nb1Ni2,1.54 ,1985,10.1143/JPSJ.54.1673,13909,cubic,Fm-3m,52.59,8.84,4.21,4.21,4.21,60,60,60
13910,Ga1Nb4Se8,2.90 ,2004,10.1103/PhysRevLett.93.126403,13910,cubic,F-43m,290.35,6.14,7.43,7.43,7.43,60,60,60
13911,Ga1Ni0.207V2.793,11.90 ,,,15776,cubic,Pm-3n,108.14,6.83,4.76,4.76,4.76,90,90,90
13912,Ga1Ni2Zr1,2.87 ,2008,10.1103/PhysRevB.78.184506,13912,cubic,Fm-3m,55.62,8.31,4.28,4.28,4.28,60,60,60
13913,Ga1P1,10.30 ,1988,10.1143/JPSJ.57.3289,13913,cubic,F-43m,40.51,4.13,3.85,3.85,3.85,60,60,60
13914,Ga1Pt1,1.74 ,1963,JETP  16(1963)1493,13914,cubic,P2_13,119.23,14.75,4.92,4.92,4.92,90,90,90
13915,Ga1Re0.072V2.928,10.80 ,,,15776,cubic,Pm-3n,108.14,6.83,4.76,4.76,4.76,90,90,90
13916,Ga1Sb1,5.90 ,1965,10.1126/science.147.3665.i,13916,cubic,F-43m,57.79,5.5,4.34,4.34,4.34,60,60,60
13917,Ga1Sc3,NaN,,,13917,hexagonal,P6_3/mmc,169.4,4.01,6.23,6.23,5.05,90,90,120
13918,Ga1Se8Ta4,5.80 ,2004,10.1103/PhysRevLett.93.126403,13918,cubic,F-43m,285.24,8.3,7.39,7.39,7.39,60,60,60
13919,Ga1Si1Sr1,5.10 ,2002,10.1016/S0921-4534(02)01208-X,13919,hexagonal,P-6m2,71.65,4.3,4.18,4.18,4.74,90,90,120
13920,Ga1Sn1Sr1,NaN,,10.1103/PhysRevB.80.064514,13920,hexagonal,P6_3/mmc,342.26,5.36,4.57,4.57,18.96,90,90,120
13921,Ga1Ta0.198V2.802,12.30 ,,,15776,cubic,Pm-3n,108.14,6.83,4.76,4.76,4.76,90,90,90
13922,Ga1Th2,NaN,,10.1016/0022-5088(72)90060-4,13922,tetragonal,I4/mcm,166.06,10.68,5.83,6.08,6.08,76.73,61.37,61.37
13923,Ga1Ti0.246V2.754,13.40 ,,,15776,cubic,Pm-3n,108.14,6.83,4.76,4.76,4.76,90,90,90
13924,Ga1Ti3,NaN,,10.1103/RevModPhys.35.1,13924,hexagonal,P6_3/mmc,129.37,5.48,5.69,5.69,4.62,90,90,120
13925,Ga1V1,16.45 ,1963,10.1016/0031-9163(63)90605-X,13925,hexagonal,P-6m2,29.07,6.89,2.78,2.78,4.35,90,90,120
13926,Ga1V1.95,5.30 ,,,13926,hexagonal,P6_3/mcm,229.54,6.71,7.35,7.35,4.9,90,90,120
13927,Ga1V2.1,6.30 ,,,15776,cubic,Pm-3n,108.14,6.83,4.76,4.76,4.76,90,90,90
13928,Ga1V2.742Zr0.258,9.90 ,,,15776,cubic,Pm-3n,108.14,6.83,4.76,4.76,4.76,90,90,90
13929,Ga1V2.883W0.117,11.50 ,,,15776,cubic,Pm-3n,108.14,6.83,4.76,4.76,4.76,90,90,90
13930,Ga1Y1,NaN,,,13930,orthorhombic,Cmcm,95.54,5.51,4.06,4.33,5.84,111.77,90,90
13931,Ga1Y3,NaN,,,13931,cubic,Pm-3m,107.65,5.19,4.76,4.76,4.76,90,90,90
13932,Ga1Zr2,0.38 ,1972,10.1016/0022-5088(72)90060-4,13932,tetragonal,I4/mcm,121.95,6.87,5.47,5.46,5.46,75.43,59.9,59.9
13933,Ga20.5V79.5,9.70 ,1981,10.1016/0038-1098(81)90512-3,15776,cubic,Pm-3n,108.14,6.83,4.76,4.76,4.76,90,90,90
13934,Ga22Nb78,15.60 ,1980,10.1002/PSSA.2210570138,15793,cubic,Pm-3n,139.43,8.3,5.19,5.19,5.19,90,90,90
13935,Ga24.8V75.2,15.10 ,1981,10.1016/0038-1098(81)90512-3,15776,cubic,Pm-3n,108.14,6.83,4.76,4.76,4.76,90,90,90
13936,Ga26.5V73.5,13.60 ,1981,10.1016/0038-1098(81)90512-3,15776,cubic,Pm-3n,108.14,6.83,4.76,4.76,4.76,90,90,90
13937,Ga2La1,1.15 ,1992,10.1143/JPSJ.61.395,13937,hexagonal,P6/mmm,71.69,6.45,4.29,4.29,4.49,90,90,120
13938,Ga2La1Ni1,1.97 ,2002,10.1103/PHYSREVB.66.092503,13938,orthorhombic,Cmmm,157.47,7.11,9.02,9.02,4.24,90,90,152.83
13939,Ga2Pt1,1.90 ,1965,10.1016/0022-3697(65)90144-7,13939,cubic,Fm-3m,52.29,10.62,4.2,4.2,4.2,60,60,60
13940,Ga2Sr1,NaN,,10.1016/S0921-4534(02)01208-X,13940,hexagonal,P6/mmm,77.15,4.89,4.31,4.31,4.8,90,90,120
13941,Ga2Ta3,NaN,,10.1016/0375-9601(69)90056-5,13941,tetragonal,P4/mbm,164.49,13.78,3.5,6.86,6.86,90,90,90
13942,Ga2Y1,1.68 ,1969,10.1063/1.1658159,13942,hexagonal,P6/mmm,62.58,6.06,4.17,4.17,4.15,90,90,120
13943,Ga2Zr3,NaN,,10.1016/0375-9601(69)90056-5,13943,tetragonal,P4/mbm,199.22,6.89,3.7,7.33,7.33,90,90,90
13944,Ga3Lu1,2.30 ,1970,10.1016/0022-3697(70)90261-1,13944,cubic,Pm-3m,72.9,8.75,4.18,4.18,4.18,90,90,90
13945,Ga3Nb5,1.35 ,1969,10.1016/0375-9601(69)90056-5,13859,tetragonal,P4/mbm,168.63,8.24,3.52,6.92,6.92,90,90,90
13946,Ga3Pd2U1,NaN,,10.1103/PhysRevB.56.846,13946,hexagonal,P6/mmm,106.2,10.32,5.34,5.34,4.31,90,90,120
13947,Ga3Sc1,2.10 ,2012,10.1103/PhysRevB.85.174514,13947,cubic,Pm-3m,68.01,6.21,4.08,4.08,4.08,90,90,90
13948,Ga3Ti1,NaN,,10.1103/RevModPhys.35.1,13948,tetragonal,I4/mmm,61.79,6.91,3.76,3.76,5.11,111.57,111.57,90
13949,Ga3U1,NaN,,10.1103/physrevb.31.1329,13949,cubic,Pm-3m,77.78,9.55,4.27,4.27,4.27,90,90,90
13950,Ga3Zr1,1.38 ,,,13950,tetragonal,I4/mmm,136.44,7.31,3.95,3.95,9.18,102.39,102.39,90.02
13951,Ga3Zr5,3.85 ,,,13951,hexagonal,P6_3/mcm,326.7,6.76,8.13,8.13,5.71,90,90,120
13952,Ga41Mo8,9.80 ,2017,10.1103/PhysRevB.96.134504,13952,trigonal,R-3H,833.42,7.22,9.45,9.45,9.45,94.96,94.96,94.96
13953,Ga5Mn1.85,NaN,,,13953,tetragonal,P4/mbm,211.48,7.2,8.85,8.85,2.7,90,90,90
13954,Ga5Rh1U1,NaN,,10.1002/1521-3951(200207)232:1<R4::AID-PSSB99994>3.0.CO;2-N,13954,tetragonal,P4/mmm,127.12,9.01,4.3,4.3,6.88,90,90,90
13955,Ga5V2,3.59 ,2002,10.1016/S0925-8388(02)00786-7,13955,tetragonal,P4/mbm,210.68,7.1,2.66,8.9,8.9,90,90,90
13956,Ga6Gd1,NaN,,10.1016/0022-5088(86)90687-9,13956,tetragonal,P4/nbm1,266.62,7.17,5.94,5.94,7.55,90,90,90
13957,Ga6Ho1,NaN,,10.1016/0022-5088(86)90687-9,13957,tetragonal,P4/nbm1,261.23,7.42,5.9,5.9,7.5,90,90,90
13958,Ga6La1,NaN,,10.1016/0022-5088(86)90687-9,13958,tetragonal,P4/nbm1,282.73,6.55,6.06,6.06,7.7,90,90,90
13959,Ga6Nd1,NaN,,10.1016/0022-5088(86)90687-9,13959,tetragonal,P4/nbm1,274.95,6.8,6.01,6.01,7.62,90,90,90
13960,Ga6Pr1,NaN,,10.1016/0022-5088(86)90687-9,13960,tetragonal,P4/nbm1,277.09,6.7,6.02,6.02,7.64,90,90,90
13961,Ga6Sm1,NaN,,10.1016/0022-5088(86)90687-9,13961,tetragonal,P4/nbm1,269.29,7.01,5.96,5.96,7.58,90,90,90
13962,Ga6Tb1,5.00 ,1992,10.1016/0038-1098(92)90682-Y,13962,tetragonal,P4/nbm1,263.39,7.28,5.92,5.92,7.52,90,90,90
13963,Ga6Y1,2.00 ,1986,10.1016/0022-5088(86)90687-9,13963,tetragonal,P4/nbm1,263.67,6.39,5.92,5.92,7.51,90,90,90
13964,Ga6Yb1,NaN,,10.1016/0022-5088(86)90687-9,13964,tetragonal,P4/nbm1,278.57,7.05,6.02,6.02,7.68,90,90,90
13965,Ga7Pt3,2.90 ,1963,JETP  16(1963)1493,13965,cubic,Im-3m,340.56,10.47,7.62,7.62,7.62,109.47,109.47,109.47
13966,Ga9Ir2,2.25 ,2009,10.1143/JPSJ.78.034710,13966,monoclinic,P1c1,361.05,9.31,6.41,6.43,8.77,86.65,90,90
13967,Ga9Rh2,1.95 ,2009,10.1143/JPSJ.78.034710,13967,monoclinic,P1c1,359.16,7.71,6.41,6.43,8.74,86.71,90,90
13968,Gd0.005In1La2.995,8.50 ,1967,10.1103/PhysRevLett.19.77,14335,cubic,Pm-3m,132.05,6.68,5.09,5.09,5.09,90,90,90
13969,Gd0.011In1La2.989,7.92 ,1967,10.1103/PhysRevLett.19.77,14335,cubic,Pm-3m,132.05,6.68,5.09,5.09,5.09,90,90,90
13970,Gd0.013La0.987Sn3,5.94 ,1968,10.1103/PhysRevLett.21.792,14649,cubic,Pm-3m,110.86,7.42,4.8,4.8,4.8,90,90,90
13971,Gd0.029In1La2.971,6.00 ,1967,10.1103/PhysRevLett.19.77,14335,cubic,Pm-3m,132.05,6.68,5.09,5.09,5.09,90,90,90
13972,Gd0.02In1La2.98,7.90 ,1993,10.1016/0925-8388(93)90160-O,14335,cubic,Pm-3m,132.05,6.68,5.09,5.09,5.09,90,90,90
13973,Gd0.02La0.98Ru2,3.23 ,1972,10.1016/0375-9601(72)90543-9,14637,cubic,Fd-3m1,113.27,10,5.43,5.43,5.43,60,60,60
13974,Gd0.02Pd2Sn1Y0.98,3.24 ,1985,10.1103/PhysRevB.32.4426,15331,cubic,Fm-3m,77.2,9.04,4.78,4.78,4.78,60,60,60
13975,Gd0.037In1La2.963,5.04 ,1967,10.1103/PhysRevLett.19.77,14335,cubic,Pm-3m,132.05,6.68,5.09,5.09,5.09,90,90,90
13976,Gd0.03La0.97Ru2,2.73 ,1972,10.1016/0375-9601(72)90543-9,14637,cubic,Fd-3m1,113.27,10,5.43,5.43,5.43,60,60,60
13977,La2.9553Gd0.0447In1,4.30 ,1967,10.1103/PhysRevLett.19.77,14335,cubic,Pm-3m,132.05,6.68,5.09,5.09,5.09,90,90,90
13978,Gd0.048In1La2.952,3.48 ,1967,10.1103/PhysRevLett.19.77,14335,cubic,Pm-3m,132.05,6.68,5.09,5.09,5.09,90,90,90
13979,Gd0.04In1La2.96,6.04 ,1969,10.1103/PhysRevLett.23.118,14335,cubic,Pm-3m,132.05,6.68,5.09,5.09,5.09,90,90,90
13980,Gd0.04La0.96Ru2,2.27 ,1972,10.1016/0375-9601(72)90543-9,14637,cubic,Fd-3m1,113.27,10,5.43,5.43,5.43,60,60,60
13981,Gd0.04Ru2Y0.96,3.50 ,1960,10.1063/1.1984590,15543,hexagonal,P6_3/mmc,212.02,9.12,5.23,5.23,8.95,90,90,120
13982,Gd0.055In1La2.945,2.71 ,1967,10.1103/PhysRevLett.19.77,14335,cubic,Pm-3m,132.05,6.68,5.09,5.09,5.09,90,90,90
13983,Gd0.05La0.95Ru2,1.61 ,1972,10.1016/0375-9601(72)90543-9,14637,cubic,Fd-3m1,113.27,10,5.43,5.43,5.43,60,60,60
13984,Gd0.05Pd2Sn1Y0.95,2.41 ,1985,10.1103/PhysRevB.32.4426,15331,cubic,Fm-3m,77.2,9.04,4.78,4.78,4.78,60,60,60
13985,Gd0.064La0.936Sn3,3.76 ,1968,10.1103/PhysRevLett.21.792,14649,cubic,Pm-3m,110.86,7.42,4.8,4.8,4.8,90,90,90
13986,Gd0.067La0.933Sn3,4.64 ,1973,10.1016/0038-1098(73)90060-4,14649,cubic,Pm-3m,110.86,7.42,4.8,4.8,4.8,90,90,90
13987,Gd0.06In1La2.94,4.10 ,1993,10.1016/0925-8388(93)90161-O,14335,cubic,Pm-3m,132.05,6.68,5.09,5.09,5.09,90,90,90
13988,Gd0.06La0.94Ru2,NaN,,10.1016/0375-9601(72)90543-9,14637,cubic,Fd-3m1,113.27,10,5.43,5.43,5.43,60,60,60
13989,Gd0.08La0.92Ru2,NaN,,10.1016/0375-9601(72)90543-9,14637,cubic,Fd-3m1,113.27,10,5.43,5.43,5.43,60,60,60
13990,Gd0.08La0.92Sn3,4.28 ,1973,10.1016/0038-1098(73)90060-4,14649,cubic,Pm-3m,110.86,7.42,4.8,4.8,4.8,90,90,90
13991,Gd0.08Ru2Y0.92,2.20 ,1960,10.1063/1.1984590,15543,hexagonal,P6_3/mmc,212.02,9.12,5.23,5.23,8.95,90,90,120
13992,Gd0.1Pd2Sn1Y0.9,NaN,,10.1103/PhysRevB.32.4426,15331,cubic,Fm-3m,77.2,9.04,4.78,4.78,4.78,60,60,60
13993,Gd1Pt2,NaN,,,13993,cubic,Fd-3m1,113.3,16.05,5.43,5.43,5.43,60,60,60
13994,Gd1Re2,NaN,,,13994,hexagonal,P6_3/mmc,219.76,16.01,5.39,5.39,8.75,90,90,120
13995,Gd1Ru2,NaN,,,13995,trigonal,R-3mH,107.41,11.11,5.34,5.34,5.33,59.96,60,59.97
13996,Gd1Sn3,NaN,,10.1103/PHYSREVLETT.21.792,13996,cubic,Pm-3m,104.51,8.16,4.71,4.71,4.71,90,90,90
13997,Ge0.05Nb3Sn0.95,18.10 ,1968,10.1007/BF01380012,15051,cubic,Pm-3n,150.96,8.74,5.32,5.32,5.32,90,90,90
13998,Ge0.18Nb0.82,6.12 ,1974,"Sov.Phys.JETP, 38(1973)525",15800,cubic,Pm-3n,138.31,8.44,5.17,5.17,5.17,90,90,90
13999,Ge0.19Nb3Sn0.81,14.30 ,,,15051,cubic,Pm-3n,150.96,8.74,5.32,5.32,5.32,90,90,90
14000,Ge0.1Nb3Sn0.9,17.97 ,1964,10.1007/BF01375401,15051,cubic,Pm-3n,150.96,8.74,5.32,5.32,5.32,90,90,90
14001,Ge0.1Si0.9V3,14.40 ,1969,10.1007/BF01392578,15643,cubic,Pm-3n,102.74,5.85,4.68,4.68,4.68,90,90,90
14002,Ge0.21V0.79,6.40 ,1969,10.1515/zna-1969-0716,14084,cubic,Pm-3n,106.51,7.03,4.74,4.74,4.74,90,90,90
14003,Ge0.22Nb1,5.30 ,1963,"METALLURGY OF ADVANCED ELECTRONICS MATE,71(1963)",14071,tetragonal,P4_2/n,565.46,8.25,10.35,10.35,5.28,90,90,90
14004,Ge0.23Mo0.77,2.16 ,1974,10.1016/0038-1098(74)90964-8,14069,cubic,Pm-3n,120.55,9.93,4.94,4.94,4.94,90,90,90
14005,Ge0.23V0.77,6.40 ,1969,10.1515/zna-1969-0716,14084,cubic,Pm-3n,106.51,7.03,4.74,4.74,4.74,90,90,90
14006,Ge0.27Nb3Sn0.73,8.20 ,,,15051,cubic,Pm-3n,150.96,8.74,5.32,5.32,5.32,90,90,90
14007,Ge0.27V0.73,6.60 ,1969,10.1515/zna-1969-0716,14084,cubic,Pm-3n,106.51,7.03,4.74,4.74,4.74,90,90,90
14008,Ge0.29Nb0.71,6.00 ,,,15800,cubic,Pm-3n,138.31,8.44,5.17,5.17,5.17,90,90,90
14009,Ge0.2Nb3Sn0.8,18.00 ,,,15051,cubic,Pm-3n,150.96,8.74,5.32,5.32,5.32,90,90,90
14010,Ge0.35Nb3Sn0.65,16.10 ,1968,10.1007/BF01380012,14018,cubic,Pm-3,145.34,8.56,5.26,5.26,5.26,90,90,90
14011,Ge0.3In0.7,NaN,,10.1103/PhysRevB.9.4742,14011,hexagonal,P6_3/mmc,204.11,6.79,6.67,6.67,5.3,90,90,120
14012,Ge0.3Sb0.7,3.30 ,1974,"J.SPPL.PHYS.,45(1974)3683",14012,hexagonal,P6_3/mmc,205.53,7.08,6.7,6.7,5.29,90,90,120
14013,Ge0.3Sn0.7,NaN,,10.1103/PhysRevB.9.4742,14013,cubic,Pm-3m,102.88,6.92,4.69,4.69,4.69,90,90,90
14014,Ge0.3Tl0.7,NaN,,10.1103/PhysRevB.9.4742,14014,hexagonal,P6_3/mmc,230.12,9.9,7.05,7.05,5.35,90,90,120
14015,Ge0.44Nb3Sn0.56,6.80 ,,,14018,cubic,Pm-3,145.34,8.56,5.26,5.26,5.26,90,90,90
14016,Ge0.4Si0.6V3,8.70 ,,,14049,cubic,Pm-3,104.52,6.46,4.71,4.71,4.71,90,90,90
14017,Ge0.5La1Ni2P1.5,NaN,,10.1103/PhysRevB.85.054517,14017,tetragonal,P4mm,159.32,7.07,4.03,4.03,9.82,90,90,90
14018,Ge1Nb6Sn1,11.30 ,,,14018,cubic,Pm-3,145.34,8.56,5.26,5.26,5.26,90,90,90
14019,Ge1Pt1,1.40 ,1973,"ZH.ETF PIS'MA RED.,18(1973)94",14019,orthorhombic,Pnma,131.22,13.55,3.73,5.76,6.11,90,90,90
14020,Ge1Rh1,0.96 ,1963,10.1103/RevModPhys.35.1,14020,orthorhombic,Pnma,120.66,9.66,3.29,5.67,6.46,90,90,90
14021,Ge0.5Ru0.5,NaN,,,14021,cubic,P2_13,114.6,10.07,4.86,4.86,4.86,90,90,90
14022,Ge0.61Nb3Sn0.39,7.60 ,,,14018,cubic,Pm-3,145.34,8.56,5.26,5.26,5.26,90,90,90
14023,Ge0.6Si0.4V3,7.20 ,,,14049,cubic,Pm-3,104.52,6.46,4.71,4.71,4.71,90,90,90
14024,Ge0.937Te1,0.31 ,1964,10.1103/PhysRevLett.12.320,14080,trigonal,R3mH,55.91,5.95,4.4,4.4,4.4,56.81,56.81,56.81
14025,Ge0.95Te1,0.25 ,1964,10.1103/PhysRevLett.12.320,14080,trigonal,R3mH,55.91,5.95,4.4,4.4,4.4,56.81,56.81,56.81
14026,Ge0.963Te1,0.17 ,1964,10.1103/PhysRevLett.12.320,14080,trigonal,R3mH,55.91,5.95,4.4,4.4,4.4,56.81,56.81,56.81
14027,Ge0.976Te1,0.10 ,,,14080,trigonal,R3mH,55.91,5.95,4.4,4.4,4.4,56.81,56.81,56.81
14028,Ge1,5.50 ,1988,10.1143/JPSJ.57.3289,14028,cubic,Fd-3m1,45.69,5.28,4.01,4.01,4.01,60,60,60
14029,Ge1.5La1Ni2P0.5,NaN,,10.1103/PhysRevB.85.054517,14029,tetragonal,P4mm,169.88,7.44,4.16,4.16,9.82,90,90,90
14030,Ge1.62Y1,2.40 ,1966,10.1016/0031-9163(66)91115-2,14134,tetragonal,I4_1/amd,132.89,5.85,8.79,8.79,8.79,153.74,153.74,37.48
14031,Ge1.78La1,1.57 ,1969,10.1143/JPSJ.27.1463,14098,tetragonal,I4_1/amd,146.39,6.45,8.41,8.41,8.41,150.25,150.25,42.58
14032,Ge1.81La1,2.17 ,1969,10.1143/JPSJ.27.1463,14098,tetragonal,I4_1/amd,146.39,6.45,8.41,8.41,8.41,150.25,150.25,42.58
14033,Ge1.83La1,2.17 ,1969,10.1143/JPSJ.27.1463,14098,tetragonal,I4_1/amd,146.39,6.45,8.41,8.41,8.41,150.25,150.25,42.58
14034,Ge1.85La1,2.17 ,1969,10.1143/JPSJ.27.1463,14098,tetragonal,I4_1/amd,146.39,6.45,8.41,8.41,8.41,150.25,150.25,42.58
14035,Ge1.8La1,1.87 ,1969,10.1143/JPSJ.27.1463,14098,tetragonal,I4_1/amd,146.39,6.45,8.41,8.41,8.41,150.25,150.25,42.58
14036,Ge1.8La1Pt2Sn0.2,1.30 ,1982,10.1016/0167-577X(82)90010-6,15804,tetragonal,I4/mmm,100.54,11.14,5.96,5.96,5.96,136.08,136.08,63.86
14037,Ge1.92La1Pd2Sn0.08,1.44 ,1982,10.1016/0167-577X(82)90010-6,14100,tetragonal,I4/mmm,97.34,8.48,4.39,4.39,5.93,111.73,111.73,90
14038,Ge1.96La1Pd2Sn0.04,0.82 ,1982,10.1016/0167-577X(82)90010-6,14100,tetragonal,I4/mmm,97.34,8.48,4.39,4.39,5.93,111.73,111.73,90
14039,Ge1.96Pd2Si0.04Sr1,2.72 ,2012,10.1063/1.3672089,14118,tetragonal,I4/mmm,99.61,7.43,6.01,6.01,6.01,137.03,137.03,62.39
14040,Ge1.98Pd2Si0.02Sr1,2.76 ,2012,10.1063/1.3672089,14118,tetragonal,I4/mmm,99.61,7.43,6.01,6.01,6.01,137.03,137.03,62.39
14041,Ge1.9La1,2.17 ,1969,10.1143/JPSJ.27.1463,14098,tetragonal,I4_1/amd,146.39,6.45,8.41,8.41,8.41,150.25,150.25,42.58
14042,Ge1.9La1Pd2Sn0.1,1.25 ,1982,10.1016/0167-577X(82)90010-6,14100,tetragonal,I4/mmm,97.34,8.48,4.39,4.39,5.93,111.73,111.73,90
14043,Ge1.9Pd2Si0.1Sr1,2.70 ,2012,10.1063/1.3672089,14118,tetragonal,I4/mmm,99.61,7.43,6.01,6.01,6.01,137.03,137.03,62.39
14044,Ge10Ir4Lu5,2.60 ,1986,10.1103/PhysRevB.33.5062,14044,tetragonal,P4/mbm,723.36,10.88,12.98,12.98,4.29,90,90,90
14045,Ge10Ir4Y5,2.76 ,1986,10.1103/PhysRevB.33.5062,14045,tetragonal,P4/mbm,741.15,8.69,13.04,13.04,4.36,90,90,90
14046,Ge10Lu5Rh4,2.79 ,1986,10.1103/PhysRevB.33.5062,14046,tetragonal,P4/mbm,715.48,9.34,13.03,13.03,4.21,90,90,90
14047,Ge10Os4Y5,9.10 ,1993,10.1103/PhysRevB.48.10440,14047,tetragonal,P4/mbm,733.34,8.75,13.03,13.03,4.32,90,90,90
14048,Ge10Rh4Y5,1.35 ,1986,10.1103/PhysRevB.33.5062,14048,tetragonal,P4/mbm,724.42,7.26,13,13,4.29,90,90,90
14049,Ge1Si1V6,8.58 ,1973,10.1007/BF00654909,14049,cubic,Pm-3,104.52,6.46,4.71,4.71,4.71,90,90,90
14050,Ge12La1Pt4,8.54 ,2016,10.1103/PhysRevB.94.094501,14050,cubic,Im-3,324.56,9.16,7.5,7.5,7.5,109.47,109.47,109.47
14051,Ge12Nd1Pt4,0.70 ,2008,10.1143/JPSJ.77.124702,14051,cubic,Im-3,332.17,8.98,7.56,7.56,7.56,109.47,109.47,109.47
14052,Ge12Pr1Pt4,8.13 ,2017,10.1103/PhysRevB.95.134517,14052,cubic,Im-3,332.74,8.95,7.56,7.56,7.56,109.47,109.47,109.47
14053,Ge12Pt4Th1,4.80 ,2008,10.1103/PhysRevB.78.064516,14053,cubic,Im-3,332.64,9.41,7.56,7.56,7.56,109.47,109.47,109.47
14054,Ge12Pt4U1,NaN,,10.1103/PhysRevB.78.064516,14054,cubic,Im-3,330.59,9.49,7.54,7.54,7.54,109.47,109.47,109.47
14055,Ge13Ho3Ru4,NaN,,10.1103/PhysRevB.48.10435,14055,cubic,Pm-3n,737.34,8.3,9.03,9.03,9.03,90,90,90
14056,Ge13Lu3Os4,3.60 ,2000,Academic Press(2000)p229,14056,cubic,Pm-3n,733.01,10.1,9.02,9.02,9.02,90,90,90
14057,Ge13Lu3Rh4,2.30 ,2000,Academic Press(2000)p229,14057,cubic,Pm-3n,725.75,8.61,8.99,8.99,8.99,90,90,90
14058,Ge13Lu3Ru4,2.30 ,1993,10.1103/PhysRevB.48.10435,14058,cubic,Pm-3n,724.14,8.59,8.98,8.98,8.98,90,90,90
14059,Ge13Nd3Ru4,NaN,,10.1103/PhysRevB.48.10435,14059,cubic,Pm-3n,767.97,7.7,9.16,9.16,9.16,90,90,90
14060,Ge13Os4Y3,3.90 ,2000,Academic Press(2000)p229,14060,cubic,Pm-3n,735.92,8.9,9.03,9.03,9.03,90,90,90
14061,Ge13Pr3Ru4,NaN,,10.1007/978-3-642-81894-3,14061,cubic,Pm-3n,758.59,7.75,9.12,9.12,9.12,90,90,90
14062,Ge13Ru4Y3,2.85 ,2013,10.1016/j.physc.2013.05.014,14062,cubic,Pm-3n,730.9,7.34,9.01,9.01,9.01,90,90,90
14063,Ge13Ru4Yb3,NaN,,10.1103/PhysRevB.48.10435,14063,cubic,Pm-3n,734.66,8.44,9.02,9.02,9.02,90,90,90
14064,Ge19Rh6Sc4,1.90 ,2000,Academic Press(2000)p232,14064,cubic,I23,531.7,6.8,8.84,8.84,8.84,109.47,109.47,109.47
14065,Ge1Hf2,NaN,,10.1016/0022-5088(72)90060-4,14065,tetragonal,I4/mcm,114.6,12.45,5.29,5.35,5.35,75.85,60.37,60.37
14066,Ge1Ir1,4.70 ,1953,10.1103/PhysRev.92.874,14066,orthorhombic,Pnma,125.37,14.03,3.59,5.57,6.28,90,90,90
14067,Ge1La1Ni2P1,NaN,,10.1103/PhysRevB.85.054517,14067,tetragonal,I4mm,83,7.2,5.73,5.73,5.73,138.1,138.1,60.75
14068,Ge1La1Pt1,3.40 ,1984,10.1016/0038-1098(84)90060-7,14068,tetragonal,I4_1md,138.11,9.78,8.13,8.13,8.13,149.47,149.47,43.73
14069,Ge1Mo3,4.25 ,1982,10.1016/0038-1098(82)90341-6,14069,cubic,Pm-3n,120.55,9.93,4.94,4.94,4.94,90,90,90
14070,Ge1Nb2,1.90 ,,,14070,hexagonal,P-62m,155.53,8.28,7.19,7.19,3.48,90,90,120
14071,Ge1Nb3,22.10 ,1974,"ZH.ETF PIS.RED.,19(1974)510",14071,tetragonal,P4_2/n,565.46,8.25,10.35,10.35,5.28,90,90,90
14072,Ge1P1,4.20 ,1970,10.1016/0022-4596(70)90005-8,14072,tetragonal,I4mm,35.7,4.82,3.53,3.53,3.8,117.73,117.73,90
14073,Ge1Pd1,NaN,,,14073,orthorhombic,Pnma,129.24,9.2,3.55,5.78,6.3,90,90,90
14074,Ge1Pd2,NaN,,10.1016/0022-3697(63)90022-2,14074,hexagonal,P-62m,135.71,10.48,6.69,6.69,3.5,90,90,120
14075,Ge1Pd2Y1,NaN,,10.1016/0167-577X(83)90043-5,14075,orthorhombic,Pnma,291.65,8.53,5.58,7.08,7.39,90,90,90
14076,Ge1Rh1U1,0.26 ,2009,10.1143/JPSJ.78.063703,14076,orthorhombic,Pnma,227.51,12.07,4.43,6.86,7.48,90,90,90
14077,Ge1Ru1Zr1,9.00 ,1997,10.1016/S0925-8388(96)02958-1,14077,orthorhombic,Ima2,297.1,8.88,6.78,7.51,7.72,119.07,116.04,90
14078,Ge1Sn1Tm1,NaN,,10.1016/j.jallcom.2014.10.143,14078,orthorhombic,Cmcm,137.01,8.73,4.03,4.19,8.38,104.48,90,90
14079,Ge1Ta3,8.00 ,1970,"J.SPPL.PHYS.,41(1970)4958",14079,tetragonal,P4_2/n,553.25,14.78,5.25,10.26,10.26,90,90,90
14080,Ge1Te1,0.25 ,1970,10.1103/PhysRevLett.24.53,14080,trigonal,R3mH,55.91,5.95,4.4,4.4,4.4,56.81,56.81,56.81
14081,Ge1Th1,NaN,,,14081,cubic,Fm-3m,56.53,8.95,4.31,4.31,4.31,60,60,60
14082,Ge1Th2,NaN,,10.1016/0022-5088(72)90060-4,14130,tetragonal,P4/mbm,266.1,10.5,4.16,7.99,7.99,90,90,90
14083,Ge1V1Zr1,6.00 ,2015,10.1016/j.physleta.2015.02.002,14083,tetragonal,I4/mmm,101.33,7.04,3.74,3.74,7.73,103.98,103.98,90
14084,Ge1V3,8.60 ,1977,10.1016/0038-1098(77)90086-2,14084,cubic,Pm-3n,106.51,7.03,4.74,4.74,4.74,90,90,90
14085,Ge1Y1,NaN,,,14085,orthorhombic,Cmcm,90.81,5.91,3.95,4.28,5.77,111.77,90,90
14086,Ge1Zr1,NaN,,10.1103/PhysRev.93.1004,14086,orthorhombic,Pnma,150.38,7.24,3.92,7.1,5.41,90,90,90
14087,Ge2.03La1Pt1.97,0.83 ,2015,10.1103/PhysRevB.91.174516,15804,tetragonal,I4/mmm,100.54,11.14,5.96,5.96,5.96,136.08,136.08,63.86
14088,Ge2.06La1Pt1.94,0.95 ,2015,10.1103/PhysRevB.91.174516,15804,tetragonal,I4/mmm,100.54,11.14,5.96,5.96,5.96,136.08,136.08,63.86
14089,Ge2.15La1Pt1.85,1.87 ,2015,10.1103/PhysRevB.91.174516,15804,tetragonal,I4/mmm,100.54,11.14,5.96,5.96,5.96,136.08,136.08,63.86
14090,Ge2.1La1Pt1.9,1.67 ,2015,10.1103/PhysRevB.91.174516,15804,tetragonal,I4/mmm,100.54,11.14,5.96,5.96,5.96,136.08,136.08,63.86
14091,Ge2.25La1Pt1.75,NaN,,10.1103/PhysRevB.91.174516,15804,tetragonal,I4/mmm,100.54,11.14,5.96,5.96,5.96,136.08,136.08,63.86
14092,Ge2.2La1Pt1.8,1.95 ,2015,10.1103/PhysRevB.91.174516,15804,tetragonal,I4/mmm,100.54,11.14,5.96,5.96,5.96,136.08,136.08,63.86
14093,Ge2.3La1Pt1.7,NaN,,10.1103/PhysRevB.91.174516,15804,tetragonal,I4/mmm,100.54,11.14,5.96,5.96,5.96,136.08,136.08,63.86
14094,Ge2Hf1,2.20 ,1977,10.1016/0038-1098(77)90447-1,14094,orthorhombic,Cmcm,106.39,10.11,3.75,3.79,7.72,104.19,90,90
14095,Ge2Ir2La1,1.50 ,1985,10.1016/0022-5088(85)90281-4,14095,tetragonal,P4/nmm1,187.2,11.86,4.3,4.3,10.14,90,90,90
14096,Ge2Ir2Th1,1.51 ,1984,10.1016/0038-1098(84)90008-5,14096,tetragonal,P4/nmm1,183.89,13.76,4.26,4.26,10.12,90,90,90
14097,Ge2Ir2U1,1.10 ,1984,10.1016/0038-1098(84)90008-5,14097,tetragonal,P4/nmm1,179.86,14.18,4.2,4.2,10.17,90,90,90
14098,Ge2La1,2.24 ,1969,10.1143/JPSJ.27.1463,14098,tetragonal,I4_1/amd,146.39,6.45,8.41,8.41,8.41,150.25,150.25,42.58
14099,Ge2La1Ni2,0.69 ,1982,10.1016/0167-577X(82)90010-6,14099,tetragonal,I4/mmm,86.51,7.71,4.18,4.18,5.76,111.3,111.3,90
14100,Ge2La1Pd2,1.12 ,1981,10.1103/PhysRevB.24.6715,14100,tetragonal,I4/mmm,97.34,8.48,4.39,4.39,5.93,111.73,111.73,90
14101,Ge2La1Pt2,0.55 ,1981,10.1103/PhysRevB.24.6715,14101,monoclinic,P12_1/c1,390.16,11.48,4.46,8.89,9.85,89.07,90,90
14102,Ge2La3Rh2,3.50 ,2001,10.1103/PhysRevB.64.224420,14102,orthorhombic,Pbcm,645.54,7.9,5.71,8.28,13.65,90,90,90
14103,Ge2Lu1,2.60 ,2004,10.1103/PhysRevB.70.052511,14103,orthorhombic,Cmcm,120.06,8.86,8.21,8.21,3.84,90,90,27.66
14104,Ge2Mo1,6.11 ,2007,10.1103/PhysRevB.75.184512,14104,orthorhombic,Pnma,188.65,8.49,3.46,6.35,8.58,90,90,90
14105,Ge2Nb1,NaN,,,14105,hexagonal,P6_222,146.23,8.11,4.99,4.99,6.78,90,90,120
14106,Ge2Ni0.2Pd1.8Sr1,3.20 ,2011,10.1088/1742-6596/273/1/012089,14118,tetragonal,I4/mmm,99.61,7.43,6.01,6.01,6.01,137.03,137.03,62.39
14107,Ge2Ni2Sr1,0.90 ,2012,10.1103/PhysRevB.85.024538,14107,tetragonal,I4/mmm,89.16,6.52,4.16,4.16,5.94,110.47,110.47,90
14108,Ge2Os2Th1,1.10 ,1984,10.1016/0038-1098(84)90008-5,14108,tetragonal,I4/mmm,92.14,13.66,4.31,4.31,5.82,111.71,111.71,90
14109,Ge2Pd1.86Pt0.14Sr1,2.60 ,2012,10.1063/1.3672089,14118,tetragonal,I4/mmm,99.61,7.43,6.01,6.01,6.01,137.03,137.03,62.39
14110,Ge2Pd1.8Rh0.2Sr1,2.92 ,2012,10.1103/PhysRevB.85.024538,14118,tetragonal,I4/mmm,99.61,7.43,6.01,6.01,6.01,137.03,137.03,62.39
14111,Ge2Pd1.92Pt0.08Sr1,3.23 ,2012,10.1063/1.3672089,14118,tetragonal,I4/mmm,99.61,7.43,6.01,6.01,6.01,137.03,137.03,62.39
14112,Ge2Pd1.93Pt0.07Sr1,3.24 ,2012,10.1063/1.3672089,14118,tetragonal,I4/mmm,99.61,7.43,6.01,6.01,6.01,137.03,137.03,62.39
14113,Ge2Pd1.94Pt0.06Sr1,3.22 ,2012,10.1063/1.3672089,14118,tetragonal,I4/mmm,99.61,7.43,6.01,6.01,6.01,137.03,137.03,62.39
14114,Ge2Pd1.96Pt0.04Sr1,3.16 ,2012,10.1063/1.3672089,14118,tetragonal,I4/mmm,99.61,7.43,6.01,6.01,6.01,137.03,137.03,62.39
14115,Ge2Pd1.98Pt0.02Sr1,2.96 ,2012,10.1063/1.3672089,14118,tetragonal,I4/mmm,99.61,7.43,6.01,6.01,6.01,137.03,137.03,62.39
14116,Ge2Pd1.99Pt0.01Sr1,2.82 ,2012,10.1063/1.3672089,14118,tetragonal,I4/mmm,99.61,7.43,6.01,6.01,6.01,137.03,137.03,62.39
14117,Ge2Pd1.9Pt0.1Sr1,2.89 ,2012,10.1063/1.3672089,14118,tetragonal,I4/mmm,99.61,7.43,6.01,6.01,6.01,137.03,137.03,62.39
14118,Ge2Pd2Sr1,3.12 ,2012,10.1103/PhysRevB.85.024538,14118,tetragonal,I4/mmm,99.61,7.43,6.01,6.01,6.01,137.03,137.03,62.39
14119,Ge2Pd2Th1,1.10 ,1984,10.1016/0038-1098(84)90008-5,14119,tetragonal,I4/mmm,94.79,10.34,4.32,4.32,5.93,111.34,111.34,90
14120,Ge2Pd2Yb1,1.17 ,1981,10.1103/PhysRevB.24.6715,14120,tetragonal,I4/mmm,95.09,9.28,5.9,5.9,5.9,136.86,136.86,62.66
14121,Ge2Pt2Th1,1.10 ,1984,10.1016/0038-1098(84)90008-5,14121,tetragonal,P4/nmm1,190.74,13.36,4.39,4.39,9.9,90,90,90
14122,Ge2Re1,2.70 ,1977,10.1016/0038-1098(77)90447-1,14122,monoclinic,C12/m1,96.7,11.38,3.21,4.8,6.92,77.54,76.59,70.47
14123,Ge2Rh2Sr1,NaN,,10.1103/PhysRevB.85.024538,14123,tetragonal,I4/mmm,95.54,7.63,4.2,4.2,6.18,109.86,109.86,90
14124,Ge2Rh2Th1,1.10 ,1984,10.1016/0038-1098(84)90008-5,14124,tetragonal,I4/mmm,90.66,10.68,4.18,4.18,5.98,110.44,110.44,90
14125,Ge2Rh2U1,1.10 ,1984,10.1016/0038-1098(84)90008-5,14125,tetragonal,I4/mmm,88.32,11.08,5.99,5.99,5.99,139.92,139.92,57.97
14126,Ge2Rh5,2.12 ,,,14126,tetragonal,I422,228.73,9.58,5.26,5.26,8.27,90,90,90
14127,Ge2Ru2Th1,1.10 ,1984,10.1016/0038-1098(84)90008-5,14127,tetragonal,I4/mmm,91.27,10.54,4.29,4.29,5.82,111.71,111.71,89.98
14128,Ge2Sc1,1.30 ,1958,10.1103/PhysRev.112.89,14128,orthorhombic,Cmcm,110.39,5.72,3.79,3.86,7.79,104.34,90,90
14129,Ge2Ta1,2.30 ,1977,10.1016/0038-1098(77)90447-1,14129,hexagonal,P6_222,144.49,11.25,4.97,4.97,6.74,90,90,120
14130,Ge2Th3,NaN,,10.1016/0375-9601(69)90056-5,14130,tetragonal,P4/mbm,266.1,10.5,4.16,7.99,7.99,90,90,90
14131,Ge2Ti1,NaN,,10.1103/PhysRev.93.1004,14131,orthorhombic,Fddd1,94.82,6.76,5.05,5.05,4.99,104.51,104.51,120.32
14132,Ge2U1,0.55 ,2001,10.1103/PhysRevB.63.144519,14132,orthorhombic,Cmmm,127.02,10.02,7.81,7.81,4.17,90,90,150.03
14133,Ge2V1,NaN,,10.1016/0038-1098(77)90447-1,14133,hexagonal,P6_222,129.97,7.52,4.77,4.77,6.58,90,90,120
14134,Ge2Y1,3.80 ,,10.1103/PhysRev.112.89,14134,tetragonal,I4_1/amd,132.89,5.85,8.79,8.79,8.79,153.74,153.74,37.48
14135,Ge3Mo5,3.30 ,1982,10.1016/0038-1098(82)90341-6,14135,tetragonal,I4/mcm,240.72,9.62,4.96,7.39,7.39,83.53,70.38,70.38
14136,Ge3N4,NaN,,,14136,trigonal,P31c,348.22,5.23,8.22,8.22,5.95,90,90,120
14137,Ge3Nb5,0.46 ,1977,10.1063/1.324239,14137,tetragonal,I4/mcm,273.25,8.29,6.73,6.73,7.68,116.01,116.01,90
14138,Ge3Nd2Pd1,NaN,,10.1103/PhysRevB.63.172407,14138,orthorhombic,Pmm2,132.81,7.66,4.17,4.38,7.27,90,90,90
14139,Ge3Ni1Y1,0.46 ,2011,10.1016/j.ssc.2011.03.004,14139,orthorhombic,Cmmm,178.75,6.79,4.07,4.09,10.94,90,100.71,90
14140,Ge3Pd1Sr1,1.50 ,2011,10.1088/1742-6596/273/1/012078,14140,tetragonal,I4mm,103.33,6.62,6.04,6.04,6.04,136.46,136.46,63.26
14141,Ge3Pt1Sr1,1.00 ,2011,10.1088/1742-6596/273/1/012078,14141,tetragonal,I4mm,103.08,8.06,5.98,5.98,5.98,135.68,135.68,64.47
14142,Ge3Rh5,2.12 ,1955,10.1107/S0365110X55000030,14142,orthorhombic,Pbam,227.33,10.7,3.95,5.49,10.49,90,90,90
14143,Ge3Te4,1.55 ,1964,10.1103/PhysRevLett.13.127,14080,trigonal,R3mH,55.91,5.95,4.4,4.4,4.4,56.81,56.81,56.81
14144,Ge3Ti5,NaN,,,14144,hexagonal,P6_3/mcm,256.62,5.92,7.55,7.55,5.2,90,90,120
14145,Ge3U1,NaN,,10.1103/RevModPhys.35.1,14145,cubic,Pm-3m,75,10.09,4.22,4.22,4.22,90,90,90
14146,Ge3U5,0.99 ,1992,10.1143/JPSJ.61.293,14146,hexagonal,P6_3/mcm,346.42,13.5,8.56,8.56,5.47,90,90,120
14147,Ge3Y1,2.35 ,2005,10.1016/j.physc.2005.04.021,14147,orthorhombic,Cmcm,165.12,6.17,3.89,4.02,10.73,100.81,90,90
14148,Ge3Zr5,NaN,,10.1088/1361-6668/aac6a1,14148,hexagonal,P6_3/mcm,317.53,7.05,8.08,8.08,5.62,90,90,120
14149,Ge4La3Pd4,2.75 ,2005,10.1103/PhysRevB.72.214520,14149,orthorhombic,Immm,235.07,8,4.25,4.4,12.94,99.79,99.45,90
14150,Ge4Ru3Yb2,NaN,,10.1088/0953-2048/27/2/025012,14150,monoclinic,C12/c1,616.35,10.13,10.45,10.45,14.07,53.12,53.12,30.81
14151,Ge5La1,7.00 ,2003,10.1103/PhysRevB.67.094501,14151,orthorhombic,Immm,126.86,6.57,3.99,6.26,6.26,60.79,71.42,71.42
14152,Ge6Pt4Y3,2.60 ,2008,10.1143/JPSJ.77.054714,14152,monoclinic,P12_1/m1,494.39,9.96,4.32,8.73,13.28,80.53,90,90
14153,Ge7Ir3,0.87 ,1963,10.1016/0022-3697(63)90022-2,14153,cubic,Im-3m,330.2,10.91,7.54,7.54,7.54,109.47,109.47,109.47
14154,H0.32V0.68,NaN,,10.1103/PhysRevLett.25.1618,14155,monoclinic,C12/m1,28.58,5.98,2.66,2.66,4.43,83.9,96.1,112.84
14155,H1V2,NaN,,,14155,monoclinic,C12/m1,28.58,5.98,2.66,2.66,4.43,83.9,96.1,112.84
14156,H0.7Nb0.3,NaN,,,14156,cubic,Fm-3m,23.85,6.61,3.23,3.23,3.23,60,60,60
14157,H0.81Pd1,2.50 ,1972,10.1002/pssa.2210110253,14167,hexagonal,P6_3mc,37.44,9.53,2.92,2.92,5.06,90,90,120
14158,H0.827Pd1,1.45 ,1984,10.1016/0038-1098(84)90251-5,14167,hexagonal,P6_3mc,37.44,9.53,2.92,2.92,5.06,90,90,120
14159,H0.87Pd1,4.30 ,1972,10.1002/pssa.2210110253,14167,hexagonal,P6_3mc,37.44,9.53,2.92,2.92,5.06,90,90,120
14160,H0.886Pd1,3.48 ,1984,10.1016/0038-1098(84)90251-5,14167,hexagonal,P6_3mc,37.44,9.53,2.92,2.92,5.06,90,90,120
14161,H0.938Pd1,5.52 ,1984,10.1016/0038-1098(84)90251-5,14167,hexagonal,P6_3mc,37.44,9.53,2.92,2.92,5.06,90,90,120
14162,H0.94Pd1,6.60 ,1973,10.1002/pssb.2220590133,14167,hexagonal,P6_3mc,37.44,9.53,2.92,2.92,5.06,90,90,120
14163,H0.963Pd1,6.38 ,1984,10.1016/0038-1098(84)90251-5,14167,hexagonal,P6_3mc,37.44,9.53,2.92,2.92,5.06,90,90,120
14164,H0.965Pd1,6.45 ,1974,10.1103/PhysRevB.10.3818,14167,hexagonal,P6_3mc,37.44,9.53,2.92,2.92,5.06,90,90,120
14165,H0.983Pd1,7.36 ,1984,10.1016/0038-1098(84)90251-5,14167,hexagonal,P6_3mc,37.44,9.53,2.92,2.92,5.06,90,90,120
14166,H0.985Pd1,7.39 ,1984,10.1016/0038-1098(84)90251-5,14167,hexagonal,P6_3mc,37.44,9.53,2.92,2.92,5.06,90,90,120
14167,H0.995Pd1,9.28 ,1975,10.1016/0038-1098(75)90294-X,14167,hexagonal,P6_3mc,37.44,9.53,2.92,2.92,5.06,90,90,120
14168,H0.9Pd1,4.11 ,1975,10.1103/PhysRevLett.34.144,14167,hexagonal,P6_3mc,37.44,9.53,2.92,2.92,5.06,90,90,120
14169,H1.96La1,NaN,,10.1016/0022-3697(63)90184-7,14169,cubic,Fm-3m,45.24,5.17,4,4,4,60,60,60
14170,H15Th4,8.45 ,1974,10.1016/0038-1098(74)90699-1,14170,cubic,I-43d,380.07,8.24,7.9,7.9,7.9,109.47,109.47,109.47
14171,H2Th1,NaN,,10.1016/0038-1098(77)90043-6,14171,tetragonal,I4/mmm,40.83,9.52,3.8,3.8,3.8,97.38,115.84,115.84
14172,H2Ti1,NaN,,10.1103/RevModPhys.35.1,14172,cubic,Fm-3m,21.43,3.87,3.12,3.12,3.12,60,60,60
14173,H2Zr1,NaN,,10.1103/RevModPhys.35.1,14173,tetragonal,I4/mmm,27.46,5.64,3.33,3.33,3.33,96.98,116.05,116.05
14174,H3.63Th1,8.35 ,1970,10.1103/PhysRevLett.25.741,14174,tetragonal,I4/mmm,40.92,9.54,4.14,4.14,4.14,129.63,129.63,74
14175,H4Si1,17.00 ,2009,10.1126/science.1153282,14175,monoclinic,P12_1/c1,274.77,0.78,4.96,7.56,7.54,103.41,90,90
14176,Hf0.13V2Zr0.87,9.45 ,1971,10.1063/1.1653643,15762,hexagonal,P6_3/mmc,198.67,6.46,5.21,5.21,8.46,90,90,120
14177,Hf1Zr3,6.62 ,1984,10.1103/PhysRevB.30.1253,14177,hexagonal,P6_3/mmc,185.36,8.1,6.46,6.46,5.13,90,90,120
14178,Hf0.2V2Zr0.8,8.85 ,1973,10.1088/0305-4608/3/12/016,15762,hexagonal,P6_3/mmc,198.67,6.46,5.21,5.21,8.46,90,90,120
14179,Hf0.33W0.67,NaN,,10.1016/0022-5088(70)90162-1,14231,cubic,Fd-3m1,109.26,16.6,5.37,5.37,5.37,60,60,60
14180,Hf0.34Mo0.66,1.00 ,1970,10.1016/0022-5088(70)90162-1,14210,cubic,Fd-3m1,107.69,11.42,5.34,5.34,5.34,60,60,60
14181,Hf0.3V2Zr0.7,9.90 ,1971,10.1063/1.1653643,14186,cubic,F-43m,98.68,7.97,5.19,5.19,5.19,60,60,60
14182,Hf0.4V2Zr0.6,8.98 ,1973,10.1088/0305-4608/3/12/016,14186,cubic,F-43m,98.68,7.97,5.19,5.19,5.19,60,60,60
14183,Hf0.52Ta0.48,6.61 ,1972,10.1007/BF01392535,14185,orthorhombic,Cmmm,39.85,14.98,2.95,2.95,4.85,90,90,108.96
