Repository: ljcj007/SuperBand

# SuperBand
The SuperBand database is an open access energy structure database for superconductors that have been synthesized experimentally before 2024-04.  It provides tools for data-mining and machine learning techniques. The universal features provided on our web https://www.superband.work/ interface facilitate the design of novel superconductors with a wide-range of applications. We describe the database and the algorithm to generate it in our paper [1] https://arxiv.org/abs/2409.09419.

# Using the SuperBand
The SuperBand website http://www.superband.work/ offers a visual interface for exploring lattice structures, electronic band structures, and Fermi surface plots, providing an intui

File: superband.csv (part 13 of 25)
id,formula,Tc,Time,doi,cif,system,SG_num,SG_syb,density,,,,,,
14184,Hf1Nb1,9.50 ,1974,10.1063/1.1663000,14184,orthorhombic,Cmmm,40.24,11.2,2.98,2.98,4.8,90,90,109.24
14185,Hf1Ta1,6.28 ,1961,10.1103/PHYSREV.123.1569,14185,orthorhombic,Cmmm,39.85,14.98,2.95,2.95,4.85,90,90,108.96
14186,Hf1V4Zr1,10.10 ,1970,"LT-12 (1970, Kyoto) p 483",14186,cubic,F-43m,98.68,7.97,5.19,5.19,5.19,60,60,60
14187,Hf0.65N1Nb0.35,6.05 ,1967,10.1063/1.1709868,14187,trigonal,R-3mH,45.56,10.91,5.52,5.52,5.52,33.47,33.47,33.47
14188,Hf0.6V2Zr0.4,9.94 ,1973,10.1088/0305-4608/3/12/016,14186,cubic,F-43m,98.68,7.97,5.19,5.19,5.19,60,60,60
14189,Hf0.78W0.22,2.77 ,1970,10.1016/0022-5088(70)90162-1,15870,cubic,Fd-3m1,246.74,12.08,7.04,7.04,7.04,60,60,60
14190,Hf0.7V2Zr0.3,9.96 ,1971,10.1063/1.1653643,14186,cubic,F-43m,98.68,7.97,5.19,5.19,5.19,60,60,60
14191,Hf0.834W0.166,2.79 ,1970,10.1016/0022-5088(70)90162-1,15870,cubic,Fd-3m1,246.74,12.08,7.04,7.04,7.04,60,60,60
14192,Hf0.84Nb0.16V2,10.67 ,1985,10.1088/0305-4608/15/11/015,14229,monoclinic,C12/m1,100.06,9.31,5.17,5.18,5.18,118.53,118.36,92.85
14193,Hf0.87Mo0.13,2.60 ,1983,10.1016/0038-1098(83)91062-1,14196,cubic,Fd-3m1,240.74,11.17,6.98,6.98,6.98,60,60,60
14194,Hf0.87Ta0.13V2,10.45 ,1985,10.1088/0305-4608/15/11/015,14229,monoclinic,C12/m1,100.06,9.31,5.17,5.18,5.18,118.53,118.36,92.85
14195,Hf0.87V2Zr0.13,9.76 ,1971,10.1063/1.1653643,14229,monoclinic,C12/m1,100.06,9.31,5.17,5.18,5.18,118.53,118.36,92.85
14196,Hf4Mo1,2.89 ,1983,10.1016/0038-1098(83)91062-1,14196,cubic,Fd-3m1,240.74,11.17,6.98,6.98,6.98,60,60,60
14197,Hf0.8Ta0.2V2,9.54 ,1973,10.1088/0305-4608/3/12/016,14229,monoclinic,C12/m1,100.06,9.31,5.17,5.18,5.18,118.53,118.36,92.85
14198,Hf0.8Ti0.2V2,8.80 ,1985,10.1088/0305-4608/15/11/015,14229,monoclinic,C12/m1,100.06,9.31,5.17,5.18,5.18,118.53,118.36,92.85
14199,Hf0.8V2Zr0.2,9.73 ,1973,10.1088/0305-4608/3/12/016,14229,monoclinic,C12/m1,100.06,9.31,5.17,5.18,5.18,118.53,118.36,92.85
14200,Hf0.95Ta0.05V2,9.49 ,1973,10.1088/0305-4608/3/12/016,14229,monoclinic,C12/m1,100.06,9.31,5.17,5.18,5.18,118.53,118.36,92.85
14201,Hf0.95V2Y0.05,9.22 ,1985,10.1088/0305-4608/15/11/015,14229,monoclinic,C12/m1,100.06,9.31,5.17,5.18,5.18,118.53,118.36,92.85
14202,Hf0.99Ta0.01V2,9.11 ,1973,10.1088/0305-4608/3/12/016,14229,monoclinic,C12/m1,100.06,9.31,5.17,5.18,5.18,118.53,118.36,92.85
14203,Hf0.9N1Nb0.1,5.47 ,1967,10.1063/1.1709868,14212,cubic,Fm-3m,22.96,13.92,3.19,3.19,3.19,60,60,60
14204,Hf0.9Nb0.1V2,9.93 ,1985,10.1088/0305-4608/15/11/015,14229,monoclinic,C12/m1,100.06,9.31,5.17,5.18,5.18,118.53,118.36,92.85
14205,Hf0.9Ta0.1V2,9.49 ,1973,10.1088/0305-4608/3/12/016,14229,monoclinic,C12/m1,100.06,9.31,5.17,5.18,5.18,118.53,118.36,92.85
14206,Hf0.9Ti0.1V2,9.19 ,1985,10.1088/0305-4608/15/11/015,14229,monoclinic,C12/m1,100.06,9.31,5.17,5.18,5.18,118.53,118.36,92.85
14207,Hf0.9V2Y0.1,9.19 ,1985,10.1088/0305-4608/15/11/015,14229,monoclinic,C12/m1,100.06,9.31,5.17,5.18,5.18,118.53,118.36,92.85
14208,Hf1,0.13 ,2004,10.1134/1.1857274,14208,hexagonal,P6_3/mmc,44.53,13.31,3.19,3.19,5.05,90,90,120
14209,Hf1In1Pd2,2.86 ,2012,10.1103/PhysRevB.85.174505,14209,cubic,Fm-3m,70.04,12,4.63,4.62,4.62,60.09,60.07,60.01
14210,Hf1Mo2,1.00 ,1970,10.1016/0022-5088(70)90162-1,14210,cubic,Fd-3m1,107.69,11.42,5.34,5.34,5.34,60,60,60
14211,Hf1N0.989,6.60 ,,,14212,cubic,Fm-3m,22.96,13.92,3.19,3.19,3.19,60,60,60
14212,Hf1N1,8.83 ,1971,10.1016/0031-8914(71)90241-2,14212,cubic,Fm-3m,22.96,13.92,3.19,3.19,3.19,60,60,60
14213,Hf1N1.118,NaN,,,14213,cubic,Fd-3m1,183.28,10.72,6.38,6.38,6.38,60,90,120
14214,Hf1Ni2Sn1,NaN,,10.1016/0167-577X(83)90043-5,14214,cubic,Fm-3m,61.69,11.16,4.44,4.44,4.44,60,60,60
14215,Hf1Os1,NaN,,10.1016/0022-5088(86)90101-3,14215,cubic,Pm-3m,34.12,17.94,3.24,3.24,3.24,90,90,90
14216,Hf1Os1P1,6.10 ,1983,10.1007/BF00614955,14216,hexagonal,P-62m,134.95,14.75,6.39,6.39,3.82,90,90,120
14217,Hf1Os1Si1,NaN,,10.1016/0038-1098(86)90640-X,14217,orthorhombic,Ima2,279.43,14.15,6.63,7.37,7.56,119.17,116.01,90
14218,Hf1Os2,2.69 ,,,14218,hexagonal,P6_3/mmc,198.62,18.69,5.18,5.18,8.54,90,90,120
14219,Hf1P1Ru1,12.70 ,1962,"Springer-Verlag, 1982,",14219,hexagonal,P-62m,133.57,11.58,6.4,6.4,3.77,90,90,120
14220,Hf1Re2,5.61 ,1962,10.1147/rd.61.0116,14220,hexagonal,P6_3/mmc,205.78,17.78,5.26,5.26,8.6,90,90,120
14221,Hf1Rh1,1.73 ,1966,10.1007/BF01325944,14221,cubic,Pm-3m,34.3,13.62,3.25,3.25,3.25,90,90,90
14222,Hf1Rh1Si1,2.30 ,1998,10.1016/S0038-1098(98)00469-4,14222,orthorhombic,Pnma,186.98,10.99,3.9,6.48,7.4,90,90,90
14223,Hf1Rh3,NaN,,10.1016/0038-1098(88)90250-5,14223,cubic,Pm-3m,59.97,13.49,3.91,3.91,3.91,90,90,90
14224,Hf1Ru1,NaN,,10.1103/RevModPhys.35.1,14224,cubic,Pm-3m,33.55,13.84,3.23,3.23,3.23,90,90,90
14225,Hf1Ru1Si1,NaN,,10.1016/0038-1098(86)90640-X,14225,orthorhombic,Ima2,278.03,11.02,6.64,7.33,7.56,119.01,116.06,90
14226,Hf1Sb2,NaN,,10.1007/BFb0119186,14226,orthorhombic,Pnnm,581.76,9.64,3.9,9.93,15.03,90,90,90
14227,Hf1Si2,NaN,,,14227,orthorhombic,Cmcm,97.08,8.03,3.65,3.65,7.52,104.03,90,90
14228,Hf1Tc2,5.60 ,1970,10.1016/0022-5088(70)90027-5,14228,hexagonal,P6_3/mmc,200.4,12.41,5.18,5.18,8.63,90,90,120.02
14229,Hf1V2,9.67 ,1976,10.1103/PhysRevLett.37.1410,14229,monoclinic,C12/m1,100.06,9.31,5.17,5.18,5.18,118.53,118.36,92.85
14230,Hf1V2.3,9.20 ,1970,"LT-12 (1970, Kyoto) p 483",14230,orthorhombic,Imma,98.05,9.5,5.17,5.17,5.17,120.58,118.82,90.53
14231,Hf1W2,NaN,,10.1016/0022-5088(70)90162-1,14231,cubic,Fd-3m1,109.26,16.6,5.37,5.37,5.37,60,60,60
14232,Hf25Nb50Zr25,10.10 ,,,14232,orthorhombic,Cmm2,82.12,9.21,3.02,3.02,9.75,90,90,112.26
14233,Hf2Ir1,NaN,,,14233,hexagonal,P6_3/mcm,299.06,16.31,7.92,7.92,5.51,90,90,120
14234,Hf2Ni1,0.87 ,1972,10.1016/0022-5088(72)90060-4,14234,tetragonal,I4/mcm,105.76,13.05,5.24,5.2,5.2,75.32,59.78,59.78
14235,Hf2Rh1,2.02 ,1966,10.1007/BF01325944,14235,cubic,Fd-3m1,462.98,13.2,8.68,8.68,8.68,60,60,60
14236,Hf2Ru3Si4,NaN,,10.1088/0953-2048/27/2/025012,14236,monoclinic,C12/c1,537.28,9.55,9.87,9.87,13.32,54.05,54.05,31.48
14237,Hf2Si1,NaN,,10.1016/0022-5088(72)90060-4,14237,tetragonal,I4/mcm,110.83,11.54,5.17,5.3,5.3,76.28,60.86,60.86
14238,Hf3Si2,NaN,,10.1016/0375-9601(69)90056-5,14238,tetragonal,P4/mbm,178.98,10.98,3.66,6.99,6.99,90,90,90
14239,Hf5Re24,4.30 ,,,14239,cubic,I-43m,460.56,19.33,8.43,8.43,8.43,109.47,109.47,109.47
14240,Hg1In1,3.81 ,1963,10.1016/0022-5088(63)90042-0,14240,trigonal,R-3mH,51.3,10.21,4.92,4.92,4.92,43.59,43.59,43.59
14241,Hg0.698Tl0.302,3.89 ,,,14242,cubic,Pm-3m,110.97,12.06,4.81,4.81,4.81,90,90,90
14242,Hg0.714Tl0.286,3.88 ,,,14242,cubic,Pm-3m,110.97,12.06,4.81,4.81,4.81,90,90,90
14243,Hg1,4.17 ,1951,10.1103/PhysRev.84.691,14243,hexagonal,P6_3/mmc,56.95,11.7,3.46,3.46,5.49,90,90,120
14244,Hg1K1,NaN,,,14244,triclinic,P-1,296.53,5.37,6.63,6.79,7.07,106.77,101.8,92
14245,Hg1Li3,NaN,,,14245,tetragonal,I4/mmm,68.2,5.39,4.57,4.57,4.57,119.35,119.35,91.12
14246,Hg1Mg1,1.39 ,1966,10.1016/0022-3697(66)90083-7,14246,cubic,Pm-3m,40.96,9.12,3.45,3.45,3.45,90,90,90
14247,Hg1Mg3,0.16 ,1966,10.1016/0022-3697(66)90083-7,14247,hexagonal,P6_3/mmc,164.59,5.52,6.25,6.25,4.87,90,90,120
14248,Hg1Na1,NaN,,,14248,orthorhombic,Cmcm,199.72,7.44,5.21,6.45,6.45,112.94,90,90
14249,Hg1Pb1.8,5.70 ,2004,10.1016/j.matlet.2004.08.007,14250,monoclinic,C12/m1,92.4,11.05,3.51,3.51,8.57,83.86,83.86,61.99
14250,Hg1Pb2,5.80 ,2004,10.1016/j.matlet.2004.08.007,14250,monoclinic,C12/m1,92.4,11.05,3.51,3.51,8.57,83.86,83.86,61.99
14251,Hg1S1,NaN,,,14251,cubic,F-43m,52.38,7.38,4.2,4.2,4.2,60,60,60
14252,Hg1Zr3,NaN,,10.1016/0038-1098(67)90260-8,14252,cubic,Pm-3n,174.79,9.01,5.59,5.59,5.59,90,90,90
14253,Hg2K1,1.20 ,,,14253,orthorhombic,Imma,190.58,7.67,5.25,6.6,6.6,73.92,66.56,66.56
14254,Hg2Mg1,4.00 ,1966,10.1016/0022-3697(66)90083-7,14254,monoclinic,C12/m1,139.07,10.16,6.15,6.15,7.11,71.65,71.65,33.17
14255,Hg2Mg5,NaN,,10.1016/0022-3697(66)90083-7,14247,hexagonal,P6_3/mmc,164.59,5.52,6.25,6.25,4.87,90,90,120
14256,Hg2Na1,1.62 ,,,14256,hexagonal,P6/mmm,73.6,9.57,5.11,5.11,3.26,90,90,120
14257,Hg2Na3,NaN,,,14257,tetragonal,P4_2/mnm,545.86,5.72,7.78,8.38,8.38,90,90,90
14258,Hg2Os2O7,NaN,,10.1039/B109715F,14258,cubic,Fd-3m1,281.27,10.55,7.35,7.35,7.35,60,60,60
14259,Hg2Pt1,NaN,,,14259,tetragonal,P4/mmm,67.62,14.64,2.95,4.79,4.79,90,90,90
14260,Hg3K1,3.18 ,,,14260,hexagonal,P6_3/mmc,239.15,8.9,7.11,7.11,5.46,90,90,120
14261,Hg3Li1,1.70 ,,,14261,hexagonal,P6_3/mmc,173.76,11.63,6.53,6.53,4.71,90,90,120
14262,Hg3Mg1,0.48 ,1966,10.1016/0022-3697(66)90083-7,14262,hexagonal,P6_3/mmc,189.09,11,4.93,4.93,8.97,90,90,120
14263,Hg3Pt1,NaN,,,14267,cubic,Im-3m,125.26,13.22,5.46,5.46,5.46,109.47,109.47,109.47
14264,Hg3Zr1,3.28 ,1970,10.1016/0022-3697(70)90261-1,14264,cubic,Pm-3m,86.22,13.35,4.42,4.42,4.42,90,90,90
14265,Hg4K1,3.27 ,,,14265,tetragonal,I4/mmm,328.62,8.5,5.01,5.01,13.08,90,90,90
14266,Hg4Na1,3.05 ,,,14266,hexagonal,P6/mmm,179.53,9.49,6.15,6.15,5.48,90,90,120
14267,Hg4Pt1,NaN,,,14267,cubic,Im-3m,125.26,13.22,5.46,5.46,5.46,109.47,109.47,109.47
14268,Hg5Mn2,NaN,,,14268,tetragonal,P4/mbm,302.01,12.24,10.01,10.01,3.02,90,90,90
14269,Hg5Pt2,NaN,,,14259,tetragonal,P4/mmm,67.62,14.64,2.95,4.79,4.79,90,90,90
14270,Hg5Tl2,3.86 ,,,14242,cubic,Pm-3m,110.97,12.06,4.81,4.81,4.81,90,90,90
14271,Hg7K5,NaN,,,14271,orthorhombic,Pbcm,1625.97,6.53,8.24,10.14,19.45,90,90,90
14272,Hg8K1,3.42 ,,,14272,orthorhombic,Pnma,810.07,10.19,5.44,10.78,13.8,90,90,90
14273,Ho0.1Pd2Sn1Y0.9,4.06 ,1985,10.1103/PhysRevB.32.4426,15331,cubic,Fm-3m,77.2,9.04,4.78,4.78,4.78,60,60,60
14274,Ho1,NaN,,,14274,trigonal,R-3mH,93.27,8.81,3.57,3.57,8.71,78.18,78.18,60
14275,Ho1Ir1Si1,NaN,,10.1016/0038-1098(82)91252-2,14275,orthorhombic,Pnma,211.91,12.07,4.21,6.82,7.38,90,90,90
14276,Ho1P2Pd2,NaN,,10.1016/j.jmmm.2016.05.089,14276,tetragonal,I4/mmm,82.67,8.83,5.73,5.73,5.73,138.23,138.23,60.55
14277,Ho1Pb1Pd2,NaN,,10.1103/PhysRevB.53.2651,14277,cubic,Fm-3m,79.18,12.27,4.82,4.82,4.82,60,60,60
14278,Ho1Pd2Sn1,NaN,,10.1103/PhysRevB.31.6971,14278,cubic,Fm-3m,76.15,10.83,4.76,4.76,4.76,60,60,60
14279,Ho1Re2,NaN,,,14279,hexagonal,P6_3/mmc,221.26,16.13,5.4,5.4,8.78,90,90,120
14280,Ho1Rh1Si1,NaN,,10.1016/0038-1098(82)91252-2,14280,orthorhombic,Pnma,212.25,9.26,4.22,6.85,7.34,90,90,90
14281,Ho1Te3,NaN,,10.1103/PhysRevB.93.115133,14281,orthorhombic,Cmcm,245.85,7.4,4.32,4.33,13.31,90,99.35,90
14282,Ho2Rh3Si5,NaN,,10.1103/PhysRevB.64.064514,14282,orthorhombic,Ibam,323.37,8,8.1,8.1,8.1,138.84,105.23,89.12
14283,Ho2Rh3Sn5,NaN,,10.1103/PHYSREVB.59.12054,14283,orthorhombic,Cmc2_1,428.18,9.56,13.46,13.46,7.34,90,90,161.23
14284,Ho3Ni1,NaN,,10.1088/0953-8984/9/35/015,14284,orthorhombic,Pnma,406.47,9.04,6.26,6.81,9.53,90,90,90
14285,Ho5Ir4Si10,NaN,,10.1103/physrevb.43.7688,14285,tetragonal,P4/mbm,678.24,9.18,12.62,12.62,4.26,90,90,90
14286,I2,1.20 ,1994,10.1143/JPSJ.61.3853,14286,orthorhombic,Cmce,206.87,4.07,5.12,5.12,9.83,90,90,126.54
14287,I4Sn1,1.96 ,1996,10.1143/JPSJ.65.3400,14287,cubic,Pa-3,2007.94,4.14,12.62,12.62,12.62,90,90,90
14288,In0.021Sn0.979Te1,0.94 ,2009,10.1103/PhysRevB.79.024520,15674,cubic,Fm-3m,64.67,6.32,4.51,4.51,4.51,60,60,60
14289,In0.025Sn0.975Te1,1.42 ,2013,10.1103/PhysRevB.88.140502,15674,cubic,Fm-3m,64.67,6.32,4.51,4.51,4.51,60,60,60
14290,In0.044Sn0.956Te1,1.02 ,2009,10.1103/PhysRevB.79.024520,15674,cubic,Fm-3m,64.67,6.32,4.51,4.51,4.51,60,60,60
14291,In0.04Sn0.96Te1,1.14 ,1974,10.1143/JPSJ.36.1705,15674,cubic,Fm-3m,64.67,6.32,4.51,4.51,4.51,60,60,60
14292,In0.051Sn0.949Te1,1.65 ,2009,10.1103/PhysRevB.79.024520,15674,cubic,Fm-3m,64.67,6.32,4.51,4.51,4.51,60,60,60
14293,In0.05Sn0.95Te1,1.43 ,1974,10.1143/JPSJ.36.1705,15674,cubic,Fm-3m,64.67,6.32,4.51,4.51,4.51,60,60,60
14294,In0.08Sn0.92Te1,1.45 ,1974,10.1143/JPSJ.36.1705,15674,cubic,Fm-3m,64.67,6.32,4.51,4.51,4.51,60,60,60
14295,In0.099Sn0.901Te1,1.75 ,2009,10.1103/PhysRevB.79.024520,15674,cubic,Fm-3m,64.67,6.32,4.51,4.51,4.51,60,60,60
14296,In0.12Pb0Sn0.88Te1,1.76 ,2001,10.1134/1.1410620,15674,cubic,Fm-3m,64.67,6.32,4.51,4.51,4.51,60,60,60
14297,In0.15Nb3Sn0.85,18.26 ,1964,10.1007/BF01375401,15051,cubic,Pm-3n,150.96,8.74,5.32,5.32,5.32,90,90,90
14298,In0.18Mg0.82,NaN,,10.1103/PhysRevB.6.103,14298,cubic,Pm-3m,88.55,3.52,4.46,4.46,4.46,90,90,90
14299,In0.1Nb3Sn0.9,18.10 ,1968,10.1007/BF01380012,15051,cubic,Pm-3n,150.96,8.74,5.32,5.32,5.32,90,90,90
14300,In1Sb3,4.10 ,1971,10.1016/0375-9601(71)90210-6,14300,cubic,Fm-3m,109.27,7.3,5.37,5.37,5.37,60,60,60
14301,In0.25Tl0.75,3.64 ,1967,10.1103/PhysRev.154.436,14301,cubic,Pm-3m,118.58,10.19,4.91,4.91,4.91,90,90,90
14302,In0.2Nb3Sn0.8,17.80 ,1968,10.1007/BF01380012,15051,cubic,Pm-3n,150.96,8.74,5.32,5.32,5.32,90,90,90
14303,In0.2Si0.8V3,16.20 ,1969,10.1007/BF01392578,15643,cubic,Pm-3n,102.74,5.85,4.68,4.68,4.68,90,90,90
14304,In0.2Sn0.8Te1,3.10 ,2015,10.1016/j.jssc.2015.05.015,14305,trigonal,P-3m1,189.49,6.44,4.46,4.46,11,90,90,120
14305,In0.3Sn0.7Te1,3.68 ,2013,10.1103/PhysRevB.88.020505,14305,trigonal,P-3m1,189.49,6.44,4.46,4.46,11,90,90,120
14306,In0.45Sn0.55Te1,4.46 ,2013,10.1103/PhysRevB.88.020505,14310,trigonal,R-3mH,124.79,6.5,7.67,7.67,7.67,33.82,33.82,33.82
14307,In0.45Tl0.55,2.48 ,1967,10.1103/PhysRev.154.436,14307,trigonal,R-3mH,56.24,9.43,5.91,5.91,5.91,33.54,33.54,33.54
14308,In0.4Sn0.6Te1,4.75 ,2013,10.1103/PhysRevB.87.140507,14310,trigonal,R-3mH,124.79,6.5,7.67,7.67,7.67,33.82,33.82,33.82
14309,In1Pb1,6.65 ,,,14309,trigonal,R-3mH,58.28,9.18,6.06,6.06,6.06,32.87,32.87,32.87
14310,In1Sn1Te2,4.40 ,2014,10.1209/0295-5075/108/37010,14310,trigonal,R-3mH,124.79,6.5,7.67,7.67,7.67,33.82,33.82,33.82
14311,In0.69Tl0.31,2.98 ,,,15839,hexagonal,P6_3/mmc,220.98,8.25,6.77,6.77,5.56,90,90,120
14312,In0.71S8V6,5.40 ,2002,10.1016/S0038-1098(01)00495-1,14347,trigonal,P3,235.58,4.77,9.19,9.19,3.22,90,90,120
14313,In3Pb1,5.65 ,1971,10.1016/0375-9601(71)90294-5,14313,cubic,Fm-3m,113.05,8.1,5.43,5.43,5.43,60,60,60
14314,In3Sn1,5.95 ,1958,10.1103/PhysRev.109.686,14314,cubic,Pm-3m,107.8,7.13,4.76,4.76,4.76,90,90,90
14315,In0.75Tl0.25,NaN,,,14315,tetragonal,P4/mmm,109.49,8.32,3.22,3.22,10.59,90,90,90
14316,In0.78Tl0.22,3.18 ,,,15839,hexagonal,P6_3/mmc,220.98,8.25,6.77,6.77,5.56,90,90,120
14317,In0.7Sn0.3,7.30 ,1961,10.1063/1.1731856,14314,cubic,Pm-3m,107.8,7.13,4.76,4.76,4.76,90,90,90
14318,In0.82Mg0.18,3.67 ,1974,10.1016/0375-9601(74)90675-6,14318,cubic,Pm-3m,96.6,6.34,4.59,4.59,4.59,90,90,90
14319,In0.82Te1,1.06 ,1965,10.1016/0022-3697(65)90164-2,14351,cubic,Fm-3m,60.73,6.63,4.41,4.41,4.41,60,60,60
14320,In0.83Te1,1.15 ,1965,10.1016/0022-3697(65)90164-2,14351,cubic,Fm-3m,60.73,6.63,4.41,4.41,4.41,60,60,60
14321,In0.87Te1,1.55 ,1965,10.1016/0022-3697(65)90164-2,14351,cubic,Fm-3m,60.73,6.63,4.41,4.41,4.41,60,60,60
14322,In0.8La3Sn0.2,7.80 ,1973,10.1103/PhysRevB.8.3194,14335,cubic,Pm-3m,132.05,6.68,5.09,5.09,5.09,90,90,90
14323,In0.8Tl0.2,3.22 ,,,15839,hexagonal,P6_3/mmc,220.98,8.25,6.77,6.77,5.56,90,90,120
14324,In0.91Te1,2.04 ,1965,10.1016/0022-3697(65)90164-2,14351,cubic,Fm-3m,60.73,6.63,4.41,4.41,4.41,60,60,60
14325,In0.95Te1,2.70 ,1965,10.1016/0022-3697(65)90164-2,14351,cubic,Fm-3m,60.73,6.63,4.41,4.41,4.41,60,60,60
14326,In1,4.41 ,1966,10.1103/PhysRev.148.353,14326,trigonal,R-3mH,79.26,7.22,3.34,3.34,8.43,78.58,101.42,120
14327,In1.015Te1,3.51 ,1965,10.1016/0022-3697(65)90164-2,15835,tetragonal,I4/mcm,267.39,6.02,7.08,7.08,7.08,105,105,118.84
14328,In1.05Te1,3.41 ,1965,10.1016/0022-3697(65)90164-2,15835,tetragonal,I4/mcm,267.39,6.02,7.08,7.08,7.08,105,105,118.84
14329,In1.15Te1,2.60 ,1965,10.1016/0022-3697(65)90164-2,15835,tetragonal,I4/mcm,267.39,6.02,7.08,7.08,7.08,105,105,118.84
14330,In1.1Te1,2.80 ,1965,10.1016/0022-3697(65)90164-2,15835,tetragonal,I4/mcm,267.39,6.02,7.08,7.08,7.08,105,105,118.84
14331,In3La2Sn3,1.19 ,1970,10.1016/0022-3697(70)90261-1,14331,orthorhombic,Pmmm,219.28,7.41,4.83,4.82,9.42,90,90,90
14332,In3Pb3Y2,1.00 ,1970,10.1016/0022-3697(70)90261-1,14332,orthorhombic,Pmmm,219.87,8.64,4.8,4.81,9.51,90,90,90
14333,In3Sn3Th2,1.03 ,1970,10.1016/0022-3697(70)90261-1,14333,orthorhombic,Pmmm,212.98,9.08,4.69,4.84,9.38,90,90,90
14334,In1K2Mo15Se19,1.30 ,1985,10.1016/0025-5408(85)90077-7,14334,monoclinic,P12_1/m1,1718.12,6.05,19.91,9.95,9.96,60.56,90,90
14335,In1La3,9.95 ,1975,10.1103/PhysRevB.12.1778,14335,cubic,Pm-3m,132.05,6.68,5.09,5.09,5.09,90,90,90
14336,In1Mg2,3.20 ,,,14336,hexagonal,P-62m,202.52,4.02,8.36,8.36,3.35,90,90,120
14337,In1Mo3Te3,NaN,,10.1016/0022-5088(80)90109-5,14337,monoclinic,P12_1/m1,366.79,7.11,4.59,9.6,9.6,119.98,90,90
14338,In1N1,3.38 ,1966,"INSTITUTE METALLOFIZIKI AN U.S.S.R.KIEV,(1966-YEAR                     1966",14338,hexagonal,P6_3mc,62.59,6.84,3.55,3.55,5.73,90,90,120
14339,In1Nb3,8.00 ,1952,"Izv.Akad.Nauk.SSSR Ser.Fiz., 16(1952)233",14339,cubic,Pm-3n,151.25,8.64,5.33,5.33,5.33,90,90,90
14340,In1Ni2Ti1,NaN,,10.1016/0167-577X(83)90043-5,14340,cubic,Fm-3m,57.48,8.09,4.33,4.33,4.33,60,60,60
14341,In1Pd1,0.70 ,1964,"BULL.AM.PHYS.SOC.,9(1964)268",14341,cubic,Pm-3m,35.03,10.49,3.27,3.27,3.27,90,90,90
14342,In1Pd2Y1,1.04 ,1983,10.1016/0167-577X(83)90043-5,14342,cubic,Fm-3m,77.2,8.96,4.78,4.78,4.78,60,60,60
14343,In1Pd2Zr1,3.10 ,2009,10.1103/PhysRevB.79.064508,14343,cubic,Fm-3m,71.4,9.74,4.65,4.66,4.66,60.04,60.02,60.01
14344,In1Pr3,NaN,,10.1103/PhysRevB.12.1778?,14344,cubic,Pm-3m,127.6,7,5.03,5.03,5.03,90,90,90
14345,In1Pt2Y1,NaN,,10.1016/0167-577X(83)90043-5,14345,hexagonal,P6_3/mmc,161.88,12.18,4.55,4.55,9.02,90,90,120
14346,In1Rh1,NaN,,,14346,cubic,Pm-3m,33.07,10.93,3.21,3.21,3.21,90,90,90
14347,In1S8V6,3.90 ,2001,10.1016/S0038-1098(01)00333-7,14347,trigonal,P3,235.58,4.77,9.19,9.19,3.22,90,90,120
14348,In1Sb1,3.32 ,,,14348,cubic,F-43m,72.96,5.38,4.69,4.69,4.69,60,60,60
14349,In1Sc2,NaN,,,14349,hexagonal,P6_3/mmc,138.81,4.9,5.04,5.04,6.3,90,90,120
14350,In1Sc3,NaN,,,14350,hexagonal,P6_3/mmc,185.73,4.46,6.41,6.41,5.23,90,90,120
14351,In1Te1,3.45 ,1965,10.1016/0022-3697(65)90164-2,14351,cubic,Fm-3m,60.73,6.63,4.41,4.41,4.41,60,60,60
14352,In1Th2,NaN,,10.1016/0022-5088(72)90060-4,14352,tetragonal,I4/mcm,185.24,10.38,6.31,6.31,6.31,103.16,103.16,123
14353,In1Zr3,NaN,,10.1103/RevModPhys.35.1,14353,cubic,Pm-3m,89.13,7.24,4.47,4.47,4.47,90,90,90
14354,In2.73Sn0.27Y1,NaN,,10.1016/0022-3697(70)90261-1,14368,cubic,Pm-3m,98.97,7.27,4.63,4.63,4.63,90,90,90
14355,In2Mo15Se19,1.50 ,1985,10.1016/0025-5408(85)90077-7,14355,trigonal,R-3cH,1626.61,6.47,20.39,20.39,20.39,27.79,27.79,27.79
14356,In2Mo6Se6,2.85 ,2010,10.1103/PhysRevB.82.235128,14356,hexagonal,P6_3/m,331.39,6.41,9.21,9.21,4.51,90,90,120
14357,In2O3,3.40 ,2008,10.1088/1468-6996/9/4/044208,14357,cubic,Ia-3,526.98,7,8.81,8.81,8.81,109.47,109.47,109.47
14358,In2Te3,NaN,,10.1016/0022-3697(65)90164-2,14358,trigonal,R-3mH,160.28,6.34,4.35,4.35,10.11,77.58,77.58,60
14359,In31.5Sb68.5,3.70 ,1971,10.1016/0375-9601(71)90210-6,14359,cubic,Fd-3m1,729.89,6.52,9,9,9,90,90,90
14360,In3La1,0.70 ,1970,10.1016/0022-3697(70)90261-1,14360,cubic,Pm-3m,108.81,7.38,4.77,4.77,4.77,90,90,90
14361,In3Lu1,0.24 ,1970,10.1016/0022-3697(70)90261-1,14361,cubic,Pm-3m,95.69,9.01,4.57,4.57,4.57,90,90,90
14362,In3Mo15Se19,3.32 ,1985,10.1016/0025-5408(85)90077-7,14362,monoclinic,P12_1/m1,1697.07,6.43,19.69,9.92,9.99,60.5,90,90
14363,In3Rh1,0.19 ,2002,10.1103/PhysRevB.77.100505,14363,tetragonal,P4_2/mnm,356.31,8.34,7.04,7.04,7.2,90,90,90
14364,In3Ru1,2.68 ,,,14364,tetragonal,P4_2/mnm,361.3,8.19,7.03,7.03,7.31,90,90,90
14365,In3Te4,1.25 ,1965,10.1016/0022-3697(65)90164-2,14351,cubic,Fm-3m,60.73,6.63,4.41,4.41,4.41,60,60,60
14366,In3Th1,NaN,,10.1016/0022-3697(70)90261-1,14366,cubic,Pm-3m,105.66,9.06,4.73,4.73,4.73,90,90,90
14367,In3U1,NaN,,10.1016/0022-3697(70)90261-1,14367,cubic,Pm-3m,100.23,9.65,4.65,4.65,4.65,90,90,90
14368,In3Y1,0.87 ,1970,10.1016/0022-3697(70)90261-1,14368,cubic,Pm-3m,98.97,7.27,4.63,4.63,4.63,90,90,90
14369,In3Yb1,NaN,,10.1016/0022-3697(70)90261-1,14369,cubic,Pm-3m,102.98,8.34,4.69,4.69,4.69,90,90,90
14370,Ir0.02Nb3Rh0.98,2.43 ,1965,10.1103/PhysRev.137.A1438,15033,cubic,Pm-3n,138.31,9.16,5.17,5.17,5.17,90,90,90
14371,Ir0.05Nb3Rh0.95,2.38 ,1965,10.1103/PhysRev.137.A1438,15033,cubic,Pm-3n,138.31,9.16,5.17,5.17,5.17,90,90,90
14372,Ir0.1Nb3Rh0.9,NaN,,10.1103/PhysRev.137.A1438,15033,cubic,Pm-3n,138.31,9.16,5.17,5.17,5.17,90,90,90
14373,Ir0.1Os1.9Th1,2.25 ,1982,10.1016/0022-5088(82)90285-5,14377,cubic,Fm-3m,292.1,18.3,6.64,6.64,6.64,90,90,90
14374,Ir0.1Si1.9Th1,2.75 ,1983,10.1016/0025-5408(83)90173-3,15636,hexagonal,P6/mmm,61.17,7.82,4.1,4.1,4.2,90,90,120
14375,Ir0.22Ru0.78,0.21 ,1971,10.1016/0031-8914(71)90310-7,14375,hexagonal,P6_3/mmc,109.78,14.99,5.42,5.42,4.31,90,90,120
14376,Ir0.26Mo0.74,6.70 ,1961,"HELV.PHYS.ACTA,343(1961)843",14436,cubic,Pm-3n,125.21,12.73,5,5,5,90,90,90
14377,Ir0.2Os1.8Th1,2.93 ,1982,10.1016/0022-5088(82)90285-5,14377,cubic,Fm-3m,292.1,18.3,6.64,6.64,6.64,90,90,90
14378,Ir0.2Ru1.8Th1,3.10 ,1982,10.1016/0022-5088(82)90285-5,15542,cubic,Fd-3m1,111.61,12.92,5.4,5.4,5.4,60,60,60
14379,Ir0.32Ru0.68,0.18 ,1971,10.1016/0031-8914(71)90310-7,14375,hexagonal,P6_3/mmc,109.78,14.99,5.42,5.42,4.31,90,90,120
14380,Ir0.3Nb3Rh0.7,NaN,,10.1103/PhysRev.137.A1438,15033,cubic,Pm-3n,138.31,9.16,5.17,5.17,5.17,90,90,90
14381,Ir0.43Ru0.57,0.18 ,1971,10.1016/0031-8914(71)90310-7,14381,hexagonal,P-6m2,27.85,17.49,2.72,2.72,4.33,89.97,90.03,120
14382,Ir0.49Mo0.51,1.81 ,1971,10.1016/0031-8914(71)90310-7,14435,orthorhombic,Pmma,59.18,16.17,2.76,4.45,4.82,90,90,90
14383,Ir0.55Re0.15,0.61 ,1968,10.1103/PhysRev.165.533,14383,trigonal,R-3mH,58.66,21.6,9.14,9.14,9.14,17.27,17.27,17.27
14384,Ir1Os1,2.40 ,,,14384,hexagonal,P-6m2,28.43,22.34,2.74,2.74,4.36,90,90,120
14385,Ir0.5Te0.5,3.00 ,1965,10.1016/0022-3697(65)90244-1,14385,hexagonal,P6_3/mmc,82.92,12.81,4.11,4.11,5.66,90,90,120
14386,Ir0.69Y0.31,1.98 ,,,14482,cubic,Fd-3m1,107.57,14.61,5.34,5.34,5.34,60,60,60
14387,Ir0.71Mo0.29,0.12 ,1971,10.1016/0031-8914(71)90310-7,14388,hexagonal,P6_3/mmc,115.59,19.32,5.51,5.51,4.4,90,90,120
14388,Ir3Mo1,0.13 ,1971,10.1016/0031-8914(71)90310-7,14388,hexagonal,P6_3/mmc,115.59,19.32,5.51,5.51,4.4,90,90,120
14389,Ir3Os1,0.40 ,1968,10.1103/PhysRev.165.533,14389,cubic,Pm-3m,56.98,22.35,3.85,3.85,3.85,90,90,90
14390,Ir3Rh1,0.03 ,1968,10.1103/PhysRev.165.533,14390,tetragonal,I4/mmm,56.61,19.93,4.7,4.7,4.7,131.85,131.85,70.47
14391,Ir0.7Nb3Rh0.3,NaN,,10.1103/PhysRev.137.A1438,14439,cubic,Pm-3n,138.36,11.3,5.17,5.17,5.17,90,90,90
14392,Ir0.7Os0.3,0.48 ,1968,10.1103/PhysRev.165.533,14389,cubic,Pm-3m,56.98,22.35,3.85,3.85,3.85,90,90,90
14393,Ir0.7Re0.3,1.70 ,1968,10.1103/PhysRev.165.533,14393,hexagonal,P6_3/mmc,114.8,22.07,5.5,5.5,4.38,90,90,120
14394,Ir0.7Rh0.3,NaN,,10.1103/PhysRev.165.533,14405,cubic,Pm-3m,56.64,19.92,3.84,3.84,3.84,90,90,90
14395,Ir0.7Y0.3,2.16 ,1965,10.1103/PhysRev.137.A119,14482,cubic,Fd-3m1,107.57,14.61,5.34,5.34,5.34,60,60,60
14396,Ir0.815Rh0.185,0.03 ,1968,10.1103/PhysRev.165.533,14405,cubic,Pm-3m,56.64,19.92,3.84,3.84,3.84,90,90,90
14397,Ir0.82Mo0.18,0.50 ,1968,10.1103/PhysRev.165.533,14388,hexagonal,P6_3/mmc,115.59,19.32,5.51,5.51,4.4,90,90,120
14398,Ir0.85Nb0.15Pt3,NaN,,,14398,cubic,Pm-3m,61.69,20.93,3.95,3.95,3.95,90,90,90
14399,Ir0.85Pt0.15Te2,NaN,,10.1143/JPSJ.81.053701,15784,orthorhombic,Pnma,293.97,10.11,4.02,5.42,13.5,90,90,90
14400,Ir0.85Rh0.15Te2,2.39 ,2013,10.7566/JPSJ.82.085001,15784,orthorhombic,Pnma,293.97,10.11,4.02,5.42,13.5,90,90,90
14401,Ir0.88Pt0.12Te2,1.92 ,2013,10.1016/j.physc.2013.04.055,15784,orthorhombic,Pnma,293.97,10.11,4.02,5.42,13.5,90,90,90
14402,Ir0.8Os1.2Th1,3.22 ,1982,10.1016/0022-5088(82)90285-5,14441,orthorhombic,Imma,115.34,17.69,5.51,5.51,5.51,123.34,119.69,87.43
14403,Ir0.8Pt0.2Te2,NaN,,10.1143/JPSJ.81.053701,15784,orthorhombic,Pnma,293.97,10.11,4.02,5.42,13.5,90,90,90
14404,Ir0.8Re0.2,0.66 ,1968,10.1103/PhysRev.165.533,14393,hexagonal,P6_3/mmc,114.8,22.07,5.5,5.5,4.38,90,90,120
14405,Ir0.8Rh0.2,0.03 ,1968,10.1103/PhysRev.165.533,14405,cubic,Pm-3m,56.64,19.92,3.84,3.84,3.84,90,90,90
14406,Ir0.92Pt0.08Te2,2.49 ,2013,10.1016/j.physc.2013.04.055,15784,orthorhombic,Pnma,293.97,10.11,4.02,5.42,13.5,90,90,90
14407,Ir0.93Te2,4.70 ,2012,10.1103/PhysRevLett.109.217002,15784,orthorhombic,Pnma,293.97,10.11,4.02,5.42,13.5,90,90,90
14408,Ir0.94Pt0.06Te2,2.69 ,2012,10.1143/JPSJ.81.053701,15784,orthorhombic,Pnma,293.97,10.11,4.02,5.42,13.5,90,90,90
14409,Ir0.95Pd0.05Te2,2.50 ,2014,10.1103/PhysRevB.89.100501,15784,orthorhombic,Pnma,293.97,10.11,4.02,5.42,13.5,90,90,90
14410,Ir0.95Pt0.05Te2,2.92 ,2016,10.1103/PhysRevB.94.184504,15784,orthorhombic,Pnma,293.97,10.11,4.02,5.42,13.5,90,90,90
14411,Ir0.95Te2,4.68 ,2013,10.1103/PhysRevB.87.224504,15784,orthorhombic,Pnma,293.97,10.11,4.02,5.42,13.5,90,90,90
14412,Ir0.96Pd0.04Te2,2.99 ,2012,10.1103/PhysRevLett.108.116402,15784,orthorhombic,Pnma,293.97,10.11,4.02,5.42,13.5,90,90,90
14413,Ir0.96Pt0.04Te2,3.00 ,2013,10.1016/j.physc.2013.04.055,15784,orthorhombic,Pnma,293.97,10.11,4.02,5.42,13.5,90,90,90
14414,Ir0.96Rh0.04Te2,NaN,,10.7566/JPSJ.82.085001,15784,orthorhombic,Pnma,293.97,10.11,4.02,5.42,13.5,90,90,90
14415,Ir0.97Pd0.03Te2,2.70 ,2012,10.1103/PhysRevLett.108.116402,15784,orthorhombic,Pnma,293.97,10.11,4.02,5.42,13.5,90,90,90
14416,Ir0.97Pt0.03Te2,3.07 ,2012,10.1143/JPSJ.81.053701,15784,orthorhombic,Pnma,293.97,10.11,4.02,5.42,13.5,90,90,90
14417,Ir0.98Pt0.02Te2,2.86 ,2012,10.1143/JPSJ.81.053701,15784,orthorhombic,Pnma,293.97,10.11,4.02,5.42,13.5,90,90,90
14418,Ir0.99Pd0.01Te2,NaN,,10.1103/PhysRevLett.108.116402,15784,orthorhombic,Pnma,293.97,10.11,4.02,5.42,13.5,90,90,90
14419,Ir0.99Pt0.01Te2,2.05 ,2012,10.1143/JPSJ.81.053701,15784,orthorhombic,Pnma,293.97,10.11,4.02,5.42,13.5,90,90,90
14420,Ir0.9Nb3Rh0.1,NaN,,10.1103/PhysRev.137.A1438,14439,cubic,Pm-3n,138.36,11.3,5.17,5.17,5.17,90,90,90
14421,Ir0.9Pt0.1Te2,NaN,,10.1143/JPSJ.81.053701,15784,orthorhombic,Pnma,293.97,10.11,4.02,5.42,13.5,90,90,90
14422,Ir0.9Rh0.1Te2,2.61 ,2013,10.7566/JPSJ.82.085001,15784,orthorhombic,Pnma,293.97,10.11,4.02,5.42,13.5,90,90,90
14423,Ir1,0.11 ,1968,10.1103/PhysRev.165.533,14423,orthorhombic,Pmma,196.61,3.25,2.23,7.19,12.24,90,90,90
14424,Ir1.05Nb0.95,4.75 ,1966,10.1002/pssb.19660130214,14437,tetragonal,P4/mmm,64.19,14.75,3.87,4.07,4.07,90,90,90
14425,Ir1.15Nb0.85,4.75 ,,,14437,tetragonal,P4/mmm,64.19,14.75,3.87,4.07,4.07,90,90,90
14426,Ir1.2Os0.8Th1,3.16 ,1982,10.1016/0022-5088(82)90285-5,14441,orthorhombic,Imma,115.34,17.69,5.51,5.51,5.51,123.34,119.69,87.43
14427,Ir1.8Os0.2Th1,5.66 ,1982,10.1016/0022-5088(82)90285-5,14480,cubic,Fd-3m1,113.54,18.03,5.44,5.44,5.44,60,60,60
14428,Ir1.8Ru0.2Th1,4.86 ,1982,10.1016/0022-5088(82)90285-5,14480,cubic,Fd-3m1,113.54,18.03,5.44,5.44,5.44,60,60,60
14429,Ir1La1P1,5.30 ,2014,10.1103/PhysRevB.89.024517,14429,tetragonal,I4_1md,123.84,9.71,4.16,4.16,7.73,105.61,105.61,90
14430,Ir1La1Si1,2.30 ,1982,10.1016/0038-1098(82)91252-2,14430,cubic,P2_13,263.64,9.05,6.41,6.41,6.41,90,90,90
14431,Ir1La1Si3,2.20 ,1984,10.1016/0025-5408(84)90017-5,14431,tetragonal,I4mm,90.78,7.6,4.29,4.29,5.79,111.72,111.72,90
14432,Ir1La3,NaN,,10.1016/0925-8388(93)90160-O,14432,monoclinic,C12/c1,428.92,8.35,6.84,7.38,9.19,94.89,111.86,90
14433,Ir1Lu1,NaN,,10.1103/PhysRev.137.A119,14433,cubic,Pm-3m,36.87,16.53,3.33,3.33,3.33,90,90,90
14434,Ir1Lu3,NaN,,10.1103/PhysRev.137.A119,14434,orthorhombic,Pnma,403.25,11.81,6.24,7.16,9.03,90,90,90
14435,Ir1Mo1,8.80 ,1965,10.1063/1.1754306,14435,orthorhombic,Pmma,59.18,16.17,2.76,4.45,4.82,90,90,90
14436,Ir1Mo3,8.80 ,1972,10.1007/BF00630915,14436,cubic,Pm-3n,125.21,12.73,5,5,5,90,90,90
14437,Ir1Nb1,7.90 ,,,14437,tetragonal,P4/mmm,64.19,14.75,3.87,4.07,4.07,90,90,90
14438,Ir1Nb1Si1,NaN,,10.1016/j.phpro.2016.04.024,14438,orthorhombic,Pnma,178.91,11.63,3.8,6.45,7.3,90,90,90
14439,Ir1Nb3,2.07 ,1972,10.1007/BF00630915,14439,cubic,Pm-3n,138.36,11.3,5.17,5.17,5.17,90,90,90
14440,Ir1Nd1Si1,NaN,,10.1016/0038-1098(82)91252-2,14440,cubic,P2_13,254.44,9.52,6.34,6.34,6.34,90,90,90
14441,Ir1Os1Th1,3.61 ,1982,10.1016/0022-5088(82)90285-5,14441,orthorhombic,Imma,115.34,17.69,5.51,5.51,5.51,123.34,119.69,87.43
14442,Ir1P1Sc1,3.46 ,2016,10.7566/JPSJ.85.013704,14442,hexagonal,P-62m,136.53,9.78,6.35,6.35,3.91,90,90,120
14443,Ir1Sb1,NaN,,,14443,hexagonal,P6_3/mmc,80.04,13.03,4.06,4.06,5.6,90,90,120
14444,Ir1Sc1,NaN,,10.1103/PhysRev.137.A119,14444,cubic,Pm-3m,33.34,11.81,3.22,3.22,3.22,90,90,90
14445,Ir1Sc3,NaN,,10.1103/PhysRev.137.A119,14445,cubic,Fd-3m1,261.51,4.72,7.18,7.18,7.18,60,60,60
14446,Ir1Se2,NaN,,10.1016/0022-3697(65)90244-1,14446,orthorhombic,Pnma,476.94,9.75,3.77,5.99,21.16,90,90,90
14447,Ir1Se2.9,NaN,,10.1016/0022-3697(65)90244-1,14447,trigonal,R-3H,218.51,9.18,6.02,6.02,6.02,90.26,90.26,90.26
14448,Ir1Si1,NaN,,10.1103/RevModPhys.35.1,14448,orthorhombic,Pnma,113.34,12.91,3.24,5.56,6.3,90,90,90
14449,Ir1Si1Ta1,0.50 ,2016,10.1016/j.phpro.2016.04.024,14449,orthorhombic,Pnma,176.65,15.09,3.78,6.41,7.28,90,90,90
14450,Ir1Si1Tb1,NaN,,10.1016/0038-1098(82)91252-2,14450,orthorhombic,Pnma,215.99,11.66,4.25,6.91,7.36,90,90,90
14451,Ir1Si1Th1,6.50 ,1985,10.1016/0025-5408(85)90097-2,14451,tetragonal,I4_1md,125.95,11.93,7.77,7.77,7.77,148.76,148.76,44.77
14452,Ir1Si1Ti1,1.42 ,2016,10.1088/0953-2048/29/3/035011,14452,orthorhombic,Pnma,174.02,10.24,3.86,6.26,7.21,90,90,90
14453,Ir1Si1Y1,2.70 ,1985,10.1016/0025-5408(85)90106-0,14453,orthorhombic,Pnma,215.13,9.55,4.22,6.85,7.44,90,90,90
14454,Ir1Si1Zr1,2.04 ,1986,10.1016/0038-1098(86)90640-X,14454,orthorhombic,Pnma,192.64,10.74,3.97,6.57,7.4,90,90,90
14455,Ir1Si3,NaN,,10.1103/RevModPhys.35.1,14455,hexagonal,P6_3mc,126.96,7.23,4.78,4.78,6.42,90,90,120
14456,Ir1Sn2,0.78 ,1965,10.1016/0022-3697(65)90144-7,14456,cubic,Fm-3m,64.53,11.06,4.5,4.5,4.5,60,60,60
14457,Ir1Sn4,0.93 ,2013,10.1088/0953-8984/25/15/155701,14457,tetragonal,I4_1/acd,464.34,9.54,6.31,6.31,12.5,104.61,104.61,90
14458,Ir1Te2,NaN,,10.1016/0022-3697(65)90244-1,14458,orthorhombic,Pnma,593.91,10.01,4.04,6.44,22.83,90,90,90
14459,Ir1Te2.67,NaN,,,14494,trigonal,R-3H,275.2,9.64,6.51,6.51,6.51,90.84,90.84,90.84
14460,Ir1Te3,1.18 ,1965,10.1016/0022-3697(65)90244-1,14494,trigonal,R-3H,275.2,9.64,6.51,6.51,6.51,90.84,90.84,90.84
14461,Ir1Th1,0.37 ,1965,10.1103/PhysRev.137.A119,14461,orthorhombic,Cmcm,93.94,15,3.9,4.21,6.04,90,108.86,90
14462,Ir1Ti3,5.40 ,,,14462,cubic,Pm-3n,124.98,8.92,5,5,5,90,90,90
14463,Ir1U1,0.14 ,2004,10.1143/JPSJ.73.3129,14463,monoclinic,P12_11,330.52,17.29,10.63,5.6,5.61,81.61,90,90
14464,Ir1V1,NaN,,,14464,orthorhombic,Cmmm,54.53,14.81,2.82,4.43,4.43,98.97,90,90
14465,Ir1V3,NaN,,10.1016/0022-3697(70)90037-5,14465,cubic,Pm-3n,108.03,10.61,4.76,4.76,4.76,90,90,90
14466,Ir1Y4,NaN,,10.1103/PhysRev.137.A119,14466,orthorhombic,Pnma,435.41,7,6.46,7.26,9.28,90,90,90
14467,Ir1Zr2,7.50 ,1974,10.1016/0038-1098(74)90089-1,14467,tetragonal,I4/mcm,122.46,10.16,5.43,5.43,5.43,106.51,106.51,115.57
14468,Ir1Zr3,2.13 ,1971,10.1007/BF00631128,14468,tetragonal,I-42m,332.85,9.3,5.74,8.14,8.14,82.85,69.34,69.34
14469,Ir2Sc1,2.46 ,1959,10.1103/PhysRev.137.A119,14469,cubic,Pm-3m,60.59,17.04,3.93,3.93,3.93,90,90,90
14470,Ir2.76Nb1Pt0.24,NaN,,,14490,hexagonal,P6_3/mmc,119.78,18.56,5.57,5.57,4.47,90,90,120
14471,Ir2La1,0.48 ,1965,10.1103/PhysRev.137.A119,14471,cubic,Fd-3m1,114.56,15.17,5.45,5.45,5.45,60,60,60
14472,Ir2La1Si2,1.55 ,1984,10.1016/0038-1098(84)90008-5,14472,tetragonal,P4/nmm1,176.27,10.92,4.21,4.21,9.96,90,90,90
14473,Ir2Lu1,2.47 ,1965,10.1103/PhysRev.137.A119,14473,cubic,Fd-3m1,103.91,17.88,5.28,5.28,5.28,60,60,60
14474,Ir2P1,NaN,,10.1016/0022-3697(63)90022-2,14474,cubic,Fm-3m,42.91,16.07,3.93,3.93,3.93,60,60,60
14475,Ir2Sc1,2.07 ,,,14475,cubic,Fd-3m1,100.22,14.23,5.21,5.21,5.21,60,60,60
14476,Ir2Si2Th1,2.22 ,1984,10.1016/0038-1098(84)90008-5,14476,tetragonal,P4/nmm1,173.8,12.85,4.19,4.19,9.91,90,90,90
14477,Ir2Si2U1,1.10 ,1984,10.1016/0038-1098(84)90008-5,14477,tetragonal,P4/nmm1,167.84,13.43,4.14,4.14,9.79,90,90,90
14478,Ir2Si2Y1,2.78 ,1984,10.1016/0038-1098(84)90008-5,14478,tetragonal,P4/nmm1,162.94,10.79,4.1,4.1,9.71,90,90,90
14479,Ir2Sr1,5.70 ,1957,10.1103/PhysRev.107.1558,14479,cubic,Fd-3m1,114.62,13.68,5.45,5.45,5.45,60,60,60
14480,Ir2Th1,6.50 ,1961,10.1016/0022-3697(61)90066-X,14480,cubic,Fd-3m1,113.54,18.03,5.44,5.44,5.44,60,60,60
14481,Ir2U1,NaN,,,14481,cubic,Fd-3m1,107.04,19.31,5.33,5.33,5.33,60,60,60
14482,Ir2Y1,2.18 ,1969,10.1007/BF00627932,14482,cubic,Fd-3m1,107.57,14.61,5.34,5.34,5.34,60,60,60
14483,Ir2Y3,1.61 ,1965,10.1103/PhysRev.137.A119,14483,tetragonal,I4/mcm,1614.64,9.38,14.95,14.95,14.95,135.59,135.59,64.61
14484,Ir2Yb1,NaN,,10.1103/PhysRev.115.1595,14484,cubic,Fd-3m1,107.03,17.3,5.33,5.33,5.33,60,60,60
14485,Ir2Zr1,4.10 ,1961,10.1016/0022-3697(61)90066-X,14485,cubic,Fd-3m1,102.85,15.36,5.26,5.26,5.26,60,60,60
14486,Ir3Lu1.92Sc0.08Si5,3.10 ,2012,10.1103/PhysRevB.86.024524,14489,orthorhombic,Ibam,322.76,10.98,8.06,8.06,8.06,138.26,103.61,91.1
14487,Ir3Lu1.96Sc0.04Si5,2.80 ,2012,10.1103/PhysRevB.86.024524,14489,orthorhombic,Ibam,322.76,10.98,8.06,8.06,8.06,138.26,103.61,91.1
14488,Ir3Lu1.9Sc0.1Si5,3.20 ,2012,10.1103/PhysRevB.86.024524,14489,orthorhombic,Ibam,322.76,10.98,8.06,8.06,8.06,138.26,103.61,91.1
14489,Ir3Lu2Si5,4.43 ,2012,10.1103/PhysRevB.86.024524,14489,orthorhombic,Ibam,322.76,10.98,8.06,8.06,8.06,138.26,103.61,91.1
14490,Ir3Nb1,NaN,,,14490,hexagonal,P6_3/mmc,119.78,18.56,5.57,5.57,4.47,90,90,120
14491,,,,,,,,,,,,,,,
14492,Ir3Si5Tb2,NaN,,10.1103/PhysRevB.70.064403,14492,orthorhombic,Ibam,335.37,10.25,8.15,8.15,8.15,137.99,104.53,90.35
14493,Ir3Si5Y2,2.96 ,2004,10.1103/PhysRevB.70.064403,14493,orthorhombic,Ibam,334.78,8.88,8.14,8.14,8.14,137.91,104.37,90.55
14494,Ir3Te8,1.80 ,2013,10.1103/PhysRevB.87.174510,14494,trigonal,R-3H,275.2,9.64,6.51,6.51,6.51,90.84,90.84,90.84
14495,Ir3Th7,1.52 ,1961,10.1016/0022-3697(61)90066-X,14495,hexagonal,P6_3mc,555.5,13.16,10.07,10.07,6.33,90,90,120
14496,Ir3U1,NaN,,,14496,cubic,Pm-3m,65.66,20.6,4.03,4.03,4.03,90,90,90
14497,Ir3V1,NaN,,10.1103/RevModPhys.35.1,14497,hexagonal,P6_3/mmc,110.85,18.8,5.43,5.43,4.33,90,90,120
14498,Ir3Y1,3.50 ,1965,10.1103/PhysRev.137.A119,14498,trigonal,R-3mH,211.5,15.68,5.28,5.28,9.26,73.43,73.43,60
14499,Ir3Zr5,NaN,,10.1007/BF00631128,14499,hexagonal,P6_122,938.51,10.96,7.95,7.95,17.17,90,90,120
14500,Ir45Nb55,4.88 ,1980,10.1103/PhysRevB.22.5213,14437,tetragonal,P4/mmm,64.19,14.75,3.87,4.07,4.07,90,90,90
14501,Ir4La3Sn13,2.55 ,2000,Academic Press(2000)p229,14501,cubic,Pm-3n,947.71,9.56,9.82,9.82,9.82,90,90,90
14502,Ir8Lu5Sc5Si20,7.93 ,1986,10.1103/PhysRevB.33.5062,14502,orthorhombic,Amm2,649.72,8.18,12.49,12.49,4.17,90,90,90.01
14503,Ir4Lu5Si10,3.91 ,1986,10.1103/PhysRevB.33.5062,14503,tetragonal,P4/mbm,652.37,9.8,12.49,12.49,4.18,90,90,90
14504,Ir4Sc5Si10,8.50 ,1995,10.1103/PhysRevB.51.8398,14504,tetragonal,P4/mbm,624.48,6.78,12.35,12.35,4.09,90,90,90
14505,Ir4Si10Tm5,1.90 ,1991,10.1103/PhysRevB.43.7668,14505,tetragonal,P4/mbm,660.58,9.52,12.53,12.53,4.21,90,90,90
14506,Ir4Si10Y5,3.10 ,1986,10.1103/PhysRevB.33.5062,14506,tetragonal,P4/mbm,686.99,7.22,12.66,12.66,4.29,90,90,90
14507,Ir4Si10Yb5,NaN,,10.1103/physrevb.43.7688,14507,tetragonal,P4/mbm,685.16,9.28,12.62,12.62,4.3,90,90,90
14508,Ir4Sn13Sr3,7.00 ,2020,10.1103/PhysRevB.101.104511,14508,cubic,Pm-3n,964.46,8.87,9.88,9.88,9.88,90,90,90
14509,Ir5La1,2.13 ,1965,10.1103/PhysRev.137.A119,14509,hexagonal,P6/mmm,109,16.76,4.33,5.39,5.39,60,90,90
14510,Ir5Th1,3.93 ,1965,10.1103/PhysRev.137.A119,14510,hexagonal,P6/mmm,106.18,18.66,5.3,5.3,4.36,90,90,120
14511,K0.18W1O3,3.90 ,1981,10.1103/PhysRevB.23.2219,14511,hexagonal,P6/mmm,361.86,6.56,7.41,7.41,7.62,90,90,120
14512,K0.27W1O3,0.50 ,,,14511,hexagonal,P6/mmm,361.86,6.56,7.41,7.41,7.62,90,90,120
14513,K0.3Mo1O3,NaN,,10.1016/0038-1098(69)90404-9,14513,monoclinic,C12/m1,653.69,3.95,10.25,10.25,10.23,63.16,63.16,44.09
14514,K9W20O60,0.89 ,2014,10.1103/PhysRevB.89.104520,14514,triclinic,P-1,1233.13,6.72,7.84,13.15,13.13,84.72,107.38,107.34
14515,K0.9Mo1O3,NaN,,10.1016/0038-1098(69)90404-9,14515,cubic,Pm-3m,64.23,4.73,4,4,4,90,90,90
14516,K0.9Re1O3,NaN,,10.1016/0038-1098(69)90404-9,14516,tetragonal,I4_1/a,202.3,4.75,7.44,7.44,7.44,135.09,135.09,65.4
14517,K1La1Nb2O7,NaN,,10.1016/S0038-1098(97)00177-4,14517,orthorhombic,Amm2,173.55,4.55,3.93,3.95,11.36,80,90,90
14518,K1Nb0.008Ta0.992O3,NaN,,10.1103/PhysRevB.37.5619,14518,cubic,Pm-3m,63.75,6.98,3.99,3.99,3.99,90,90,90
14519,K1Nb0.012Ta0.988O3,NaN,,10.1103/PhysRevB.37.5619,14518,cubic,Pm-3m,63.75,6.98,3.99,3.99,3.99,90,90,90
14520,K1Nb0.02Ta0.98O3,NaN,,10.1103/PhysRevB.37.5619,14518,cubic,Pm-3m,63.75,6.98,3.99,3.99,3.99,90,90,90
14521,K1Nb0.09Ta0.91O3,NaN,,10.1103/PhysRevB.37.5619,14518,cubic,Pm-3m,63.75,6.98,3.99,3.99,3.99,90,90,90
14522,K1Nb0.21Ta0.79O3,NaN,,10.1103/PhysRevB.37.5619,14518,cubic,Pm-3m,63.75,6.98,3.99,3.99,3.99,90,90,90
14523,K1Nb0.36Ta0.64O3,NaN,,10.1103/PhysRevB.37.5619,14523,cubic,Fm-3m,132.31,5.62,5.72,5.72,5.72,60,60,60
14524,K1Ni2S2,0.46 ,2013,10.1103/PhysRevB.87.045124,14524,tetragonal,I4/mmm,91.15,4.02,6.82,6.82,6.82,147.5,147.5,46.63
14525,K1Ni2Se2,0.80 ,2012,10.1103/PhysRevB.86.054512,14525,tetragonal,I4/mmm,102.09,5.11,7.25,7.25,7.25,148.75,148.75,44.78
14526,K1Os2O6,9.80 ,2004,10.1143/JPSJ.73.1651,14526,cubic,Fd-3m1,260.37,6.58,7.17,7.17,7.17,60,60,60
14527,K1S8V6,0.71 ,2001,10.1016/S0038-1098(01)00333-7,14527,,,,,,,,,,
14528,K1Sb1,NaN,,10.1103/PhysRev.87.799,14528,monoclinic,P12_1/c1,618.12,3.46,7,7.23,12.31,97.08,90,90
14529,K1Tl1.5,NaN,,10.1016/0379-6779(83)90038-3,14529,cubic,Fd-3m1,484.21,6.14,8.81,8.81,8.81,60,60,60
14530,K2Mo15Se19,2.10 ,1985,10.1016/0025-5408(85)90077-7,14530,trigonal,R-3cH,1660.37,6.04,9.9,9.9,20.37,75.94,75.94,60
14531,K2Mo6Se6,NaN,,10.1103/PhysRevB.64.064514,14531,hexagonal,P6_3/m,329.31,5.69,9.2,9.2,4.49,90,90,120
14532,K2Te3,NaN,,,14532,orthorhombic,Pnma,764.34,4.01,4.66,10.22,16.04,90,90,90
14533,La0.006Si1V2.994,16.48 ,1965,"AZV.AKAD.NAUK SSSR,1(1965)354",15643,cubic,Pm-3n,102.74,5.85,4.68,4.68,4.68,90,90,90
14534,La0.02Os4Pr0.98Sb12,1.80 ,2006,10.1103/PhysRevB.73.014515,15179,cubic,Im-3,410.91,9.55,8.11,8.11,8.11,109.47,109.47,109.47
14535,La0.05Os4Pr0.95Sb12,1.84 ,2006,10.1143/JPSJ.75.124702,15179,cubic,Im-3,410.91,9.55,8.11,8.11,8.11,109.47,109.47,109.47
14536,La0.06Pb3Th0.94,5.58 ,1970,10.1016/0022-3697(70)90261-1,15262,cubic,Pm-3m,117.3,12.08,4.9,4.9,4.9,90,90,90
14537,La0.06Si1V2.94,15.92 ,1965,"AZV.AKAD.NAUK SSSR,1(1965)354",15643,cubic,Pm-3n,102.74,5.85,4.68,4.68,4.68,90,90,90
14538,La0.1Os4Pr0.9Sb12,1.70 ,2006,10.1103/PhysRevB.73.014515,15179,cubic,Im-3,410.91,9.55,8.11,8.11,8.11,109.47,109.47,109.47
14539,La0.1Ru2Th0.9,4.73 ,1986,10.1103/PhysRevB.33.162,15542,cubic,Fd-3m1,111.61,12.92,5.4,5.4,5.4,60,60,60
14540,La0.1Sr0.9Ti1O3,NaN,,10.1103/physrevb.48.7636,14540,triclinic,P-1,1228.99,5.1,9.66,11.16,12.47,77.03,75.08,73.35
14541,La0.22Sr1.78Ti1O4,NaN,,10.1016/0022-5088(90)90497-8,14541,tetragonal,I4/mmm,95.6,4.99,3.9,3.9,6.87,106.46,106.46,90
14542,La0.25Sn3Th0.75,3.94 ,1970,10.1016/0022-3697(70)90261-1,15680,cubic,Pm-3m,106.74,9.15,4.74,4.74,4.74,90,90,90
14543,La0.28Pt0.72,0.54 ,,,14625,cubic,Fd-3m1,119.74,14.67,5.53,5.53,5.53,60,60,60
14544,La0.2Os4Pr0.8Sb12,1.80 ,2006,10.1143/JPSJ.75.124702,15179,cubic,Im-3,410.91,9.55,8.11,8.11,8.11,109.47,109.47,109.47
14545,La0.3Os4Pr0.7Sb12,1.53 ,2006,10.1103/PhysRevB.73.014515,15179,cubic,Im-3,410.91,9.55,8.11,8.11,8.11,109.47,109.47,109.47
14546,La0.3Sr0.7Ti1O3,NaN,,10.1103/physrevb.48.7636,11567,cubic,Pm-3m,60.22,5.06,3.92,3.92,3.92,90,90,90
14547,La0.48Y0.52,1.00 ,1966,"Ann.Acad.Sci.Finnicae A, VI No.210(1966)p=92",14547,hexagonal,P6_3/mmc,141.94,5.33,3.71,3.71,11.91,90,90,120
14548,La0.5Sr0.5Ti1O3,NaN,,10.1103/physrevb.48.7636,14588,trigonal,P-3m1,184.52,5.88,5.59,5.59,6.83,90,90,120
14549,La0.75Pb3Pr0.25,0.80 ,1968,"HELV.PHYS.ACTA,41(1968)723",14618,cubic,Pm-3m,121.16,10.42,4.95,4.95,4.95,90,90,90
14550,La0.76Pb3Th0.24,1.46 ,1970,10.1016/0022-3697(70)90261-1,14618,cubic,Pm-3m,121.16,10.42,4.95,4.95,4.95,90,90,90
14551,La0.7Pb3Pr0.3,0.37 ,1968,"HELV.PHYS.ACTA,41(1968)723",14618,cubic,Pm-3m,121.16,10.42,4.95,4.95,4.95,90,90,90
14552,La0.7Sr0.3Ti1O3,NaN,,10.1103/physrevb.48.7636,14588,trigonal,P-3m1,184.52,5.88,5.59,5.59,6.83,90,90,120
14553,La0.84Mo6Se8,9.40 ,1998,10.1006/jssc.1997.7663,14594,trigonal,R-3H,320.99,6.96,6.85,6.85,6.85,88.64,88.64,88.64
14554,La0.84Ru3Si2Tm0.16,6.10 ,1994,10.1103/PhysRevB.49.12051,14639,hexagonal,P6_3/mcm,202.65,8.17,5.69,5.69,7.22,90,90,120
