Repository: ljcj007/SuperBand

# SuperBand
The SuperBand database is an open access energy structure database for superconductors that have been synthesized experimentally before 2024-04.  It provides tools for data-mining and machine learning techniques. The universal features provided on our web https://www.superband.work/ interface facilitate the design of novel superconductors with a wide-range of applications. We describe the database and the algorithm to generate it in our paper [1] https://arxiv.org/abs/2409.09419.

# Using the SuperBand
The SuperBand website http://www.superband.work/ offers a visual interface for exploring lattice structures, electronic band structures, and Fermi surface plots, providing an intui

File: superband.csv (part 14 of 25)
id,formula,Tc,Time,doi,cif,system,SG_num,SG_syb,density,,,,,,
14555,La0.84Sn3Tm0.16,3.30 ,1973,10.1016/0038-1098(73)90060-4,14649,cubic,Pm-3m,110.86,7.42,4.8,4.8,4.8,90,90,90
14556,La0.85Pb3Pr0.15,1.88 ,1968,"HELV.PHYS.ACTA,41(1968)723",14618,cubic,Pm-3m,121.16,10.42,4.95,4.95,4.95,90,90,90
14557,La0.87Sn3Th0.13,6.26 ,1970,10.1016/0022-3697(70)90261-1,14649,cubic,Pm-3m,110.86,7.42,4.8,4.8,4.8,90,90,90
14558,La0.88Mo6Se8,10.25 ,1998,10.1006/jssc.1997.7663,14594,trigonal,R-3H,320.99,6.96,6.85,6.85,6.85,88.64,88.64,88.64
14559,La0.8Os4Pr0.2Sb12,1.07 ,2006,10.1143/JPSJ.75.124702,14609,cubic,Im-3,410.83,9.54,8.11,8.11,8.11,109.47,109.47,109.47
14560,La0.8Pb3Pr0.2,1.34 ,1968,"HELV.PHYS.ACTA,41(1968)723",14618,cubic,Pm-3m,121.16,10.42,4.95,4.95,4.95,90,90,90
14561,La0.901Pr0.099Tl3,0.55 ,1968,"HELV.PHYS.ACTA,41(1968)723",14651,cubic,Pm-3m,114.93,10.87,4.86,4.86,4.86,90,90,90
14562,La0.908Sn3Tm0.092,4.18 ,1968,"HELV.PHYS.ACTA,41(1968)723",14649,cubic,Pm-3m,110.86,7.42,4.8,4.8,4.8,90,90,90
14563,La0.91Nd0.09Pt1Si1,1.73 ,1995,10.1103/PhysRevB.52.6784,14624,tetragonal,I4_1md,133.19,9.03,7.9,7.9,7.9,148.66,148.66,44.91
14564,La0.92Nd0.08Pt1Si1,2.04 ,1995,10.1103/PhysRevB.52.6784,14624,tetragonal,I4_1md,133.19,9.03,7.9,7.9,7.9,148.66,148.66,44.91
14565,La0.92Ru3Si2Tm0.08,6.80 ,1994,10.1103/PhysRevB.49.12051,14639,hexagonal,P6_3/mcm,202.65,8.17,5.69,5.69,7.22,90,90,120
14566,La0.92Sn3Tm0.08,5.17 ,1973,10.1016/0038-1098(73)90060-4,14649,cubic,Pm-3m,110.86,7.42,4.8,4.8,4.8,90,90,90
14567,La0.93Nd0.07Pt1Si1,2.29 ,1995,10.1103/PhysRevB.52.6784,14624,tetragonal,I4_1md,133.19,9.03,7.9,7.9,7.9,148.66,148.66,44.91
14568,La0.93Pr0.07Tl3,0.80 ,1968,"HELV.PHYS.ACTA,41(1968)723",14651,cubic,Pm-3m,114.93,10.87,4.86,4.86,4.86,90,90,90
14569,La0.94Mo6Se8,11.00 ,1998,10.1006/jssc.1997.7663,14594,trigonal,R-3H,320.99,6.96,6.85,6.85,6.85,88.64,88.64,88.64
14570,La0.94Nd0.06Pt1Si1,2.56 ,1995,10.1103/PhysRevB.52.6784,14624,tetragonal,I4_1md,133.19,9.03,7.9,7.9,7.9,148.66,148.66,44.91
14571,La0.95Nd0.05Pt1Si1,2.76 ,1995,10.1103/PhysRevB.52.6784,14624,tetragonal,I4_1md,133.19,9.03,7.9,7.9,7.9,148.66,148.66,44.91
14572,La0.95Pb3Pr0.05,3.30 ,1968,"HELV.PHYS.ACTA,41(1968)723",14618,cubic,Pm-3m,121.16,10.42,4.95,4.95,4.95,90,90,90
14573,La0.95Pr0.05Se1,0.70 ,1975,10.1103/PhysRevB.11.500,14644,cubic,Fm-3m,56.83,6.37,4.32,4.32,4.32,60,60,60
14574,La0.962Sn3Tm0.038,5.49 ,1968,"HELV.PHYS.ACTA,41(1968)723",14649,cubic,Pm-3m,110.86,7.42,4.8,4.8,4.8,90,90,90
14575,La0.967Pr0.033Tl3,1.16 ,1968,"HELV.PHYS.ACTA,41(1968)723",14651,cubic,Pm-3m,114.93,10.87,4.86,4.86,4.86,90,90,90
14576,La0.96Nd0.04Pt1Si1,3.04 ,1995,10.1103/PhysRevB.52.6784,14624,tetragonal,I4_1md,133.19,9.03,7.9,7.9,7.9,148.66,148.66,44.91
14577,La0.978Pr0.022Sn3,NaN,,10.1016/S0022-3697(71)80240-8,14649,cubic,Pm-3m,110.86,7.42,4.8,4.8,4.8,90,90,90
14578,La0.97Nd0.03Pt1Si1,3.27 ,1995,10.1103/PhysRevB.52.6784,14624,tetragonal,I4_1md,133.19,9.03,7.9,7.9,7.9,148.66,148.66,44.91
14579,La0.98Nd0.02Pt1Si1,3.42 ,1995,10.1103/PhysRevB.52.6784,14624,tetragonal,I4_1md,133.19,9.03,7.9,7.9,7.9,148.66,148.66,44.91
14580,La0.98Pr0.02Ru2,1.92 ,1972,10.1016/0375-9601(72)90543-9,14637,cubic,Fd-3m1,113.27,10,5.43,5.43,5.43,60,60,60
14581,La0.99Nd0.01Pt1Si1,3.71 ,1995,10.1103/PhysRevB.52.6784,14624,tetragonal,I4_1md,133.19,9.03,7.9,7.9,7.9,148.66,148.66,44.91
14582,La0.9Nd0.1Pt1Si1,1.42 ,1995,10.1103/PhysRevB.52.6784,14624,tetragonal,I4_1md,133.19,9.03,7.9,7.9,7.9,148.66,148.66,44.91
14583,La0.9Ni1Sr0.1O3,NaN,,10.1103/PHYSREVB.52.13563,14600,trigonal,R-3cH,112.44,7.25,5.38,5.38,5.38,60.9,60.9,60.9
14584,La0.9Ni1Th0.1O3,NaN,,10.1103/PHYSREVB.52.13563,14600,trigonal,R-3cH,112.44,7.25,5.38,5.38,5.38,60.9,60.9,60.9
14585,La0.9Pb3Pr0.1,2.58 ,1968,"HELV.PHYS.ACTA,41(1968)723",14618,cubic,Pm-3m,121.16,10.42,4.95,4.95,4.95,90,90,90
14586,La0.9Pr0.1Se1,0.48 ,1975,10.1103/PhysRevB.11.500,14644,cubic,Fm-3m,56.83,6.37,4.32,4.32,4.32,60,60,60
14587,La0.9Rh1Sr0.1O3,NaN,,10.1016/S0921-4534(05)80214-X,14629,orthorhombic,Pnma,250.62,7.68,5.5,5.76,7.9,90,90,90
14588,La0.9Sr0.1Ti1O3,NaN,,10.1103/physrevb.48.7636,14588,trigonal,P-3m1,184.52,5.88,5.59,5.59,6.83,90,90,120
14589,La1,6.24 ,1960,10.1016/0022-3697(60)90137-2,14589,hexagonal,P6_3/mmc,150.29,6.14,3.8,3.8,12.04,90,90,120
14590,La1.8Ni1Sr0.2O4,NaN,,10.1103/PHYSREVB.43.448,14660,tetragonal,P4_2/ncm,390.69,6.81,5.61,5.61,12.42,90,90,90
14591,La1Mg1,NaN,,10.1016/0022-3697(67)90087-X,14591,cubic,Pm-3m,62.93,4.31,3.98,3.98,3.98,90,90,90
14592,La1Mg2,1.05 ,1967,10.1016/0022-3697(67)90087-X,14592,cubic,Fd-3m1,169.42,3.68,6.21,6.21,6.21,60,60,60
14593,La1Mo6S8,7.10 ,1982,"Springer-Verlag, 1982, p1-24",14593,trigonal,R-3H,281.91,5.72,6.56,6.56,6.56,89.02,89.02,89.02
14594,La1Mo6Se8,11.60 ,1982,10.1007/BF00681858,14594,trigonal,R-3H,320.99,6.96,6.85,6.85,6.85,88.64,88.64,88.64
14595,La1N0.98,NaN,,,14596,hexagonal,P6_3mc,87.75,5.79,4.14,4.14,5.92,90,90,120
14596,La1N1,1.18 ,1965,10.1016/0031-9163(65)90188-5,14596,hexagonal,P6_3mc,87.75,5.79,4.14,4.14,5.92,90,90,120
14597,La1Ni0.1Pt0.9Si1,3.23 ,1995,10.1016/0038-1098(95)00115-8,14624,tetragonal,I4_1md,133.19,9.03,7.9,7.9,7.9,148.66,148.66,44.91
14598,La1Ni0.2Pt0.8Si1,2.82 ,1995,10.1016/0038-1098(95)00115-8,14624,tetragonal,I4_1md,133.19,9.03,7.9,7.9,7.9,148.66,148.66,44.91
14599,La1Ni0.9Pt0.1Si1,1.28 ,1995,10.1016/0038-1098(95)00115-8,14603,tetragonal,I4_1md,122.36,6.13,4.19,4.19,7.59,106.01,106.01,90
14600,La1Ni1O3,NaN,,10.1103/PhysRevB.52.13563,14600,trigonal,R-3cH,112.44,7.25,5.38,5.38,5.38,60.9,60.9,60.9
14601,La1Ni1P1O1,3.00 ,2007,10.1021/ic701200e,14601,tetragonal,P4/nmm1,133.45,6.09,4.08,4.08,8.02,90,90,90
14602,La1Ni1Sb2,1.00 ,1997,10.1016/S0925-8388(96)03128-3,14602,tetragonal,P4/nmm1,197.11,7.43,4.43,4.43,10.05,90,90,90
14603,La1Ni1Si1,1.23 ,1994,10.1103/PHYSREVB.50.6523,14603,tetragonal,I4_1md,122.36,6.13,4.19,4.19,7.59,106.01,106.01,90
14604,La1Ni1Sn1,0.59 ,1999,10.1016/S0038-1098(99)00160-X,14604,orthorhombic,Pnma,268.8,7.82,4.74,7.22,7.85,90,90,90
14605,La1Ni2P2,2.60 ,2012,10.1103/PhysRevB.85.054517,14605,tetragonal,I4/mmm,76.97,6.87,4,4,5.59,110.97,110.97,90
14606,La1Ni2Si2,NaN,,10.1088/0953-8984/20/38/385204,14606,tetragonal,I4/mmm,81.27,6.38,4.1,4.1,5.63,111.37,111.37,90
14607,La1Os2,9.00 ,1975,10.1016/0038-1098(75)90895-9,14607,hexagonal,P6_3/mmc,230.87,14.94,5.34,5.34,9.33,90,90,119.88
14608,La1Os4P12,0.90 ,1997,10.1103/PhysRevB.56.7866,14608,cubic,Im-3,266.18,7.93,7.02,7.02,7.02,109.47,109.47,109.47
14609,La1Os4Sb12,1.00 ,2003,10.1088/0953-8984/15/28/327,14609,cubic,Im-3,410.83,9.54,8.11,8.11,8.11,109.47,109.47,109.47
14610,La1P1,NaN,,10.1016/0022-5088(77)90266-1,14610,cubic,Fm-3m,55.82,5.05,4.29,4.29,4.29,60,60,60
14611,La1P12Ru4,7.20 ,2006,10.1143/JPSJ.75.064711,14611,cubic,Im-3,263.72,5.76,7,7,7,109.47,109.47,109.47
14612,La1P1Rh1,2.50 ,2014,10.1103/PhysRevB.89.024517,14612,tetragonal,I4_1md,123.1,7.36,7.76,7.76,7.76,149.05,149.05,44.34
14613,La1P2Pd2,0.75 ,2016,"J.Mag.Mag.Mat., 417(2016)66",14613,tetragonal,I4/mmm,88.12,7.8,5.79,5.79,5.79,137.35,137.35,61.9
14614,La1P2Ru2,4.10 ,1987,10.1016/0022-4596(87)90014-4,14614,tetragonal,I4/mmm,88.73,7.54,4.03,4.03,6.17,109.03,109.03,90
14615,La2Pb3Sn3,1.18 ,1970,10.1016/0022-3697(70)90261-1,14615,orthorhombic,Pmmm,232.29,8.98,4.88,4.89,9.75,90,90,90
14616,La2Pb3Tl3,1.75 ,1970,10.1016/0022-3697(70)90261-1,14616,orthorhombic,Pmmm,235.77,10.65,4.87,4.85,9.97,90,90,90
14617,La1Pb2.76Tl0.24,4.46 ,1970,10.1016/0022-3697(70)90261-1,14618,cubic,Pm-3m,121.16,10.42,4.95,4.95,4.95,90,90,90
14618,La1Pb3,4.10 ,1970,10.1016/0022-3697(70)90261-1,14618,cubic,Pm-3m,121.16,10.42,4.95,4.95,4.95,90,90,90
14619,La1Pd0.8Sb2,3.25 ,2015,10.1103/PhysRevB.91.104519,14620,tetragonal,P4/nmm1,208.4,7.79,4.53,4.53,10.14,90,90,90
14620,La1Pd1Sb2,2.70 ,1997,10.1016/S0925-8388(96)03128-3,14620,tetragonal,P4/nmm1,208.4,7.79,4.53,4.53,10.14,90,90,90
14621,La1Pd2Sb2,1.30 ,2014,10.1016/j.jallcom.2013.08.005,14621,tetragonal,P4/nmm1,229.58,8.61,4.7,4.7,10.41,90,90,90
14622,La1Pd2Si2,0.39 ,1986,10.1103/PHYSREVB.34.4566,14622,monoclinic,C12/m1,91.45,7.41,4.29,4.29,5.81,111.57,111.57,90.08
14623,La1Pd3,NaN,,10.1103/PhysRev.137.A119,14623,cubic,Pm-3m,74.23,10.25,4.2,4.2,4.2,90,90,90
14624,La1Pt1Si1,4.30 ,1995,10.1016/0038-1098(95)00115-8,14624,tetragonal,I4_1md,133.19,9.03,7.9,7.9,7.9,148.66,148.66,44.91
14625,La1Pt2,0.46 ,1965,10.1103/PhysRev.137.A119,14625,cubic,Fd-3m1,119.74,14.67,5.53,5.53,5.53,60,60,60
14626,La1Pt2Si2,1.50 ,2013,10.7566/JPSJ.82.064715,14626,tetragonal,P4/nmm1,182.98,10.62,4.31,4.31,9.87,90,90,90
14627,La1Pt3Si1,0.60 ,2007,10.1143/JPSJ.76.014702,14627,tetragonal,P4mm,93.6,13.35,4.14,4.14,5.45,90,90,90
14628,La1Pt5,NaN,,10.1103/PhysRev.137.A119,14628,hexagonal,P6/mmm,112.12,16.5,5.43,5.43,4.39,90,90,120
14629,La1Rh1O3,NaN,,10.1016/S0921-4534(05)80214-X,14629,orthorhombic,Pnma,250.62,7.68,5.5,5.76,7.9,90,90,90
14630,La1Rh1Sb1,2.10 ,1993,10.1103/PhysRevB.48.9858,14630,orthorhombic,Pnma,281.82,8.57,4.69,7.6,7.92,90,90,90
14631,La1Rh1Si1,4.35 ,1982,10.1016/0038-1098(82)91252-2,14631,cubic,P2_13,261.07,6.87,6.39,6.39,6.39,90,90,90
14632,La1Rh1Si3,2.32 ,2014,10.7566/JPSCP.3.015011,14632,tetragonal,I4mm,89.96,6.02,5.78,5.78,5.78,136.69,136.69,62.92
14633,La1Rh1Sn1,2.00 ,2004,10.1080/14786430410001678145,14633,hexagonal,P-62m,207.42,8.66,7.51,7.51,4.25,90,90,120
14634,La1Rh2,NaN,,10.1103/PhysRev.137.A119,14634,cubic,Fd-3m1,112.22,10.2,5.41,5.41,5.41,60,60,60
14635,La1Rh2Si2,3.80 ,1984,10.1016/0022-3697(84)90149-5,14635,tetragonal,I4/mmm,87.96,7.57,4.12,4.12,5.94,110.32,110.32,90
14636,La1Rh3,2.60 ,1965,10.1103/PhysRev.137.A119,14636,hexagonal,P6_3/mmc,434.43,10.27,5.32,5.32,17.72,90,90,120
14637,La1Ru2,4.42 ,1977,10.1016/0038-1098(77)90288-5,14637,cubic,Fd-3m1,113.27,10,5.43,5.43,5.43,60,60,60
14638,La1Ru2Si2,3.50 ,1984,10.1016/0022-3697(84)90149-5,14638,tetragonal,I4/mmm,89.37,7.38,4.23,4.23,5.82,111.32,111.32,90
14639,La1Ru3Si2,7.32 ,2011,10.1103/PhysRevB.84.214527,14639,hexagonal,P6_3/mcm,202.65,8.17,5.69,5.69,7.22,90,90,120
14640,La1Ru4Sb12,3.58 ,2000,10.1143/JPSJ.69.868,14640,cubic,Im-3,407.02,8.18,8.09,8.09,8.09,109.47,109.47,109.47
14641,La1S1,0.84 ,1975,10.1103/PhysRevB.11.500,14641,cubic,Fm-3m,50.91,5.58,4.16,4.16,4.16,60,60,60
14642,La1Sb1,NaN,,10.1103/RevModPhys.35.1,14642,cubic,Fm-3m,70.65,6.13,4.64,4.64,4.64,60,60,60
14643,La1Sb2,1.20 ,2011,10.1103/PhysRevB.83.174520,14643,orthorhombic,Cmce,373.84,6.79,4.45,4.45,18.86,90,90,91.32
14644,La1Se1,1.02 ,1975,10.1103/PhysRevB.11.500,14644,cubic,Fm-3m,56.83,6.37,4.32,4.32,4.32,60,60,60
14645,La1Si10,6.70 ,2009,10.1016/j.jssc.2009.05.010,14645,hexagonal,P6_3/mmc,377.9,3.69,9.5,9.5,4.84,90,90,120
14646,La1Si2,1.60 ,,,14646,tetragonal,I4_1/amd,131.05,4.94,4.39,4.39,7.48,107.06,107.06,90
14647,La2Sn3Tl3,1.50 ,1970,10.1016/0022-3697(70)90261-1,14647,orthorhombic,Pmmm,226.42,9.15,4.79,4.82,9.81,90,90,90
14648,La1Sn2,3.60 ,1992,10.1016/S0022-4596(05)80237-3,14648,orthorhombic,Cmmm,177.6,7.04,8.69,8.69,4.68,90,90,149.82
14649,La1Sn3,6.63 ,1975,10.1016/0038-1098(75)90052-6,14649,cubic,Pm-3m,110.86,7.42,4.8,4.8,4.8,90,90,90
14650,La1Te1,1.48 ,1975,10.1103/PhysRevB.11.500,14650,cubic,Fm-3m,68.47,6.46,4.59,4.59,4.59,60,60,60
14651,La1Tl3,1.63 ,1970,10.1016/0022-3697(70)90261-1,14651,cubic,Pm-3m,114.93,10.87,4.86,4.86,4.86,90,90,90
14652,La1Zn1,1.04 ,1967,10.1016/0022-3697(67)90087-X,14652,cubic,Pm-3m,53,6.4,3.76,3.76,3.76,90,90,90
14653,La2.706Pr0.294Tl1,5.25 ,1972,10.1103/PhysRevB.6.2709,14687,cubic,Pm-3m,131.91,7.82,5.09,5.09,5.09,90,90,90
14654,La2.7Pr0.3Se4,3.36 ,1975,10.1103/PhysRevB.11.500,14683,cubic,I-43d,376.22,6.47,7.88,7.88,7.88,109.47,109.47,109.47
14655,La2.82Pr0.18S4,4.33 ,1975,10.1103/PhysRevB.11.500,14681,cubic,I-43d,334.83,5.41,7.58,7.58,7.58,109.47,109.47,109.47
14656,La2.85Pr0.15Se4,4.81 ,1975,10.1103/PhysRevB.11.500,14683,cubic,I-43d,376.22,6.47,7.88,7.88,7.88,109.47,109.47,109.47
14657,La2.916Pr0.084Tl1,7.70 ,1972,10.1103/PhysRevB.6.2709,14687,cubic,Pm-3m,131.91,7.82,5.09,5.09,5.09,90,90,90
14658,La2.91Pr0.09Tl1,7.55 ,1972,10.1103/PhysRevB.6.2709,14687,cubic,Pm-3m,131.91,7.82,5.09,5.09,5.09,90,90,90
14659,La2Mg1,NaN,,,14659,monoclinic,C12/m1,198.74,5.05,6.9,6.9,7.97,74.12,74.12,33.11
14660,La2Ni1O4,NaN,,10.1103/PhysRevB.40.2187,14660,tetragonal,P4_2/ncm,390.69,6.81,5.61,5.61,12.42,90,90,90
14661,La2Ni1O4.067,NaN,,10.1103/PhysRevB.44.5046,14660,tetragonal,P4_2/ncm,390.69,6.81,5.61,5.61,12.42,90,90,90
14662,La2Ni1O4.077,NaN,,10.1103/PhysRevB.44.5046,14660,tetragonal,P4_2/ncm,390.69,6.81,5.61,5.61,12.42,90,90,90
14663,La2Ni1O4.18,NaN,,10.1103/PhysRevB.40.2187,14660,tetragonal,P4_2/ncm,390.69,6.81,5.61,5.61,12.42,90,90,90
14664,La2O4,NaN,,10.1143/JPSJ.57.2261,14664,trigonal,P-3m1,81.78,6.62,3.93,3.93,6.11,90,90,120
14665,La2Rh3Si5,4.40 ,2001,10.1103/PhysRevB.64.064514,14665,orthorhombic,Ibam,349.93,6.9,8.31,8.31,8.31,138.64,105.84,88.67
14666,La2Rh3Sn5,1.85 ,1999,10.1103/PhysRevB.59.12054,14666,monoclinic,C12/c1,456.03,8.59,9.06,9.06,9.06,138.3,105.64,89.06
14667,La2S3,NaN,,10.1103/PhysRevLett.14.952,14667,orthorhombic,Pnma,504.19,4.93,4.16,7.63,15.9,90,90,90
14668,La2Sb1,2.30 ,2012,10.1016/j.ssc.2011.12.016,14668,tetragonal,I4/mmm,198.18,6.7,4.64,4.64,9.79,103.7,103.7,90.02
14669,La2Se3,NaN,,10.1103/PhysRevLett.14.952,14669,tetragonal,I-42d,1131.05,6.05,15.08,15.08,15.08,144.83,144.83,50.59
14670,La2Sn5,5.40 ,1992,10.1016/S0022-4596(05)80237-3,14649,cubic,Pm-3m,110.86,7.42,4.8,4.8,4.8,90,90,90
14671,La2Sr1O4.003,NaN,,10.1103/PhysRevB.36.4047,14671,orthorhombic,Cmcm,247.63,5.76,6.24,6.24,11.56,90,90,146.66
14672,La3Ni1,6.20 ,1993,10.1016/0925-8388(93)90162-O,14672,orthorhombic,Pnma,487.23,6.48,6.68,7.11,10.25,90,90,89.99
14673,La3Ni4P4O2,2.20 ,2009,10.1103/PhysRevB.79.012505,14673,tetragonal,I4/mmm,208.82,6.42,13.3,13.3,13.3,162.66,162.66,24.62
14674,La3Ni4Si4,0.96 ,2008,10.1088/0953-8984/20/38/385204,14674,orthorhombic,Immm,202.73,6.26,12.16,12.16,12.16,160.49,160.24,27.91
14675,La3Pb13Rh4,2.20 ,2000,Academic Press(2000)p229,14675,cubic,Pm-3n,1035.82,11.29,10.12,10.12,10.12,90,90,90
14676,La3Pd4Si4,1.98 ,2013,10.1103/PhysRevB.88.024423,14676,orthorhombic,Immm,226.52,7,12.76,12.76,12.76,160.86,160.58,27.4
14677,La3Pd5Si1,1.40 ,2003,10.1016/S0038-1098(03)00425-3,14677,orthorhombic,Imma,379.53,8.55,7.48,7.68,8.5,116.85,116.1,90
14678,La3Rh4Sn13,3.10 ,2011,10.1103/PhysRevB.83.184509,14678,cubic,Pm-3n,929.53,8.47,9.76,9.76,9.76,90,90,90
14679,La3Ru1,5.55 ,1994,10.1016/0925-8388(94)90764-1,14679,orthorhombic,Pnma,494.95,6.95,6.6,7.39,10.14,90,90,90
14680,La3Ru4Sn13,3.75 ,2014,10.1016/j.jallcom.2014.07.051,14680,cubic,Pm-3n,951.75,8.25,9.84,9.84,9.84,90,90,90
14681,La3S4,8.25 ,,,14681,cubic,I-43d,334.83,5.41,7.58,7.58,7.58,109.47,109.47,109.47
14682,La3Sb3Y1,0.13 ,1977,10.1016/0022-5088(77)90266-1,14682,monoclinic,C121,441.55,6.55,8.28,8.28,9.58,55.05,55.05,70.81
14683,La3Se4,10.00 ,1968,10.1103/PhysRev.168.408,14683,cubic,I-43d,376.22,6.47,7.88,7.88,7.88,109.47,109.47,109.47
14684,La3Sn1,6.20 ,1993,10.1016/0925-8388(93)90163-O,14684,cubic,Pm-3m,127.92,6.95,5.04,5.04,5.04,90,90,90
14685,La3Sn7,NaN,,10.1016/S0022-4596(05)80237-3,14685,orthorhombic,Cmmm,288.62,7.18,4.58,4.69,13.65,90,99.65,90
14686,La3Te4,5.30 ,1975,10.1103/PhysRevB.11.500,14686,cubic,I-43d,457.14,6.74,8.41,8.41,8.41,109.47,109.47,109.47
14687,La3Tl1,8.95 ,1972,10.1103/PhysRevB.6.2709,14687,cubic,Pm-3m,131.91,7.82,5.09,5.09,5.09,90,90,90
14688,La4Pb1Sb2,NaN,,10.1016/0022-5088(77)90266-1,14688,tetragonal,I-42d,468.82,7.13,8.48,8.48,8.48,109.48,109.48,109.46
14689,La4Sb2Sn1,NaN,,10.1016/0022-5088(77)90266-1,14689,tetragonal,I-42d,465.03,6.56,8.45,8.45,8.45,109.51,109.51,109.39
14690,La4Sb3,0.25 ,1977,10.1016/0022-5088(77)90266-1,14690,cubic,I-43d,459.24,6.66,8.42,8.42,8.42,109.47,109.47,109.47
14691,La5Ru2,2.35 ,1994,10.1016/0925-8388(94)90764-1,14691,monoclinic,C12/c1,420.96,7.07,6.84,7.3,9.12,93.38,112.02,90
14692,La5Si3,1.60 ,1962,"BULL.AMER.PHYS.SOC.,7(1962)474,621",14692,tetragonal,I4/mcm,451.58,5.73,8.03,8.03,9.01,116.47,116.47,90
14693,La5Sn3,NaN,,,14693,tetragonal,I4/mcm,533.2,6.54,6.45,9.64,9.65,83.57,70.45,70.46
14694,La6Sb15Zn1,3.74 ,2007,10.1088/0953-8984/19/1/016218,14694,monoclinic,C1m1,672.08,6.73,12.76,12.76,4.36,80.2,80.2,101.07
14695,La7Ni3,2.10 ,1994,10.1016/0038-1098(94)90160-0,14695,hexagonal,P6_3mc,569.4,6.7,10.05,10.05,6.51,90,90,120
14696,La7Pd3,1.48 ,2000,10.1016/S0921-4534(00)00262-8,14696,hexagonal,P6_3mc,615.42,6.97,6.63,10.36,10.36,120,90,90
14697,La7Rh3,2.60 ,2000,10.1016/S0921-4534(00)00262-8,14697,hexagonal,P6_3mc,597.95,7.12,10.32,10.32,6.49,90,90,120
14698,La7Ru3,1.92 ,2000,10.1016/S0921-4534(00)00262-8,14698,orthorhombic,Pnma,1191.48,7.11,6.76,7.41,23.78,90,90,90
14699,Li0.33S2Ta1,NaN,,10.1016/0025-5408(79)90140-5,14699,trigonal,P-3m1,126.04,6.55,3.36,3.36,12.89,90,90,120
14700,Li0.33V2O5,8.50 ,2007,10.1016/j.physc.2007.03.067,14700,monoclinic,P12_1/c1,1103.26,3.33,7.31,10.27,15.77,68.69,90,90
14701,Li0.3W1O3,2.20 ,1968,10.1021/ic50066a036,14701,cubic,Pm-3,437.76,7.11,7.59,7.59,7.59,90,90,90
14702,Li0.45Nb1O2,5.50 ,1990,10.1038/345324a0,14702,orthorhombic,Pnnm,164.72,5.18,2.97,5.17,10.73,90,90,90
14703,Li0.68Nb1O2,5.15 ,2006,10.1103/PhysRevB.74.012504,14718,hexagonal,P6_3/mmc,77.27,5.67,2.92,2.92,10.45,90,90,120
14704,Li0.98Mg0.02Ti2O4,11.90 ,1989,10.1007/BF01321907,14720,cubic,Fd-3m1,147.96,3.74,5.94,5.94,5.94,60,60,60
14705,Li1.035Ti1.965O4,11.75 ,1988,10.1016/0022-4596(88)90264-2,14720,cubic,Fd-3m1,147.96,3.74,5.94,5.94,5.94,60,60,60
14706,Li1.04Ti1.96O4,12.10 ,1989,10.1007/BF01321907,14720,cubic,Fd-3m1,147.96,3.74,5.94,5.94,5.94,60,60,60
14707,Li1.05Ti1.95O4,12.00 ,1976,10.1007/BF00654828,14720,cubic,Fd-3m1,147.96,3.74,5.94,5.94,5.94,60,60,60
14708,Li1.07Ti1.93O4,11.70 ,1988,10.1016/0022-4596(88)90264-2,14720,cubic,Fd-3m1,147.96,3.74,5.94,5.94,5.94,60,60,60
14709,Li1.08Ti1.92O4,11.80 ,1989,10.1007/BF01321907,14720,cubic,Fd-3m1,147.96,3.74,5.94,5.94,5.94,60,60,60
14710,Li1.12Ti1.88O4,10.40 ,1989,10.1007/BF01321907,14720,cubic,Fd-3m1,147.96,3.74,5.94,5.94,5.94,60,60,60
14711,Li1.15Ti1.85O4,NaN,,10.1016/0022-4596(84)90141-5,14720,cubic,Fd-3m1,147.96,3.74,5.94,5.94,5.94,60,60,60
14712,Li1.16Ti1.84O4,8.30 ,1989,10.1007/BF01321907,14720,cubic,Fd-3m1,147.96,3.74,5.94,5.94,5.94,60,60,60
14713,Li1.18Ti1.82O4,NaN,,10.1007/BF01321907,14720,cubic,Fd-3m1,147.96,3.74,5.94,5.94,5.94,60,60,60
14714,Li1.1Ti1.9O4,10.30 ,1984,10.1016/0022-4596(84)90141-5,14720,cubic,Fd-3m1,147.96,3.74,5.94,5.94,5.94,60,60,60
14715,Li1.22Ti1.78O4,NaN,,10.1007/BF01321907,14720,cubic,Fd-3m1,147.96,3.74,5.94,5.94,5.94,60,60,60
14716,Li1.25Ti1.75O4,NaN,,10.1007/BF01321907,14720,cubic,Fd-3m1,147.96,3.74,5.94,5.94,5.94,60,60,60
14717,Li1.2Ti1.8O4,NaN,,10.1007/BF01321907,14720,cubic,Fd-3m1,147.96,3.74,5.94,5.94,5.94,60,60,60
14718,Li1Nb1O2,3.90 ,2020,10.1126/sciadv.abb8570,14718,hexagonal,P6_3/mmc,77.27,5.67,2.92,2.92,10.45,90,90,120
14719,Li1Pb1,7.20 ,1932,"Z.Elektrochem., 38(1932)312",14719,cubic,Pm-3m,43.85,8.11,3.53,3.53,3.53,90,90,90
14720,Li1Ti2O4,13.60 ,1985,10.1016/0040-6090(85)90079-3,14720,cubic,Fd-3m1,147.96,3.74,5.94,5.94,5.94,60,60,60
14721,Li1V2O4,NaN,,10.1016/S0921-4526(98)00846-1,14721,orthorhombic,Imma,138.79,4.14,5.81,5.81,5.81,60,59.99,59.97
14722,Li1Zn1,NaN,,,14722,cubic,Fd-3m1,55.74,4.31,4.29,4.29,4.29,60,60,60
14723,Li2Mo15Se19,2.60 ,1985,10.1016/0025-5408(85)90077-7,14723,trigonal,R-3cH,1603.46,6.12,9.73,9.73,20.36,76.18,76.18,60
14724,Li2Mo6Se6,NaN,,10.1016/0025-5408(84)90054-0,14724,hexagonal,P6_3/m,316.48,5.58,8.99,8.99,4.53,90,90,120
14725,Li3Mo15Se19,3.50 ,1985,10.1016/0025-5408(85)90077-7,14725,monoclinic,P12_1/m1,1608.16,6.11,9.72,9.62,19.85,90,90,119.92
14726,Li7Mo15Se19,NaN,,10.1016/0025-5408(85)90077-7,14724,hexagonal,P6_3/m,316.48,5.58,8.99,8.99,4.53,90,90,120
14727,Lu0.275Rh0.725,1.27 ,1965,10.1103/PhysRev.137.A119,14727,cubic,Pm-3m,62.38,12.87,3.97,3.97,3.97,90,90,90
14728,Lu1Mo6S8,2.20 ,1982,"Springer-Verlag, 1982, p1-24",14728,trigonal,R-3H,271.66,6.16,6.48,6.48,6.48,89.82,89.82,89.82
14729,Lu1Os2,3.49 ,1959,10.1107/S0365110X59001918,14729,hexagonal,P6_3/mmc,207.94,17.74,5.24,5.24,8.76,90,90,120
14730,Lu1Pb1Pd2,2.40 ,1996,10.1103/PhysRevB.53.2651,14730,cubic,Fm-3m,79.49,12.43,4.83,4.83,4.83,60,60,60
14731,Lu1Pd2Si2,0.67 ,1986,10.1103/PHYSREVB.34.4566,14731,tetragonal,I4/mmm,82.48,8.94,4.07,4.07,5.76,110.68,110.68,90
14732,Lu1Pd2Sn1,3.02 ,1984,10.1016/0038-1098(84)90252-7,14732,cubic,Fm-3m,73.97,11.37,4.71,4.71,4.71,60,60,60
14733,Lu1Pt2Si2,1.90 ,2013,10.7566/JPSJ.82.064715,14733,tetragonal,I4/mmm,83.58,12.34,5.67,5.67,5.67,137.08,137.08,62.31
14734,Lu1Rh1,NaN,,10.1103/PhysRev.137.A119,14734,cubic,Pm-3m,36.76,12.55,3.33,3.33,3.33,90,90,90
14735,Lu1Rh2,NaN,,10.1103/PhysRev.137.A119,14735,cubic,Fd-3m1,101.81,12.42,5.24,5.24,5.24,60,60,60
14736,Lu1Rh2Si2,NaN,,10.1103/PHYSREVB.34.4566,14736,tetragonal,I4/mmm,79.01,9.18,4.01,4.01,5.68,110.64,110.64,90
14737,Lu1Rh2Sn1,2.90 ,2010,10.1103/PhysRevB.82.134520,14737,cubic,Fm-3m,69.48,11.94,4.61,4.61,4.61,60,60,60
14738,Lu1Ru2,2.23 ,2013,10.7566/JPSJ.82.124703,14738,hexagonal,P6_3/mmc,203.83,12.29,5.17,5.17,8.8,90,90,120
14739,Lu1Ru2Si2,2.40 ,1984,10.1016/0022-3697(84)90149-5,14739,tetragonal,I4/mmm,80.53,8.93,4.14,4.14,5.53,112.01,112.01,90
14740,Lu1S1,1.10 ,1966,10.1063/1.1708155,14740,cubic,Fm-3m,38.33,8.97,3.78,3.78,3.78,60,60,60
14741,Lu1Se1,0.56 ,1970,10.1016/0038-1098(70)90046-3,14741,cubic,Fm-3m,43.78,9.63,3.96,3.96,3.96,60,60,60
14742,Lu1Si3,6.78 ,2012,10.1021/ja3055194,14742,cubic,Pm-3m,67.78,6.35,4.08,4.08,4.08,90,90,90
14743,Lu1Tc2,9.90 ,1981,10.1016/0022-5088(81)90041-2,14743,hexagonal,P6_3/mmc,211.51,11.65,5.29,5.29,8.72,90,90,119.99
14744,Lu1Te1,NaN,,10.1016/0038-1098(70)90046-3,14744,hexagonal,P-6m2,55.13,9.11,4.01,4.01,3.97,90,90,120
14745,Lu2Ni3Si5,NaN,,10.1103/PHYSREVB.50.13879,14745,orthorhombic,Ibam,293.82,7.53,7.8,7.8,7.8,138.1,103.68,91.09
14746,Lu2Rh1,NaN,,10.1103/PhysRev.137.A119,14746,hexagonal,P6_3/mcm,343.44,11.45,8.07,8.07,6.09,90,90,120.01
14747,Lu3Rh1,NaN,,10.1103/PhysRev.137.A119,14747,cubic,Fd-3m1,294.74,9.05,7.47,7.47,7.47,60,60,60
14748,Lu3Si5,7.00 ,1983,10.1016/0038-1098(83)90490-8,14748,hexagonal,P6/mmm,54.98,6.98,4.09,4.09,3.8,90,90,120
14749,Mg0.47Tl0.53,2.75 ,1951,"Proc.of Low Temp.Conf.NBS, 65(1951)",14749,cubic,Pm-3m,48.14,7.89,3.64,3.64,3.64,90,90,90
14750,Mg1Y1,NaN,,10.1016/0022-3697(67)90087-X,14750,cubic,Pm-3m,55.24,3.4,3.81,3.81,3.81,90,90,90
14751,Mg1Zn1,0.93 ,1974,10.1088/0031-8949/9/6/011,14751,orthorhombic,Pmma,69.31,4.3,3.13,4.84,4.58,90,90,90
14752,Mg24Y5,NaN,,,14752,cubic,I-43m,709.32,2.41,9.73,9.73,9.73,109.47,109.47,109.47
14753,Mg2Pb1,5.60 ,1963,JETP  16(1963)1493,14753,cubic,Fm-3m,79.59,5.34,4.83,4.83,4.83,60,60,60
14754,Mg2Zn11,0.88 ,1974,10.1088/0031-8949/9/6/011,14754,cubic,Pm-3,595.19,6.43,8.41,8.41,8.41,90,90,90
14755,Mg2Zn3,0.76 ,1974,10.1088/0031-8949/9/6/011,14755,cubic,Fd-3m1,96.62,5.33,5.15,5.15,5.15,60,60,60
14756,Mg6Ni16Si7,NaN,,10.1016/j.materresbull.2007.09.023,14756,cubic,Fm-3m,351.07,6.06,7.92,7.92,7.92,60,60,60
14757,Mg7Zn3,0.28 ,1974,10.1088/0031-8949/9/6/011,14757,hexagonal,P6_3/mmc,156.24,2.94,6.14,6.14,4.79,90,90,120
14758,Mn0.03Si1V2.97,16.25 ,1965,"AZV.AKAD.NAUK SSSR,1(1965)354",15643,cubic,Pm-3n,102.74,5.85,4.68,4.68,4.68,90,90,90
14759,Mn0.21Si1V2.79,15.50 ,1965,"AZV.AKAD.NAUK SSSR,1(1965)354",15643,cubic,Pm-3n,102.74,5.85,4.68,4.68,4.68,90,90,90
14760,Mn0.24Ni0.76,NaN,,,14760,cubic,Pm-3m,44.49,8.62,3.54,3.54,3.54,90,90,90
14761,Mn0.2Ru0.8,NaN,,10.1103/PhysRev.178.702,14761,hexagonal,P6_3/mmc,108.28,10.98,5.39,5.39,4.31,90,90,120
14762,Mn0.3Si1V2.7,11.90 ,,,15643,cubic,Pm-3n,102.74,5.85,4.68,4.68,4.68,90,90,90
14763,Mn1Ni1Zr1,NaN,,10.1103/RevModPhys.35.1,14763,orthorhombic,Amm2,171.39,7.94,5,5,8.05,90,90,121.81
14764,Mn1P1,NaN,,10.1016/0022-3697(65)90241-6,14764,orthorhombic,Pnma,96.14,5.94,3.22,5.15,5.8,90,90,90
14765,Mn1Sb1,NaN,,10.1103/PhysRev.92.874,14765,hexagonal,P6_3/mmc,86.48,6.79,4.15,4.15,5.79,90,90,120
14766,Mn1Sn2,NaN,,10.1016/0022-5088(72)90060-4,14766,tetragonal,I4/mcm,118.91,8.17,5.41,5.41,5.41,104.54,104.54,119.86
14767,Mn1U6,2.88 ,1984,10.1016/0038-1098(87)90936-7,14767,tetragonal,I4/mcm,271.9,18.12,7.64,7.64,7.64,96.92,96.92,139.38
14768,Mn2O3,NaN,,10.1103/PhysRev.87.799,14768,orthorhombic,Pbca,889.1,4.72,9.58,9.61,9.66,90,90,90
14769,Mn3Si1,NaN,,,14769,cubic,Fm-3m,44.94,7.13,3.99,3.99,3.99,60,60,60
14770,Mo0.036Si1V2.964,14.00 ,,,15643,cubic,Pm-3n,102.74,5.85,4.68,4.68,4.68,90,90,90
14771,Mo0.03Si1V2.97,16.00 ,,,15643,cubic,Pm-3n,102.74,5.85,4.68,4.68,4.68,90,90,90
14772,Mo0.09Si1V2.91,10.40 ,1973,SUPERCONDUCTING MATERIALS,15643,cubic,Pm-3n,102.74,5.85,4.68,4.68,4.68,90,90,90
14773,Mo0.18Tc0.82,13.70 ,1978,10.1016/0038-1098(78)90650-6,15866,cubic,Pm-3m,59.97,10.8,3.91,3.91,3.91,90,90,90
14774,Mo0.202Zr0.798,5.25 ,1970,10.1016/0022-5088(70)90162-1,14783,cubic,Fd-3m1,248.41,6.16,7.06,7.06,7.06,60,60,60
14775,Mo0.21Si1V2.79,5.59 ,,,15643,cubic,Pm-3n,102.74,5.85,4.68,4.68,4.68,90,90,90
14776,Mo0.23Re0.77,9.25 ,1964,10.1007/BF02422846,15856,hexagonal,P6_3/mmc,123.12,17.66,5.59,5.59,4.55,90,90,120
14777,Mo1Ru3,2.60 ,1962,10.1103/PhysRev.128.588,14777,hexagonal,P6_3/mmc,112.26,11.81,5.46,5.46,4.34,90,90,120
14778,Mo1Tc3,15.80 ,1961,10.1103/PhysRev.123.1567,14778,hexagonal,P-6m2,59.81,10.83,2.77,2.77,8.99,90,90,120
14779,Mo0.28O0.72,NaN,,,14779,monoclinic,C12/m1,41.6,5.11,3.25,3.25,5.07,70.16,70.16,57.52
14780,Mo0.28Re0.72,6.50 ,1962,10.1147/rd.61.0116,15856,hexagonal,P6_3/mmc,123.12,17.66,5.59,5.59,4.55,90,90,120
14781,Mo0.28Rh0.72,0.03 ,1971,10.1016/0031-8914(71)90310-7,14781,hexagonal,P6_3/mmc,112.46,11.95,5.47,5.47,4.35,90,90,120
14782,Mo0.2Ru0.8,1.66 ,,,14777,hexagonal,P6_3/mmc,112.26,11.81,5.46,5.46,4.34,90,90,120
14783,Mo1Zr4,5.18 ,1984,10.1016/0038-1098(84)90937-2,14783,cubic,Fd-3m1,248.41,6.16,7.06,7.06,7.06,60,60,60
14784,Mo0.3Si1,11.70 ,,,14784,hexagonal,P6_3/mmc,113.79,5.26,5.21,5.21,4.84,90,90,120
14785,Mo0.3Tc0.7,12.00 ,1961,10.1103/PhysRev.123.1567,15866,cubic,Pm-3m,59.97,10.8,3.91,3.91,3.91,90,90,90
14786,Mo0.3U0.7,1.97 ,1961,"LT-7 (Univ.Toronto,1961)350",14786,tetragonal,I4/mmm,57.12,16.63,5.43,5.43,5.43,143.15,143.15,53.1
14787,Mo0.45Re0.55,6.47 ,1971,10.1103/PhysRevB.3.742,14794,orthorhombic,Cmmm,31.04,15.09,2.72,2.72,4.46,90,90,109.67
14788,Mo0.45Tc0.55,14.00 ,1961,10.1103/PhysRev.123.1567,14788,orthorhombic,Cmmm,30.7,10.49,2.72,2.72,4.42,90,90,110.68
14789,Mo2Re3,8.60 ,1973,10.1007/BF01395936,14789,orthorhombic,Cmm2,467.96,15.98,9.62,9.62,5.06,90,90,90.03
14790,Mo0.52Re0.48,11.10 ,1966,10.1103/PhysRev.142.251,14794,orthorhombic,Cmmm,31.04,15.09,2.72,2.72,4.46,90,90,109.67
14791,Mo0.57Re0.43,14.00 ,1965,10.1103/PhysRev.140.A914,14794,orthorhombic,Cmmm,31.04,15.09,2.72,2.72,4.46,90,90,109.67
14792,Mo1Pb1,3.52 ,,,14792,tetragonal,I4_1/amd,81.8,12.31,4.13,4.13,5.62,111.57,111.57,90
14793,Mo1Pd1,3.52 ,1963,10.1103/RevModPhys.35.1,14793,hexagonal,P-6m2,30.87,10.89,2.79,2.79,4.57,90,90,120
14794,Mo1Re1,11.60 ,1961,"HELV.PHYS.ACTA,343(1961)843",14794,orthorhombic,Cmmm,31.04,15.09,2.72,2.72,4.46,90,90,109.67
14795,Mo0.5Rh0.5,1.91 ,1971,10.1016/0031-8914(71)90310-7,14795,orthorhombic,Pmma,58.13,11.36,2.73,4.42,4.81,90,90,90
14796,Mo0.5V0.5,0.11 ,1969,10.1103/PhysRev.178.702,14796,orthorhombic,Cmmm,28.92,8.43,2.7,2.7,4.23,90,90,110.69
14797,Mo0.67Zr0.33,1.56 ,1970,10.1016/0022-5088(70)90162-1,14833,cubic,Fd-3m1,109.92,8.55,5.38,5.38,5.38,60,60,60
14798,Mo0.69Pt0.31,NaN,,10.1016/0022-5088(73)90089-1,14801,cubic,Pm-3n,124.34,12.9,4.99,4.99,4.99,90,90,90
14799,Mo3Ru2,8.70 ,1964,10.1063/1.1723612,14799,orthorhombic,Cmm2,458.87,10.64,4.97,9.61,9.61,90.33,90,90
14800,Mo0.724Zr0.276,NaN,,10.1016/0022-5088(70)90162-1,14833,cubic,Fd-3m1,109.92,8.55,5.38,5.38,5.38,60,60,60
14801,Mo0.72Pt0.28,5.60 ,1968,10.1016/0022-5088(68)90053-2,14801,cubic,Pm-3n,124.34,12.9,4.99,4.99,4.99,90,90,90
14802,Mo3Re1,10.00 ,1986,10.1007/BF00681709,14802,orthorhombic,Cmmm,62.8,12.53,2.73,2.73,8.95,90,90,109.8
14803,Mo0.75W0.75,NaN,,,14803,orthorhombic,Cmmm,31.66,14.67,2.74,2.74,4.49,90,90,109.49
14804,Mo0.77Si0.23,1.70 ,1974,10.1016/0038-1098(74)90964-8,14839,cubic,Pm-3n,116.91,8.97,4.89,4.89,4.89,90,90,90
14805,Mo0.815Pt0.185,4.62 ,1974,10.1016/0038-1098(74)90964-8,14801,cubic,Pm-3n,124.34,12.9,4.99,4.99,4.99,90,90,90
14806,Mo0.81Pt0.19,4.53 ,1972,10.1016/0038-1098(72)91130-1,14801,cubic,Pm-3n,124.34,12.9,4.99,4.99,4.99,90,90,90
14807,Mo0.8Pt0.2,4.56 ,1969,10.1007/BF00627932,14801,cubic,Pm-3n,124.34,12.9,4.99,4.99,4.99,90,90,90
14808,Mo1,0.92 ,2019,10.1103/PhysRevMaterials.3.024801,14808,monoclinic,P12_11,261.12,9.76,10.07,5.19,5.04,90,97.75,90
14809,Mo15Na2Se19,NaN,,10.1016/0025-5408(85)90077-7,14809,trigonal,R-3cH,1616.4,6.13,9.76,9.76,20.4,76.17,76.17,60
14810,Mo15Na3Se19,NaN,,10.1016/0025-5408(85)90077-7,14810,monoclinic,P12_1/m1,1670.61,5.98,9.92,9.86,19.82,90,90,59.49
14811,Mo15Pb2Se19,NaN,,10.1016/0025-5408(85)90077-7,14811,trigonal,R-3cH,1611.77,6.91,20.03,20.03,20.03,28.44,28.44,28.44
14812,Mo15Se19,4.30 ,1986,10.1016/0025-5408(86)90172-8,14812,hexagonal,P6_3/m,1594.14,6.12,9.63,9.63,19.85,90,90,120
14813,Mo15Se19Sn2,NaN,,10.1016/0025-5408(85)90077-7,14813,trigonal,R-3cH,1605.34,6.57,20,20,20,28.46,28.46,28.46
14814,Mo1Ni1P1,15.50 ,2001,10.1016/S0921-4534(01)00239-8,14814,hexagonal,P-62m,109.19,8.47,5.81,5.81,3.73,90,90,120
14815,Mo1Ni1P2,NaN,,10.1016/S0921-4534(01)00239-8,14815,hexagonal,P6_3/mmc,106.9,6.73,3.33,3.33,11.13,90,90,120
14816,Mo1O2,NaN,,10.1103/PhysRev.87.799,14816,orthorhombic,Pnma,334.12,5.09,3.28,9.16,11.11,90,90,90
14817,Mo1P1,NaN,,10.1016/S0921-4534(01)00239-8,14817,hexagonal,P-6m2,28.84,7.31,3.23,3.23,3.18,90,90,120
14818,Mo1P1Ru1,15.50 ,2001,10.1016/S0921-4534(01)00239-8,14818,orthorhombic,Pnma,161.52,9.38,3.87,6.01,6.94,90,90,90
14819,Mo1P2,NaN,,10.1007/BFb0119186,14819,orthorhombic,Cmc2_1,88.45,5.93,3.16,4.99,5.82,90,105.78,90
14820,Mo1Pt2,NaN,,10.1016/0022-5088(68)90053-2,14820,orthorhombic,Immm,45.44,17.77,2.76,3.96,4.81,114.35,106.67,90
14821,Mo1Re3,9.89 ,1961,10.1016/0022-3697(61)90067-1,14821,hexagonal,P-6m2,61.29,17.73,2.78,2.78,9.13,90,90,120
14822,Mo1Re4,7.85 ,,,14821,hexagonal,P-6m2,61.29,17.73,2.78,2.78,9.13,90,90,120
14823,Mo1Ru1,10.50 ,1955,10.1103/PhysRev.97.74,14823,hexagonal,P-6m2,29.82,10.97,2.78,2.78,4.46,90,90,120
14824,Mo1S2,NaN,,,14824,hexagonal,P6_3/mmc,118.07,4.5,3.19,3.19,13.38,90,90,60
14825,Mo1Se2,NaN,,10.1016/0022-4596(74)90090-5,14825,trigonal,P-3m1,344.31,4.9,3.32,3.32,36.04,90,90,120
14826,Mo1Si2,NaN,,10.1103/PhysRev.93.1004,14826,tetragonal,I4/mmm,40.13,6.29,3.2,3.2,4.52,110.77,110.77,90
14827,Mo1Te2,8.10 ,2016,10.1038/ncomms11038,14827,trigonal,P-3m1,428.28,5.45,3.56,3.56,38.99,90,90,120
14828,Mo25Nb25Ti50,4.30 ,,,14828,cubic,F-43m,267.05,7.08,6.44,6.44,6.44,90,90,90
14829,Mo2N1,5.20 ,2005,10.1021/cm050708i,14829,tetragonal,I4_1/amd,71.99,9.5,4.26,4.26,4.99,115.26,115.26,90
14830,Mo2O5,NaN,,,14830,orthorhombic,Pmmn1,211.18,4.28,3.94,4.37,12.27,90,90,90
14831,Mo2Re4Se8,NaN,,10.1016/0022-4596(80)90547-2,14831,triclinic,P1,303.2,8.59,6.73,6.73,6.73,93.25,93.71,93.74
14832,Mo2S3,NaN,,10.1007/BFb0119186,14824,hexagonal,P6_3/mmc,118.07,4.5,3.19,3.19,13.38,90,90,60
14833,Mo2Zr1,4.75 ,1970,10.1016/0022-5088(70)90162-1,14833,cubic,Fd-3m1,109.92,8.55,5.38,5.38,5.38,60,60,60
14834,Mo30Re70,7.62 ,1976,10.1103/PhysRevB.13.4827,15856,hexagonal,P6_3/mmc,123.12,17.66,5.59,5.59,4.55,90,90,120
14835,Mo3Os1,12.70 ,1977,10.1016/0038-1098(77)90006-0,14835,cubic,Pm-3n,123.23,12.88,4.98,4.98,4.98,90,90,90
14836,Mo3P1,7.00 ,2001,10.1016/S0921-4534(01)00239-8,14836,tetragonal,I-42m,231.55,9.14,4.82,7.34,7.34,83.82,70.84,70.84
14837,Mo3S2Se2,3.30 ,1973,10.1016/0025-5408(73)90058-5,14837,triclinic,P1,285.28,5.94,6.54,6.61,6.61,91.68,91.62,91.66
14838,Mo3Sb7,7.50 ,2008,10.1103/PhysRevB.77.212503,14838,cubic,Im-3m,445.25,8.5,8.33,8.33,8.33,109.47,109.47,109.47
14839,Mo3Si1,1.40 ,1954,10.1016/0022-4596(80)90401-6,14839,cubic,Pm-3n,116.91,8.97,4.89,4.89,4.89,90,90,90
14840,Mo3Si2,NaN,,,14840,tetragonal,P4/mbm,145.06,7.88,6.63,6.63,3.3,90,90,90
14841,Mo3Sn1,NaN,,10.1016/0022-3697(64)90070-8,14841,cubic,Pm-3n,132.64,10.18,5.1,5.1,5.1,90,90,90
14842,Mo3Te3Tl1,5.84 ,1980,10.1016/0022-5088(80)90109-5,14842,hexagonal,P6_3/m,373.2,7.79,9.68,9.68,4.6,90,90,120
14843,Mo3Te4,NaN,,10.1007/BFb0119186,14843,trigonal,R-3H,370.05,7.16,7.19,7.19,7.19,92.25,92.25,92.25
14844,Mo3Zr1,NaN,,10.1103/PhysRev.93.1004,14844,cubic,Pm-3n,141.1,8.92,5.21,5.21,5.21,90,90,90
14845,Mo4P3,3.00 ,2000,10.1016/S0921-4526(99)00894-7,14845,orthorhombic,Pnma,814.08,7.78,3.16,12.51,20.57,90,90,90
14846,Mo4Re2Te8,3.50 ,1980,10.1016/0022-4596(80)90547-2,14846,triclinic,P1,362.94,8.13,7.11,7.15,7.17,92.94,92.79,92.81
14847,Mo4Ru2Se8,NaN,,10.1016/0022-4596(80)90547-2,14847,triclinic,P-1,304.74,6.63,6.71,6.71,6.81,91.98,94.46,93.88
14848,Mo4Ru2Te8,NaN,,10.1016/0022-4596(80)90547-2,14848,triclinic,P1,363.55,7.34,7.12,7.16,7.18,92.78,93.5,94.62
14849,Mo5.8Ru0.2Se8,6.21 ,1980,10.1007/978-3-642-81894-3,14869,trigonal,R-3H,307.63,6.52,6.75,6.75,6.75,91.64,91.64,91.64
14850,Mo5O2,NaN,,,14850,cubic,Fm-3m,43.55,7.93,3.95,3.95,3.95,60,60,60
14851,Mo6Na2Se6,NaN,,10.1016/0025-5408(84)90054-0,14851,hexagonal,P6_3/m,299.24,6.08,8.78,8.78,4.49,90,90,120.02
14852,Mo6Nd1S8,3.50 ,1975,10.1016/0038-1098(75)90394-4,14852,trigonal,R-3H,278.5,5.82,6.53,6.53,6.53,89.09,89.09,89.09
14853,Mo6Pb0.1Se8Yb0.9,6.30 ,1975,10.1016/0025-5408(75)90022-7,14872,trigonal,R-3H,318.01,7.21,6.83,6.83,6.83,89.17,89.17,89.17
14854,Mo6Pb0.2Se8Yb0.8,6.70 ,1975,10.1016/0025-5408(75)90022-7,14872,trigonal,R-3H,318.01,7.21,6.83,6.83,6.83,89.17,89.17,89.17
14855,Mo6Pb0.3Se8Yb0.7,7.10 ,1975,10.1016/0025-5408(75)90022-7,14872,trigonal,R-3H,318.01,7.21,6.83,6.83,6.83,89.17,89.17,89.17
14856,Mo6Pb0.7Se8Yb0.3,10.20 ,1975,10.1016/0025-5408(75)90022-7,14861,trigonal,R-3H,328.3,7.15,6.9,6.9,6.9,89.16,89.16,89.16
14857,Mo6Pb0.8Se8Yb0.2,12.20 ,1975,10.1016/0025-5408(75)90022-7,14861,trigonal,R-3H,328.3,7.15,6.9,6.9,6.9,89.16,89.16,89.16
14858,Mo6Pb0.9Se8Yb0.1,12.30 ,1975,10.1016/0025-5408(75)90022-7,14861,trigonal,R-3H,328.3,7.15,6.9,6.9,6.9,89.16,89.16,89.16
14859,Mo6Pb1S4Se4,3.20 ,1975,10.1016/0025-5408(75)90022-7,14859,triclinic,P1,309.38,6.59,6.71,6.77,6.82,88.28,88.67,88.97
14860,Mo6Pb1S8,12.45 ,2003,10.1103/PhysRevLett.91.027002,14860,trigonal,R-3H,288.02,5.99,6.6,6.6,6.6,89.13,89.13,89.13
14861,Mo6Pb1Se8,11.50 ,1980,10.1021/ic50207a050,14861,trigonal,R-3H,328.3,7.15,6.9,6.9,6.9,89.16,89.16,89.16
14862,Mo6Pr1S8,2.55 ,1975,10.1016/0038-1098(75)90394-4,14862,trigonal,R-3H,279.9,5.77,6.54,6.54,6.54,89,89,89
14863,Mo6Rb2Se6,NaN,,10.1016/0025-5408(84)90054-0,14863,hexagonal,P6_3/m,345.16,5.87,9.42,9.42,4.49,90,90,120
14864,Mo6S8,2.00 ,1978,10.1016/0022-5088(78)90044-9,14864,trigonal,R-3H,273.59,5.05,6.49,6.49,6.49,91.32,91.32,91.32
14865,Mo6S8Sn0.875,14.05 ,1987,10.1007/BF00682657,14866,trigonal,R-3H,284.95,5.54,6.58,6.58,6.58,89.53,89.53,89.53
14866,Mo6S8Sn1,15.00 ,1973,10.1016/0025-5408(73)90058-5,14866,trigonal,R-3H,284.95,5.54,6.58,6.58,6.58,89.53,89.53,89.53
14867,Mo6S8Yb1,8.45 ,1975,10.1016/0038-1098(75)90394-4,14867,trigonal,R-3H,278.88,5.99,6.53,6.53,6.53,89.43,89.43,89.43
14868,Mo6Se6Tl2,6.50 ,1994,10.1103/PhysRevB.49.8931,14868,hexagonal,P6_3/m,326.27,7.42,9.15,9.15,4.5,90,90,120
14869,Mo3Se4,6.40 ,1978,10.1016/0022-5088(78)90044-9,14869,trigonal,R-3H,307.63,6.52,6.75,6.75,6.75,91.64,91.64,91.64
14870,Mo6Se8Sn1,3.40 ,1982,10.1007/BF00681858,14870,trigonal,R-3H,323,6.82,6.86,6.86,6.86,89.51,89.51,89.51
14871,Mo6Se8Y1,6.38 ,1976,10.1007/978-1-4615-8795-8_8,14871,trigonal,R-3H,312.19,6.89,6.78,6.78,6.78,89.24,89.24,89.24
14872,Mo6Se8Yb1,6.00 ,1975,10.1016/0025-5408(75)90022-7,14872,trigonal,R-3H,318.01,7.21,6.83,6.83,6.83,89.17,89.17,89.17
14873,Mo8P5,5.80 ,2000,10.1016/S0921-4526(99)00894-7,14873,monoclinic,P1m1,185.88,8.24,3.2,6.55,9.41,109.52,90,90
14874,N0.48Nb1,5.50 ,1956,"Z.Naturforsch., 11a(1956)517",14874,trigonal,P-3m1,41.93,7.91,3.16,3.16,4.86,90,90,120
14875,N0.62Pt0.38,4.21 ,1964,10.1007/BF02422846,14875,cubic,Pa-3,115.41,12.84,4.87,4.87,4.87,90,90,90
14876,N0.6Ti1,1.17 ,,,14876,trigonal,R-3cH,111.86,5.1,5.66,5.66,5.66,54.44,54.44,54.44
14877,N0.75V1,2.30 ,1975,10.1016/0022-3697(75)90124-9,14908,hexagonal,P-6m2,17.1,6.31,2.73,2.73,2.64,90,90,120
14878,N0.78Nb1,10.50 ,1980,10.1016/0022-4596(80)90401-6,15789,hexagonal,P-6m2,22.18,8,2.97,2.97,2.9,90,90,120
14879,N0.82V1,2.90 ,,,14908,hexagonal,P-6m2,17.1,6.31,2.73,2.73,2.64,90,90,120
14880,N0.84Nb1,13.50 ,1966,10.1103/PhysicsPhysiqueFizika.2.293,15789,hexagonal,P-6m2,22.18,8,2.97,2.97,2.9,90,90,120
14881,N0.84Ti1,NaN,,,14906,cubic,Fm-3m,19.07,5.39,3,3,3,60,60,60
14882,N0.87Nb1O0.13,17.20 ,2014,10.1016/j.jssc.2013.11.034,15789,hexagonal,P-6m2,22.18,8,2.97,2.97,2.9,90,90,120
14883,N0.89Nb1,12.10 ,1980,10.1016/0022-4596(80)90401-6,15789,hexagonal,P-6m2,22.18,8,2.97,2.97,2.9,90,90,120
14884,N0.8Nb1,8.90 ,1956,"Z.Naturforsch., 11a(1956)517",15789,hexagonal,P-6m2,22.18,8,2.97,2.97,2.9,90,90,120
14885,N0.8V1,4.54 ,2015,10.7566/JPSJ.84.104706,14908,hexagonal,P-6m2,17.1,6.31,2.73,2.73,2.64,90,90,120
14886,N0.906Zr1,3.00 ,,,14911,cubic,Fm-3m,24.15,7.23,3.24,3.24,3.24,60,60,60
14887,N0.92Nb1,16.50 ,1968,10.1007/BF01379871,15789,hexagonal,P-6m2,22.18,8,2.97,2.97,2.9,90,90,120
14888,N0.93Nb1,13.30 ,1980,10.1016/0022-4596(80)90401-6,15789,hexagonal,P-6m2,22.18,8,2.97,2.97,2.9,90,90,120
14889,N0.97Sc1,NaN,,,14902,cubic,Fm-3m,22.95,4.27,3.19,3.19,3.19,60,60,60
14890,N0.97W1,NaN,,,14890,hexagonal,P-6m2,20.83,15.77,2.88,2.88,2.91,90,90,120
14891,N0.98Nb1O0.02,17.70 ,2012,10.1016/j.jssc.2012.01.024,15789,hexagonal,P-6m2,22.18,8,2.97,2.97,2.9,90,90,120
14892,N0.98Pr1,NaN,,,14900,cubic,Fm-3m,35.42,7.26,3.69,3.69,3.69,60,60,60
14893,N0.998Nb1O0.002,17.30 ,1967,10.1016/0022-3697(67)90235-1,15789,hexagonal,P-6m2,22.18,8,2.97,2.97,2.9,90,90,120
14894,N0.99Ti1,4.41 ,1967,10.1063/1.1709868,14906,cubic,Fm-3m,19.07,5.39,3,3,3,60,60,60
14895,N0.99V1,7.91 ,1967,10.1063/1.1709868,14908,hexagonal,P-6m2,17.1,6.31,2.73,2.73,2.64,90,90,120
14896,N1.07Nb1,14.40 ,1980,10.1016/0022-4596(80)90401-6,14896,hexagonal,P-6m2,22.01,8.07,2.97,2.97,2.89,90,90,120
14897,N1Nb0.85Zr0.15,13.70 ,1967,10.1063/1.1709868,15789,hexagonal,P-6m2,22.18,8,2.97,2.97,2.9,90,90,120
14898,N1Nb0.9V0.1,6.60 ,1966,10.1103/PhysicsPhysiqueFizika.2.311,15789,hexagonal,P-6m2,22.18,8,2.97,2.97,2.9,90,90,120
14899,N1Ni3Zn1,3.00 ,2009,10.1143/JPSJ.78.033702,14899,cubic,Pm-3m,51.77,8.2,3.73,3.73,3.73,90,90,90
14900,N1Pr1,NaN,,,14900,cubic,Fm-3m,35.42,7.26,3.69,3.69,3.69,60,60,60
14901,N1S1,0.26 ,1978,10.1016/0038-1098(78)90371-X,14901,monoclinic,P12_1/c1,168.31,1.82,4.53,4.76,8.42,67.92,90,90
14902,N1Sc1,NaN,,,14902,cubic,Fm-3m,22.95,4.27,3.19,3.19,3.19,60,60,60
14903,N1Se1,NaN,,,14903,monoclinic,P12_1/c1,704.6,3.51,7.9,9.25,12.95,48.11,90,90
14904,N1Ta2,NaN,,,14904,trigonal,P-31m,120,15.61,4.94,5.3,5.3,120,90,90
14905,N1Th1,3.30 ,1972,"Sup. in d- & f-band metals, p=147",14905,cubic,Fm-3m,34.54,11.83,3.66,3.66,3.66,60,60,60
14906,N1Ti1,5.49 ,1971,10.1016/0031-8914(71)90241-2,14906,cubic,Fm-3m,19.07,5.39,3,3,3,60,60,60
14907,N1U1,NaN,,10.1103/PhysRev.93.1004,14907,cubic,Fm-3m,29.01,14.43,3.45,3.45,3.45,60,60,60
14908,N1V1,8.50 ,1971,10.1016/0031-8914(71)90241-2,14908,hexagonal,P-6m2,17.1,6.31,2.73,2.73,2.64,90,90,120
14909,N1W2,NaN,,10.1103/PhysRev.87.799,14909,trigonal,P-3m1,122.92,15.47,2.84,2.84,17.66,90,90,120
14910,N1Y1,NaN,,10.1103/PhysRevLett.17.87,14910,cubic,Fm-3m,29.35,5.82,3.46,3.46,3.46,60,60,60
14911,N1Zr1,9.85 ,1962,"BULL.AMER.PHYS.SOC.,7(1962)176",14911,cubic,Fm-3m,24.15,7.23,3.24,3.24,3.24,60,60,60
14912,N4Th3,NaN,,10.1103/PhysRev.93.1004,14912,trigonal,R-3mH,119.06,10.49,9.42,9.42,9.42,23.73,23.73,23.73
14913,N5Nb4,8.50 ,1974,10.1063/1.1663418,15789,hexagonal,P-6m2,22.18,8,2.97,2.97,2.9,90,90,120
14914,N6Nb5,NaN,,,14914,hexagonal,P6_3/mcm,250.36,7.28,5.25,5.25,10.49,90,90,120
14915,Na0.1W1O3,NaN,,10.1016/0022-5088(78)90024-3,14915,trigonal,R-3H,499.21,7.02,8.53,8.53,8.53,66.43,66.43,66.43
14916,Na0.23W1O3,2.16 ,1978,10.1016/0022-5088(78)90024-3,14916,trigonal,P-3m1,168.46,7.08,5.41,5.41,6.64,90,90,120
14917,Na0.28Pb0.72,7.20 ,,,14923,cubic,Pm-3m,117.46,9.11,4.9,4.9,4.9,90,90,90
14918,Na0.28W1O3,0.56 ,,,14916,trigonal,P-3m1,168.46,7.08,5.41,5.41,6.64,90,90,120
14919,Na0.2W1O3,3.05 ,1974,10.1016/0038-1098(74)90254-3,14916,trigonal,P-3m1,168.46,7.08,5.41,5.41,6.64,90,90,120
