Repository: ljcj007/SuperBand

# SuperBand
The SuperBand database is an open access energy structure database for superconductors that have been synthesized experimentally before 2024-04.  It provides tools for data-mining and machine learning techniques. The universal features provided on our web https://www.superband.work/ interface facilitate the design of novel superconductors with a wide-range of applications. We describe the database and the algorithm to generate it in our paper [1] https://arxiv.org/abs/2409.09419.

# Using the SuperBand
The SuperBand website http://www.superband.work/ offers a visual interface for exploring lattice structures, electronic band structures, and Fermi surface plots, providing an intui

File: superband.csv (part 15 of 25)
id,formula,Tc,Time,doi,cif,system,SG_num,SG_syb,density,,,,,,
14920,Na0.33V2O5,9.00 ,2002,10.1016/S0022-3697(02)00149-X,14920,triclinic,P-1,552.81,3.42,7.3,8.04,10.28,109.22,90,103.14
14921,Na0.3W1O3,NaN,,,14921,monoclinic,P12/m1,588.62,6.73,5.5,6.74,16.03,81.99,90,90
14922,Na1Nb2S4,1.30 ,1979,10.1016/0025-5408(79)90140-5,14922,trigonal,P3m1,144.19,3.88,3.41,3.41,14.32,90,90,120
14923,Na1Pb3,5.62 ,1970,10.1016/0022-3697(70)90261-1,14923,cubic,Pm-3m,117.46,9.11,4.9,4.9,4.9,90,90,90
14924,Na1Te1,NaN,,,14924,orthorhombic,Pbcn,1448.94,4.14,9.17,9.92,15.94,90,90,90
14925,Na2Sb2Ti2O1,NaN,,10.1002/ZAAC.19905840115,14925,tetragonal,I4/mmm,144.78,4.6,4.15,4.15,8.89,103.5,103.5,90
14926,Na3Sb1,NaN,,,14926,hexagonal,P6_3/mmc,232.18,2.73,5.32,5.32,9.47,90,90,120
14927,Nb0.03Si1V2.97,15.80 ,1965,"AZV.AKAD.NAUK SSSR,1(1965)354",15643,cubic,Pm-3n,102.74,5.85,4.68,4.68,4.68,90,90,90
14928,Nb0.18U0.82,2.01 ,1967,10.1103/PhysRev.163.356,14932,hexagonal,P6_3/mmc,166.79,16.07,5.93,5.93,5.48,90,90,120
14929,Nb0.222U0.778,1.98 ,1959,10.1016/0022-3697(59)90034-4,14932,hexagonal,P6_3/mmc,166.79,16.07,5.93,5.93,5.48,90,90,120
14930,Nb0.22Ti0.8,7.80 ,1968,10.1016/0022-5088(68)90031-3,15003,orthorhombic,Amm2,70.04,5.61,2.9,2.9,9.05,90,90,112.65
14931,Nb0.22U0.78,2.01 ,1967,10.1103/PhysRev.163.356,14932,hexagonal,P6_3/mmc,166.79,16.07,5.93,5.93,5.48,90,90,120
14932,Nb0.26U0.74,1.85 ,1961,"LT-7 (Univ.Toronto,1961)350",14932,hexagonal,P6_3/mmc,166.79,16.07,5.93,5.93,5.48,90,90,120
14933,Nb0.2U0.8,2.01 ,1967,10.1103/PhysRev.163.356,14932,hexagonal,P6_3/mmc,166.79,16.07,5.93,5.93,5.48,90,90,120
14934,Nb0.3Si1V2.7,12.80 ,,,15643,cubic,Pm-3n,102.74,5.85,4.68,4.68,4.68,90,90,90
14935,Nb0.44Ti0.56,8.99 ,1966,10.1103/PhysRevLett.17.81,14943,orthorhombic,Cmmm,35.35,6.61,2.84,2.84,4.65,90,90,109.41
14936,Nb0.45Re0.55,6.20 ,1974,10.1063/1.1663000,14941,orthorhombic,Cmmm,32.65,14.19,2.77,2.77,4.53,90,90,109.67
14937,Nb0.47Ta0.53,6.20 ,1960,"PROC.ROY.SOC.(LONDON)A,255(1960)267",14942,orthorhombic,Cmmm,36.43,12.48,2.88,2.88,4.68,90,90,109.55
14938,Nb0.48Rh0.52,3.76 ,1966,10.1002/pssb.19660130214,14938,tetragonal,P4/mmm,63.33,10.27,3.88,4.04,4.04,90,90,90
14939,Nb0.55Ti0.45,9.40 ,1968,"ZH.EKSP.TEOR.FIZ.,54(1968)1031",14943,orthorhombic,Cmmm,35.35,6.61,2.84,2.84,4.65,90,90,109.41
14940,Nb0.55V0.45,4.11 ,1961,10.1103/PHYSREV.123.1569,14944,orthorhombic,Cmmm,32.07,7.45,2.85,2.85,4.23,90,90,110.97
14941,Nb1Re1,3.80 ,1961,"HELV.PHYS.ACTA,343(1961)843",14941,orthorhombic,Cmmm,32.65,14.19,2.77,2.77,4.53,90,90,109.67
14942,Nb1Ta1,6.25 ,1965,10.1103/PhysRev.140.A1169,14942,orthorhombic,Cmmm,36.43,12.48,2.88,2.88,4.68,90,90,109.55
14943,Nb1Ti1,10.30 ,1967,"FIZ.METAL.METALLOVED,23(1967)511",14943,orthorhombic,Cmmm,35.35,6.61,2.84,2.84,4.65,90,90,109.41
14944,Nb1V1,4.25 ,1970,10.1002/pssb.19700400225,14944,orthorhombic,Cmmm,32.07,7.45,2.85,2.85,4.23,90,90,110.97
14945,Nb0.65Pd0.35,1.84 ,1975,10.1016/0022-5088(75)90016-8,15830,orthorhombic,Fmmm,51,9.51,2.81,2.81,6.79,99.98,99.98,99.44
14946,Nb0.69Pd0.31,1.84 ,1975,10.1016/0022-5088(75)90016-8,15830,orthorhombic,Fmmm,51,9.51,2.81,2.81,6.79,99.98,99.98,99.44
14947,Nb0.69Tc0.31,NaN,,10.1016/0022-5088(70)90106-2,14947,orthorhombic,Fmmm,50.66,9.3,2.83,2.83,6.94,97.59,97.59,110.62
14948,Nb0.6Pd0.4,2.04 ,1961,"HELV.PHYS.ACTA,343(1961)843",15830,orthorhombic,Fmmm,51,9.51,2.81,2.81,6.79,99.98,99.98,99.44
14949,Nb0.6Ru0.4,9.49 ,1963,10.1007/BF02422504,14949,orthorhombic,Fmmm,50.72,9.39,7.02,6.82,2.85,82.02,74.27,23.72
14950,Nb0.71Sn0.29,18.30 ,1964,"RCA REVIEW,256(1964)405",15051,cubic,Pm-3n,150.96,8.74,5.32,5.32,5.32,90,90,90
14951,Nb0.72Pd0.28,1.89 ,1975,10.1016/0022-5088(75)90016-8,15830,orthorhombic,Fmmm,51,9.51,2.81,2.81,6.79,99.98,99.98,99.44
14952,Nb0.72Sn0.28,18.20 ,1963,"METALLURGY OF ADVANCED ELECTRONICS MATE,71(1963)",15051,cubic,Pm-3n,150.96,8.74,5.32,5.32,5.32,90,90,90
14953,Nb3Si1,9.00 ,1974,LT-13(1974)465,14953,tetragonal,P4_2/n,549.95,7.41,5.22,10.26,10.26,90,90,90
14954,Nb0.79Si0.21,9.30 ,1974,10.1063/1.1663000,14954,cubic,Pm-3n,134.84,7.56,5.13,5.13,5.13,90,90,90
14955,Nb0.7Ru0.3,NaN,,,14949,orthorhombic,Fmmm,50.72,9.39,7.02,6.82,2.85,82.02,74.27,23.72
14956,Nb0.85Rh1.15,3.00 ,,,14938,tetragonal,P4/mmm,63.33,10.27,3.88,4.04,4.04,90,90,90
14957,Nb4Pd1,1.98 ,1975,10.1016/0022-5088(75)90016-8,14957,orthorhombic,Fmmm,87.75,9.05,11.71,11.62,2.81,84.84,81.32,13.84
14958,Nb0.9Rh1.1,3.07 ,,,14938,tetragonal,P4/mmm,63.33,10.27,3.88,4.04,4.04,90,90,90
14959,Nb1,9.71 ,2005,10.1103/PhysRevB.72.064503,14959,triclinic,P1,226.84,8.16,5.37,6.94,7.18,107.5,108.62,102.62
14960,Nb1.3Rh2.7,NaN,,,14960,cubic,Pm-3m,58.36,11.43,3.88,3.88,3.88,90,90,90
14961,Nb1Ni2Sn1,3.40 ,1983,10.1016/0167-577X(83)90043-5,14961,cubic,Fm-3m,59.61,9.17,4.38,4.38,4.38,60,60,60
14962,Nb1O1,1.38 ,1974,LT-13( )648,14962,cubic,Pm-3m,76.76,7.07,4.25,4.25,4.25,90,90,90
14963,Nb1O2,NaN,,10.1007/BF00660068,14963,tetragonal,I4_1/a,288.63,5.75,6.04,7.54,7.54,80.77,66.4,66.39
14964,Nb1P1Rh1,4.42 ,1983,10.1016/0022-5088(83)90240-0,14964,orthorhombic,Pnma,171.51,8.78,3.76,6.37,7.16,90,90,90
14965,Nb1P1Ru1,NaN,,10.1016/0022-5088(78)90031-0,14965,orthorhombic,Pnma,170.31,8.77,3.73,6.36,7.18,90,90,90
14966,Nb1P1S1,12.50 ,1969,10.1021/ic50082a031,14966,orthorhombic,Immm,98.65,5.25,6.71,6.71,6.71,150.18,138.7,51.77
14967,Nb1P1Se1,NaN,,10.1021/IC50082A031,14967,orthorhombic,Immm,106.54,6.32,6.97,6.97,6.97,151.11,139.21,50.76
14968,Nb1Pt1,NaN,,,14968,orthorhombic,Pmma,65.62,14.57,4.65,2.8,5.04,90,90,90
14969,Nb1Pt1Si1,1.24 ,2016,10.1016/j.phpro.2016.04.024,14969,orthorhombic,Pnma,183.26,11.46,3.83,6.48,7.39,90,90,90
14970,Nb1Pt2,NaN,,,14970,orthorhombic,Immm,47.88,16.75,2.81,3.99,4.91,113.97,106.62,90
14971,Nb1Re1Si1,5.10 ,1985,10.1007/BF02747575,14971,orthorhombic,Ima2,271.6,11.27,6.71,6.99,7.55,117.57,116.38,90
14972,Nb1Rh3,NaN,,,14972,hexagonal,P6_3/mmc,350.33,11.42,5.49,5.49,13.4,90,90,120
14973,Nb1Ru1Si1,2.65 ,1985,10.1007/BF02747575,14973,orthorhombic,Ima2,268.22,8.25,7.46,7.46,7.46,127.88,121.56,82.1
14974,Nb1Ru3,13.50 ,1974,"ZH.ETF PIS.RED.,20(1974)648",14974,cubic,Pm-3m,58.64,11.22,3.89,3.89,3.89,90,90,90
14975,Nb1S0.899,3.83 ,1978,10.1016/0022-5088(78)90218-7,14975,cubic,Pm-3m,29.82,6.96,3.1,3.1,3.1,90,90,90
14976,Nb1S1,6.00 ,2023,10.1103/PhysRevB.108.174517,14976,orthorhombic,Pnma,125.36,6.62,6.45,3.32,5.86,90,90,90
14977,Nb1S2,6.26 ,1974,10.1080/14786437408207261,14977,hexagonal,P6_3/mmc,124.08,4.2,3.37,3.37,12.62,90,90,120
14978,Nb1S3,NaN,,10.1016/0022-4596(82)90151-7,14978,monoclinic,P12_1/m1,473.57,3.98,3.38,9.8,15.08,108.45,90,90
14979,Nb1Sb2,NaN,,10.1007/BFb0119186,14979,monoclinic,C12/m1,137.99,8.1,3.68,5.47,7.56,78.56,75.94,70.27
14980,Nb1Sc1,NaN,,,14980,hexagonal,P-6m2,41.28,5.55,3.07,3.07,5.07,90,90,120
14981,Nb1Se2,7.77 ,1974,10.1143/JPSJ.37.36,14981,hexagonal,P6_3/mmc,142.23,5.86,3.5,3.5,13.41,90,90,120
14982,Nb1Se2.2,7.00 ,1974,10.1016/0038-1098(71)90626-0,14982,trigonal,R3mH,71.16,5.85,7.01,7.01,7.01,28.92,28.92,28.92
14983,Nb1Se3,5.00 ,2005,10.1143/JPSJ.74.1782,14983,monoclinic,P12_1/m1,545.07,6.03,3.52,10.32,15.86,108.97,90,90
14984,Nb1Si2,NaN,,10.1103/PhysRev.93.1004,14984,hexagonal,P6_422,131.77,5.64,4.81,4.81,6.59,90,90,120
14985,Nb1Si2,NaN,,10.1103/PhysRev.93.1004,14985,hexagonal,P6_222,131.76,5.64,4.81,4.81,6.59,90,90,120
14986,Nb1Sn2,2.68 ,1965,"PHILIPS RES.REPTS.,20(1965)136",14986,orthorhombic,Fddd1,271.81,8.07,5.7,5.72,10.02,81.86,73.48,60.15
14987,Nb1Sn3,18.00 ,,,14987,hexagonal,P6_3/mmc,186.49,8,6.27,6.27,5.49,90,90,120
14988,Nb1Sr0.75O3,NaN,,10.1103/PhysRevB.47.2849,14989,orthorhombic,Pnma,266.95,5.69,5.73,5.73,8.14,90,90,90
14989,Nb1Sr0.9O3,NaN,,10.1103/physrevb.47.2849,14989,orthorhombic,Pnma,266.95,5.69,5.73,5.73,8.14,90,90,90
14990,Nb1Te2,0.50 ,1994,10.1016/0921-4526(94)91490-7,14990,monoclinic,C12/m1,249.29,6.96,3.7,7.76,9.61,110.8,90,103.8
14991,Nb1Te4,NaN,,10.1016/j.matchemphys.2019.01.008,14991,tetragonal,P4/ncc1,3684.19,6.53,13.25,13.25,20.98,90,90,90
14992,Nb1Zn3,NaN,,10.1103/RevModPhys.35.1,14992,cubic,Pm-3m,59.78,8.03,3.91,3.91,3.91,90,90,90
14993,Nb2.75Sn1Ta0.25,17.80 ,,,15051,cubic,Pm-3n,150.96,8.74,5.32,5.32,5.32,90,90,90
14994,Nb2.7Sn1Ta0.3,18.00 ,1966,10.1007/BF01375493,15051,cubic,Pm-3n,150.96,8.74,5.32,5.32,5.32,90,90,90
14995,Nb2.7Sn1Ti0.3,16.40 ,1966,10.1007/BF01375493,15051,cubic,Pm-3n,150.96,8.74,5.32,5.32,5.32,90,90,90
14996,Nb2.7Sn1V0.3,15.90 ,1966,10.1007/BF01375493,15051,cubic,Pm-3n,150.96,8.74,5.32,5.32,5.32,90,90,90
14997,Nb2.7Sn1Zr0.3,18.10 ,1966,10.1007/BF01375493,15051,cubic,Pm-3n,150.96,8.74,5.32,5.32,5.32,90,90,90
14998,Nb2.85Sn1Ta0.15,18.30 ,1966,10.1007/BF01375493,15051,cubic,Pm-3n,150.96,8.74,5.32,5.32,5.32,90,90,90
14999,Nb2.85Sn1Ti0.15,17.90 ,1966,10.1007/BF01375493,15051,cubic,Pm-3n,150.96,8.74,5.32,5.32,5.32,90,90,90
15000,Nb2.85Sn1V0.15,17.10 ,1966,10.1007/BF01375493,15051,cubic,Pm-3n,150.96,8.74,5.32,5.32,5.32,90,90,90
15001,Nb2.85Sn1Zr0.15,18.10 ,1966,10.1007/BF01375493,15051,cubic,Pm-3n,150.96,8.74,5.32,5.32,5.32,90,90,90
15002,Nb2.934Sn1V0.066,17.70 ,1966,10.1007/BF01375493,15051,cubic,Pm-3n,150.96,8.74,5.32,5.32,5.32,90,90,90
15003,Nb1Ti3,7.20 ,,,15003,orthorhombic,Amm2,70.04,5.61,2.9,2.9,9.05,90,90,112.65
15004,Nb2Pd1S5,6.25 ,2013,10.1103/PhysRevB.88.104507,15004,monoclinic,C12/m1,309.83,4.85,6.43,6.43,15.67,74.12,74.12,29.87
15005,Nb2Se3,2.30 ,2007,10.1103/PhysRevB.75.064517,15005,monoclinic,P12_1/m1,208.13,6.74,3.48,6.63,9.3,104.07,90,90
15006,Nb2Si1,NaN,,,15006,tetragonal,P4/mbm,160.24,6.94,6.75,6.75,3.52,90,90,90
15007,Nb3Os0.02Rh0.98,2.42 ,,,15033,cubic,Pm-3n,138.31,9.16,5.17,5.17,5.17,90,90,90
15008,Nb3Os0.05Rh0.95,2.39 ,1965,10.1103/PhysRev.137.A1438,15033,cubic,Pm-3n,138.31,9.16,5.17,5.17,5.17,90,90,90
15009,Nb3Os0.1Rh0.9,2.30 ,1965,10.1103/PhysRev.137.A1438,15033,cubic,Pm-3n,138.31,9.16,5.17,5.17,5.17,90,90,90
15010,Nb3Os0.3Rh0.7,1.70 ,,,15033,cubic,Pm-3n,138.31,9.16,5.17,5.17,5.17,90,90,90
15011,Nb3Os0.7Rh0.3,NaN,,10.1103/PhysRev.137.A1438,15013,cubic,Pm-3n,138.27,11.26,5.17,5.17,5.17,90,90,90
15012,Nb3Os0.9Rh0.1,NaN,,10.1103/PhysRev.137.A1438,15013,cubic,Pm-3n,138.27,11.26,5.17,5.17,5.17,90,90,90
15013,Nb3Os1,1.05 ,1969,10.1007/BF00627932,15013,cubic,Pm-3n,138.27,11.26,5.17,5.17,5.17,90,90,90
15014,Nb3Os2,1.78 ,1961,10.1016/0022-3697(65)90144-7,15014,orthorhombic,Cmm2,500.06,13.13,5.09,9.91,9.91,89.81,90,90
15015,Nb3P1,2.00 ,,,15015,tetragonal,P4_2/n,531.95,7.73,5.13,10.18,10.18,90,90,90
15016,Nb3Pb0.15Sn0.85,18.24 ,1964,10.1007/BF01375401,15051,cubic,Pm-3n,150.96,8.74,5.32,5.32,5.32,90,90,90
15017,Nb3Pb1,NaN,,,15017,cubic,Pm-3n,156.34,10.32,5.39,5.39,5.39,90,90,90
15018,Nb3Pd0.02Rh0.98,2.49 ,,,15033,cubic,Pm-3n,138.31,9.16,5.17,5.17,5.17,90,90,90
15019,Nb3Pd0.05Rh0.95,2.49 ,1965,10.1103/PhysRev.137.A1438,15033,cubic,Pm-3n,138.31,9.16,5.17,5.17,5.17,90,90,90
15020,Nb3Pd0.1Rh0.9,2.55 ,1965,10.1103/PhysRev.137.A1438,15033,cubic,Pm-3n,138.31,9.16,5.17,5.17,5.17,90,90,90
15021,Nb3Pt0.02Rh0.98,2.52 ,,,15033,cubic,Pm-3n,138.31,9.16,5.17,5.17,5.17,90,90,90
15022,Nb3Pt0.05Rh0.95,2.53 ,1965,10.1103/PhysRev.137.A1438,15033,cubic,Pm-3n,138.31,9.16,5.17,5.17,5.17,90,90,90
15023,Nb3Pt0.1Rh0.9,2.80 ,1965,10.1103/PhysRev.137.A1438,15033,cubic,Pm-3n,138.31,9.16,5.17,5.17,5.17,90,90,90
15024,Nb3Pt0.3Rh0.7,5.10 ,1965,10.1103/PhysRev.137.A1438,15033,cubic,Pm-3n,138.31,9.16,5.17,5.17,5.17,90,90,90
15025,Nb3Pt0.7Rh0.3,7.40 ,1965,10.1103/PhysRev.137.A1438,15029,cubic,Pm-3n,140.18,11.22,5.19,5.19,5.19,90,90,90
15026,Nb3Pt0.95Rh0.05,8.90 ,1965,10.1103/PhysRev.137.A1438,15029,cubic,Pm-3n,140.18,11.22,5.19,5.19,5.19,90,90,90
15027,Nb3Pt0.98Rh0.02,9.60 ,1965,10.1103/PhysRev.137.A1438,15029,cubic,Pm-3n,140.18,11.22,5.19,5.19,5.19,90,90,90
15028,Nb3Pt0.9Rh0.1,7.90 ,1965,10.1103/PhysRev.137.A1438,15029,cubic,Pm-3n,140.18,11.22,5.19,5.19,5.19,90,90,90
15029,Nb3Pt1,11.00 ,1970,"J.SPPL.PHYS.,41(1970)4958",15029,cubic,Pm-3n,140.18,11.22,5.19,5.19,5.19,90,90,90
15030,Nb3Rh0.95Ru0.05,2.42 ,1965,10.1103/PhysRev.137.A1438,15033,cubic,Pm-3n,138.31,9.16,5.17,5.17,5.17,90,90,90
15031,Nb3Rh0.98Ru0.02,2.42 ,1965,10.1103/PhysRev.137.A1438,15033,cubic,Pm-3n,138.31,9.16,5.17,5.17,5.17,90,90,90
15032,Nb3Rh0.9Ru0.1,2.44 ,1965,10.1103/PhysRev.137.A1438,15033,cubic,Pm-3n,138.31,9.16,5.17,5.17,5.17,90,90,90
15033,Nb3Rh1,2.80 ,1972,10.1007/BF00630915,15033,cubic,Pm-3n,138.31,9.16,5.17,5.17,5.17,90,90,90
15034,Nb3S4,3.81 ,1978,10.1016/0038-1098(78)91258-9,15034,hexagonal,P6_3/m,276.4,4.89,9.67,9.67,3.41,90,90,120
15035,Nb3Sb0.1Sn0.9,17.04 ,1964,10.1007/BF01375401,15051,cubic,Pm-3n,150.96,8.74,5.32,5.32,5.32,90,90,90
15036,Nb3Sb0.2Sn0.8,16.50 ,1967,10.1016/0022-3697(67)90018-2,15051,cubic,Pm-3n,150.96,8.74,5.32,5.32,5.32,90,90,90
15037,Nb3Sb0.3Sn0.7,15.80 ,1967,10.1016/0022-3697(67)90018-2,15051,cubic,Pm-3n,150.96,8.74,5.32,5.32,5.32,90,90,90
15038,Nb3Sb0.75Sn0.25,NaN,,,15038,orthorhombic,Pmmm,298.17,8.9,5.3,5.3,10.6,90,90,90
15039,Nb3Sb0.7Sn0.3,6.80 ,,,15038,orthorhombic,Pmmm,298.17,8.9,5.3,5.3,10.6,90,90,90
15040,Nb3Sb0.8Sn0.2,NaN,,,15038,orthorhombic,Pmmm,298.17,8.9,5.3,5.3,10.6,90,90,90
15041,Nb3Sb0.9Sn0.1,NaN,,,15042,cubic,Pm-3n,149.09,8.92,5.3,5.3,5.3,90,90,90
15042,Nb3Sb1,2.20 ,1974,10.1063/1.1663094,15042,cubic,Pm-3n,149.09,8.92,5.3,5.3,5.3,90,90,90
15043,Nb3Se4,2.31 ,1996,10.1103/PhysRevB.53.384,15043,cubic,Fd-3m1,78,3.92,4.8,4.8,4.8,60,60,60
15044,Nb3Si0.06Sn0.94,17.80 ,1963,10.1038/198984a0,15051,cubic,Pm-3n,150.96,8.74,5.32,5.32,5.32,90,90,90
15045,Nb3Si0.25Sn0.75,16.40 ,1963,10.1038/198984a0,15051,cubic,Pm-3n,150.96,8.74,5.32,5.32,5.32,90,90,90
15046,Nb3Si0.27Sn0.73,13.90 ,1963,10.1038/198984a0,15051,cubic,Pm-3n,150.96,8.74,5.32,5.32,5.32,90,90,90
15047,Nb6Si1Sn1,8.30 ,1963,10.1038/198984a0,15047,cubic,Pm-3,143.63,8.14,5.24,5.24,5.24,90,90,90
15048,Nb3Si0.6Sn0.4,6.50 ,,,15047,cubic,Pm-3,143.63,8.14,5.24,5.24,5.24,90,90,90
15049,Nb3Sn0.85Tl0.15,18.20 ,1964,10.1007/BF01375401,15051,cubic,Pm-3n,150.96,8.74,5.32,5.32,5.32,90,90,90
15050,Nb3Sn0.9Tl0.1,18.25 ,1964,10.1007/BF01375401,15051,cubic,Pm-3n,150.96,8.74,5.32,5.32,5.32,90,90,90
15051,Nb3Sn1,18.07 ,1958,10.1007/BF01338385,15051,cubic,Pm-3n,150.96,8.74,5.32,5.32,5.32,90,90,90
15052,Nb3Te1,NaN,,,15052,cubic,Pm-3n,148.12,9.11,5.29,5.29,5.29,90,90,90
15053,Nb3Te4,1.95 ,1996,10.1103/PhysRevB.53.384,15053,hexagonal,P6_3/m,373.6,7.01,10.84,10.84,3.67,90,90,120
15054,Nb4Ni1Si1,7.70 ,2011,10.1103/PhysRevB.84.224518,15054,tetragonal,P4/mcc,194.3,7.84,6.25,6.25,4.97,90,90,90
15055,Nb50Zr50,10.20 ,,,15055,orthorhombic,Cmmm,40.87,7.48,2.99,2.99,4.87,90,90,109.62
15056,Nb55Rh45,5.13 ,1980,10.1103/PhysRevB.22.5213,14938,tetragonal,P4/mmm,63.33,10.27,3.88,4.04,4.04,90,90,90
15057,Nb5Sb4,8.60 ,1968,10.1007/BFb0119183,15057,monoclinic,C12/m1,194.34,8.13,3.58,7.58,7.58,86.94,76.34,76.34
15058,Nb5Si3,0.69 ,1979,10.1063/1.326202,15058,tetragonal,I4/mcm,258.28,7.06,5.09,7.56,7.56,83.5,70.33,70.33
15059,Nb5Te4,NaN,,10.1007/BFb0119186,15059,tetragonal,I4/m,200.76,8.06,3.7,7.59,7.59,86.59,75.89,75.89
15060,Nb6Ni16Si7,NaN,,10.1016/j.materresbull.2007.09.023,15060,cubic,Fm-3m,349.8,8.04,7.91,7.91,7.91,60,60,60
15061,Nb6Sn5,2.80 ,1966,10.1063/1.1708155,15061,orthorhombic,Immm,446.06,8.57,10.06,10.06,10.06,147.23,125.05,65.47
15062,Nd0.1Os4Pr0.9Sb12,1.73 ,2011,10.1103/PhysRevB.83.024511,15179,cubic,Im-3,410.91,9.55,8.11,8.11,8.11,109.47,109.47,109.47
15063,Nd0.25Os4Pr0.75Sb12,1.48 ,2011,10.1103/PhysRevB.83.024511,15179,cubic,Im-3,410.91,9.55,8.11,8.11,8.11,109.47,109.47,109.47
15064,Nd0.2Os4Pr0.8Sb12,1.61 ,2011,10.1103/PhysRevB.83.024511,15179,cubic,Im-3,410.91,9.55,8.11,8.11,8.11,109.47,109.47,109.47
15065,Nd0.2Ru2Th0.8,4.55 ,1986,10.1103/PhysRevB.33.162,15542,cubic,Fd-3m1,111.61,12.92,5.4,5.4,5.4,60,60,60
15066,Nd0.3Os4Pr0.7Sb12,1.27 ,2011,10.1103/PhysRevB.83.024511,15179,cubic,Im-3,410.91,9.55,8.11,8.11,8.11,109.47,109.47,109.47
15067,Nd0.8Os4Pr0.2Sb12,NaN,,10.1016/j.physb.2007.10.085,15078,cubic,Im-3,410.13,9.58,8.11,8.11,8.11,109.47,109.47,109.47
15068,Nd0.92Ni1Th0.08O3,NaN,,10.1103/PhysRevB.52.13563,15077,orthorhombic,Pnma,220.61,7.56,5.38,5.39,7.6,90,90,90
15069,Nd0.95Ni1Sr0.05O3,NaN,,10.1103/PhysRevB.52.13563,15077,orthorhombic,Pnma,220.61,7.56,5.38,5.39,7.6,90,90,90
15070,Nd0.95Ni1Th0.05O3,NaN,,10.1103/PhysRevB.52.13563,15077,orthorhombic,Pnma,220.61,7.56,5.38,5.39,7.6,90,90,90
15071,Nd0.97Ni1Sr0.03O3,NaN,,10.1103/PhysRevB.52.13563,15077,orthorhombic,Pnma,220.61,7.56,5.38,5.39,7.6,90,90,90
15072,Nd0.97Ni1Th0.03O3,NaN,,10.1103/PhysRevB.52.13563,15077,orthorhombic,Pnma,220.61,7.56,5.38,5.39,7.6,90,90,90
15073,Nd0.98Ni1Sr0.02O3,NaN,,10.1103/PhysRevB.52.13563,15077,orthorhombic,Pnma,220.61,7.56,5.38,5.39,7.6,90,90,90
15074,Nd0.99Ni1Sr0.01O3,NaN,,10.1103/PhysRevB.52.13563,15077,orthorhombic,Pnma,220.61,7.56,5.38,5.39,7.6,90,90,90
15075,Nd0.9Ni1Sr0.1O3,NaN,,10.1103/PhysRevB.52.13563,15077,orthorhombic,Pnma,220.61,7.56,5.38,5.39,7.6,90,90,90
15076,Nd0.9Ni1Th0.1O3,NaN,,10.1103/PhysRevB.52.13563,15077,orthorhombic,Pnma,220.61,7.56,5.38,5.39,7.6,90,90,90
15077,Nd1Ni1O3,NaN,,10.1103/PhysRevB.52.13563,15077,orthorhombic,Pnma,220.61,7.56,5.38,5.39,7.6,90,90,90
15078,Nd1Os4Sb12,NaN,,10.1016/j.physb.2007.10.085,15078,cubic,Im-3,410.13,9.58,8.11,8.11,8.11,109.47,109.47,109.47
15079,Nd1P2Pd2,NaN,,10.1016/j.jmmm.2016.05.089,15079,tetragonal,I4/mmm,85.52,8.14,5.76,5.76,5.76,137.74,137.74,61.29
15080,Nd1Pt1Si1,NaN,,10.1103/PhysRevB.52.6784,15080,tetragonal,I4_1md,128.02,9.53,7.81,7.81,7.81,148.7,148.7,44.85
15081,Nd1Pt2Si2,NaN,,10.7566/JPSJ.82.064715,15081,tetragonal,P4/nmm1,178.12,11.01,4.26,4.26,9.83,90,90,90
15082,Nd1Ru2,NaN,,10.1103/PhysRevLett.1.92,15082,hexagonal,P6_3/mmc,221.59,10.38,5.29,5.29,9.13,90,90,120
15083,Nd1Ru4Sb12,NaN,,10.1143/JPSJ.69.868,15083,cubic,Im-3,406.15,8.22,8.08,8.08,8.08,109.47,109.47,109.47
15084,Nd1Si2,NaN,,10.1103/PhysRev.112.89,15084,tetragonal,I4_1/amd,125.15,5.32,4.32,4.32,7.36,107.07,107.07,90
15085,Nd2Ni1O4,NaN,,10.1016/0038-1098(89)90809-0,15085,tetragonal,P4_2/ncm,377.48,7.24,5.58,5.58,12.14,90,90,90
15086,Nd2Rh3Si5,NaN,,10.1103/PhysRevB.64.064514,15086,orthorhombic,Ibam,339.7,7.21,8.23,8.23,8.23,138.55,105.75,88.8
15087,Nd2S3,NaN,,,15087,orthorhombic,Pnma,477.15,5.35,4.05,7.51,15.67,90,90,90
15088,Ni0.02S2Ta1,3.33 ,2010,10.1016/j.physc.2010.01.042,15562,hexagonal,P6_3/mmc,121.15,6.72,3.34,3.34,12.55,90,90,120
15089,Ni0.04S2Ta1,4.10 ,2010,10.1016/j.physc.2010.01.042,15562,hexagonal,P6_3/mmc,121.15,6.72,3.34,3.34,12.55,90,90,120
15090,Ni0.05Pd0.95Te2,1.40 ,1961,10.1038/s41699-021-00204-5,15308,trigonal,P-3m1,75.08,8,4.07,4.07,5.23,90,90,120
15091,Ni0.05S2Ta1,3.05 ,2009,10.1016/j.ssc.2009.05.007,15562,hexagonal,P6_3/mmc,121.15,6.72,3.34,3.34,12.55,90,90,120
15092,Ni0.06S2Ta1,1.90 ,2010,10.1016/j.physc.2010.01.042,15562,hexagonal,P6_3/mmc,121.15,6.72,3.34,3.34,12.55,90,90,120
15093,Ni0.08S2Ta1,NaN,,10.1016/J.PHYSC.2010.01.042,15562,hexagonal,P6_3/mmc,121.15,6.72,3.34,3.34,12.55,90,90,120
15094,Ni0.1Pd0.9Te2,1.30 ,1961,10.1038/s41699-021-00204-5,15308,trigonal,P-3m1,75.08,8,4.07,4.07,5.23,90,90,120
15095,Ni0.1Si1.9Sr1,2.30 ,2012,10.1143/JPSJ.81.023702,15631,tetragonal,I4_1/amd,136.5,3.5,4.44,4.44,7.61,106.96,106.96,90
15096,Ni0.22V0.78,0.35 ,1969,10.1007/BF00627932,15096,cubic,Pm-3n,99.88,7.03,4.64,4.64,4.64,90,90,90
15097,Ni0.25Pd49.75Sb50,1.50 ,1968,10.1103/PhysRev.169.457,15284,hexagonal,P6_3/mmc,82.59,9.18,4.11,4.11,5.64,90,90,120
15098,Ni0.2Si1.8Sr1,2.60 ,2012,10.1143/JPSJ.81.023702,15631,tetragonal,I4_1/amd,136.5,3.5,4.44,4.44,7.61,106.96,106.96,90
15099,Ni3Th7,1.98 ,,,15099,hexagonal,P6_3mc,518.14,11.54,9.81,9.81,6.21,90,90,120
15100,Ni0.5Si1.5Sr1,NaN,,10.1143/JPSJ.81.023702,15100,hexagonal,P-6m2,134.68,3.92,4.08,4.08,9.33,90,90,120
15101,Ni3V1Zr2,0.43 ,,,15101,trigonal,R-3mH,87.42,7.78,4.94,4.94,4.94,61.27,61.27,61.27
15102,Ni16Sc6Si7,NaN,,10.1016/j.materresbull.2007.09.023,15102,cubic,Fm-3m,365.64,6.38,8.03,8.03,8.03,60,60,60
15103,Ni16Si7Ta6,NaN,,10.1016/j.materresbull.2007.09.023,15103,cubic,Fm-3m,346.2,10.65,7.88,7.88,7.88,60,60,60
15104,Ni16Si7Ti6,NaN,,10.1016/j.materresbull.2007.09.023,15104,cubic,Fm-3m,340.92,6.93,7.84,7.84,7.84,60,60,60
15105,Ni17Zr83,3.00 ,1984,10.1103/PhysRevB.29.5207,15126,cubic,Fd-3m1,235.99,5.96,6.94,6.94,6.94,60,60,60
15106,Ni18Zr82,2.98 ,1984,10.1103/PhysRevB.29.5207,15126,cubic,Fd-3m1,235.99,5.96,6.94,6.94,6.94,60,60,60
15107,Ni1O1,NaN,,10.1103/PhysRev.87.799,15107,cubic,Fm-3m,18.34,6.76,2.96,2.96,2.96,60,60,60
15108,Ni1P1,NaN,,,15108,orthorhombic,Pbca,199.66,5.97,4.85,6,6.86,90,90,90
15109,Ni1P3,NaN,,10.1016/0022-3697(95)00197-2,15109,cubic,Im-3,236.23,4.26,6.75,6.75,6.75,109.47,109.47,109.47
15110,Ni1Pr2O4,NaN,,10.1016/0038-1098(89)90809-0,15110,tetragonal,P4_2/ncm,383.35,7.01,5.58,5.58,12.3,90,90,90
15111,Ni1Pr3,NaN,,10.1088/0953-8984/9/35/015,15111,orthorhombic,Pnma,469.15,6.82,6.62,7.04,10.07,90,90,90
15112,Ni1S1,NaN,,10.1103/PhysRev.87.799,15112,cubic,Fd-3m1,206.81,4.89,6.64,6.64,6.64,60,60,60
15113,Ni1Sb1,NaN,,10.1103/RevModPhys.35.1,15113,hexagonal,P6_3/mmc,68.42,8.76,3.93,3.93,5.12,90,90,120
15114,Ni1Sb3,NaN,,,15114,cubic,Im-3,387.5,7.27,7.95,7.95,7.95,109.47,109.47,109.47
15115,Ni1Si1,NaN,,,15115,orthorhombic,Pnma,95.11,6.06,3.32,5.14,5.57,90,90,90
15116,Ni1Si2,NaN,,10.1103/PhysRev.92.874,15116,cubic,Fm-3m,39.07,4.88,3.81,3.81,3.81,60,60,60
15117,Ni1Sm1,1.60 ,2016,10.1103/PhysRevB.94.024106,15117,orthorhombic,Cmcm,83.12,8.35,3.78,4.29,5.46,90,69.64,90
15118,Ni1Ta2,0.90 ,1972,10.1016/0022-5088(72)90060-4,15118,tetragonal,I4/mcm,92.9,15.04,4.84,5.01,5.01,76.48,61.09,61.09
15119,Ni1Tb3,NaN,,10.1088/0953-8984/9/35/015,15119,orthorhombic,Pnma,418.94,8.49,6.32,6.82,9.72,90,90,90
15120,Ni1Te1,NaN,,10.1103/PhysRev.92.874,15120,trigonal,R-3mH,86.29,7.17,7.05,7.05,7.05,31.79,31.79,31.79
15121,Ni1Te2,NaN,,,15121,trigonal,P-3m1,69.45,7.5,3.87,3.87,5.36,90,90,120
15122,Ni1Ti1,NaN,,10.1103/RevModPhys.35.1,15122,monoclinic,P12_1/m1,53.41,6.63,2.89,3.97,4.83,90,105.23,90
15123,Ni1U6,0.86 ,1975,10.1016/0022-3697(75)90002-5,15123,tetragonal,I4/mcm,270.86,18.23,7.72,7.72,7.72,96.3,96.3,141.31
15124,Ni1Zr2,2.77 ,1983,10.1103/PhysRevB.27.5519,15124,tetragonal,I4/mcm,109.71,7.3,5.24,5.27,5.27,75.71,60.21,60.21
15125,Ni1Zr3,3.35 ,1983,10.1103/PhysRevB.27.5519,15125,hexagonal,P6_3/mmc,155.95,7.08,6.06,6.06,4.9,90,90,120
15126,Ni1Zr4,3.77 ,1989,10.1103/PhysRevB.39.4677,15126,cubic,Fd-3m1,235.99,5.96,6.94,6.94,6.94,60,60,60
15127,Ni21Zr79,3.06 ,1984,10.1103/PhysRevB.29.5207,15125,hexagonal,P6_3/mmc,155.95,7.08,6.06,6.06,4.9,90,90,120
15128,Ni22Zr78,3.47 ,1983,10.1103/PhysRevB.28.1396,15125,hexagonal,P6_3/mmc,155.95,7.08,6.06,6.06,4.9,90,90,120
15129,Ni24Zr76,3.29 ,1983,10.1103/PhysRevB.28.1396,15125,hexagonal,P6_3/mmc,155.95,7.08,6.06,6.06,4.9,90,90,120
15130,Ni1Th3,3.70 ,1985,10.1103/PhysRevB.31.3100,15130,tetragonal,I4/mmm,106.55,11.76,5.94,5.94,5.94,134.08,134.08,66.96
15131,Ni27Zr73,3.10 ,1983,10.1103/PhysRevB.28.1396,15125,hexagonal,P6_3/mmc,155.95,7.08,6.06,6.06,4.9,90,90,120
15132,Ni29Zr71,2.92 ,1989,10.1103/PhysRevB.39.4677,15124,tetragonal,I4/mcm,109.71,7.3,5.24,5.27,5.27,75.71,60.21,60.21
15133,Ni2P1,NaN,,10.1016/0022-3697(65)90241-6,15133,hexagonal,P-62m,97.84,7.55,5.82,5.82,3.34,90,90,120
15134,Ni2P2Sc2Sr4O6,3.60 ,2010,10.1088/1742-6596/234/1/012025,15134,tetragonal,P4/nmm1,253.33,4.69,4.08,4.08,15.21,90,90,90
15135,Ni2P2Sr1,1.41 ,2017,10.7566/JPSJ.86.035001,15135,orthorhombic,Immm,245.21,5.42,3.91,8.18,8.18,81.55,76.18,76.18
15136,Ni2Se2Tl1,3.70 ,2013,10.1103/PhysRevLett.111.207001,15136,tetragonal,I4/mmm,101.9,7.82,7.27,7.27,7.27,148.96,148.96,44.47
15137,Ni2Sn1Ti1,NaN,,10.1016/0167-577X(83)90043-5,15137,cubic,Fm-3m,57.14,8.25,4.32,4.32,4.32,60,60,60
15138,Ni2Sn1V1,NaN,,10.1016/0167-577X(83)90043-5,15138,cubic,Fm-3m,54.93,8.68,4.27,4.27,4.27,60,60,60
15139,Ni2Zn11,NaN,,10.1016/j.intermet.2013.02.007,15139,cubic,I-43m,343.35,8.09,7.64,7.64,7.64,109.47,109.47,109.47
15140,Ni30Zr70,2.58 ,1984,10.1103/PhysRevB.29.5207,15124,tetragonal,I4/mcm,109.71,7.3,5.24,5.27,5.27,75.71,60.21,60.21
15141,Ni31Zr69,2.44 ,1984,10.1103/PhysRevB.29.5207,15124,tetragonal,I4/mcm,109.71,7.3,5.24,5.27,5.27,75.71,60.21,60.21
15142,Ni33Zr67,2.60 ,1989,10.1103/PhysRevB.39.4677,15124,tetragonal,I4/mcm,109.71,7.3,5.24,5.27,5.27,75.71,60.21,60.21
15143,Ni36.5Zr63.5,2.44 ,1989,10.1103/PhysRevB.39.4677,15124,tetragonal,I4/mcm,109.71,7.3,5.24,5.27,5.27,75.71,60.21,60.21
15144,Ni3P1,NaN,,,15144,tetragonal,I-4,169.86,8.1,4.32,6.63,6.63,83.91,70.99,70.97
15145,Ni40Zr60,2.31 ,1989,10.1103/PhysRevB.39.4677,15124,tetragonal,I4/mcm,109.71,7.3,5.24,5.27,5.27,75.71,60.21,60.21
15146,Ni45Zr55,2.00 ,1989,10.1103/PhysRevB.39.4677,15146,orthorhombic,Cmcm,66.14,7.53,3.26,4.04,5.28,90,108,90
15147,Ni4P2Zr1,NaN,,10.1016/S0038-1098(97)00324-4,15147,tetragonal,P4_2/mnm,168.46,7.65,3.54,6.9,6.9,90,90,90
15148,O2,0.65 ,1998,10.1088/0953-8984/10/49/008,15148,monoclinic,C12/m1,107.64,1.97,5.37,5.37,4.39,69.24,69.24,70.79
15149,Os0.232Re0.768,1.67 ,1971,10.1103/PhysRevB.3.3757,15149,hexagonal,P6_3/mmc,116.91,21.27,5.53,5.53,4.41,90,90,120.01
15150,Os0.2Rh0.8,NaN,,10.1103/PhysRev.165.533,15863,hexagonal,P6_3/mmc,114.52,14.47,5.49,5.49,4.38,90,90,120
15151,Os0.32Rh0.68,0.04 ,1971,10.1016/0375-9601(71)90805-X,15863,hexagonal,P6_3/mmc,114.52,14.47,5.49,5.49,4.38,90,90,120
15152,Os0.3Re0.7,1.54 ,1971,10.1103/PhysRevB.3.3757,15149,hexagonal,P6_3/mmc,116.91,21.27,5.53,5.53,4.41,90,90,120.01
15153,Os0.432Re0.568,1.18 ,1971,10.1103/PhysRevB.3.3757,15806,hexagonal,P-6m2,28.86,21.66,2.76,2.76,4.38,90,90,60
15154,Os0.55V0.45,5.04 ,1969,10.1007/BF00627932,15156,cubic,Pm-3m,27.45,14.59,3.02,3.02,3.02,90,90,90
15155,Os0.56Re0.44,0.94 ,1971,10.1103/PhysRevB.3.3757,15806,hexagonal,P-6m2,28.86,21.66,2.76,2.76,4.38,90,90,60
15156,Os1V1,5.15 ,1978,10.1016/0038-1098(78)90038-8,15156,cubic,Pm-3m,27.45,14.59,3.02,3.02,3.02,90,90,90
15157,Os0.74W0.26,4.40 ,1961,10.1016/0022-3697(61)90067-1,15862,hexagonal,P6_3/mmc,116.39,21.53,5.53,5.53,4.4,90,90,120
15158,Os0.7Re0.3,0.80 ,1971,10.1103/PhysRevB.3.3757,15158,hexagonal,P6_3/mmc,114.14,22.02,5.51,5.51,4.34,90,90,120
15159,Os0.81Re0.19,0.73 ,1971,10.1103/PhysRevB.3.3757,15158,hexagonal,P6_3/mmc,114.14,22.02,5.51,5.51,4.34,90,90,120
15160,Os0.8W0.2,NaN,,,15862,hexagonal,P6_3/mmc,116.39,21.53,5.53,5.53,4.4,90,90,120
15161,Os1,0.48 ,1971,10.1103/PhysRevB.3.3757,15161,hexagonal,P6_3/mmc,28.25,22.36,2.75,2.75,4.33,90,90,120
15162,Os1P1Ti1,NaN,,10.1073/pnas.77.6.3132,15162,hexagonal,P-62m,124.77,10.74,6.23,6.23,3.71,90,90,120
15163,Os1P1Zr1,7.44 ,1982,"Springer-Verlag, 1982,",15163,orthorhombic,Pnma,184.63,11.24,3.92,6.46,7.3,90,90,90
15164,Os1Si1,NaN,,10.1103/RevModPhys.35.1,15164,cubic,P2_13,108.26,13.39,4.77,4.77,4.77,90,90,90
15165,Os1Si1Ti1,NaN,,10.1016/0038-1098(86)90640-X,15165,orthorhombic,Ima2,256.66,10.33,7.37,7.37,7.37,127.87,122.41,81.38
15166,Os1Si1Zr1,1.72 ,1986,10.1016/0038-1098(86)90640-X,15166,orthorhombic,Pnma,194.44,10.57,4.07,6.44,7.42,90,90,90
15167,Os1Ti1,0.46 ,1963,10.1103/RevModPhys.35.1,15167,cubic,Pm-3m,29.35,13.47,3.08,3.08,3.08,90,90,90
15168,Os2P2Sr1,NaN,,Superconducting LaRu2P2 and Other Alkaline Earth and Rare Earth Metal Ruthenium and Osmium Phosphides and Arsenides with ThCr2Si2 Structure,15168,tetragonal,I4/mmm,93.89,9.37,4.06,4.06,6.38,108.54,108.54,90
15169,Os2Rb1O6,6.40 ,2001,10.1103/PhysRevB.70.020503,15169,cubic,Fd-3m1,261.57,7.13,7.18,7.18,7.18,60,60,60
15170,Os2Sc1,4.60 ,,,15170,hexagonal,P6_3/mmc,199.53,14.16,5.18,5.18,8.6,90,90,120
15171,Os2Si2Th1,1.10 ,1984,10.1016/0038-1098(84)90008-5,15171,tetragonal,I4/mmm,87.11,12.75,4.23,4.23,5.72,111.7,111.7,90
15172,Os2Si2Y1,1.10 ,1984,10.1016/0038-1098(84)90008-5,15172,tetragonal,I4/mmm,83.61,10.44,4.17,4.17,5.63,111.75,111.75,90
15173,Os2Th1,NaN,,10.1103/RevModPhys.35.1,14377,cubic,Fm-3m,292.1,18.3,6.64,6.64,6.64,90,90,90
15174,Os2U1,NaN,,10.1103/RevModPhys.35.1,15174,hexagonal,P6_3/mmc,214.14,19.18,5.38,5.38,8.53,90,90,120
15175,Os2Y1,4.70 ,1971,10.1007/BF00628300,15175,hexagonal,P6_3/mmc,215.43,14.47,5.28,5.28,8.93,90,90,120
15176,Os2Zr1,3.00 ,1961,10.1016/0022-3697(61)90066-X,15176,hexagonal,P6_3/mmc,201.79,15.53,5.21,5.21,8.59,90,90,120
15177,Os3.8Pr1Ru0.2Sb12,1.68 ,2004,10.1103/PhysRevB.69.024523,15179,cubic,Im-3,410.91,9.55,8.11,8.11,8.11,109.47,109.47,109.47
15178,Os3Th7,1.51 ,1961,10.1016/0022-3697(61)90066-X,15178,hexagonal,P6_3mc,553.08,13.18,10,10,6.38,90,90,120
15179,Os4Pr1Sb12,1.86 ,2005,10.1103/PhysRevLett.94.107002,15179,cubic,Im-3,410.91,9.55,8.11,8.11,8.11,109.47,109.47,109.47
15180,Os4Zr11,NaN,,10.1016/0022-5088(71)90088-9,15180,cubic,Fm-3m,612.27,9.57,9.53,9.53,9.53,60,60,60
15181,P0.2Si0.8V3,16.60 ,1971,10.1016/S0010-8545(00)80012-0,15643,cubic,Pm-3n,102.74,5.85,4.68,4.68,4.68,90,90,90
15182,P0.3Si0.7V3,14.75 ,1971,10.1016/S0010-8545(00)80012-0,15643,cubic,Pm-3n,102.74,5.85,4.68,4.68,4.68,90,90,90
15183,P0.4S0.6Y1,NaN,,10.1016/0038-1098(70)90046-3,15183,trigonal,R-3mH,88.23,4.53,6.86,6.86,6.86,33.59,33.59,33.59
15184,P0.95Zr1,4.60 ,1974,10.1016/0025-5408(74)90160-3,15184,cubic,Fm-3m,37.05,5.48,3.74,3.74,3.74,60,60,60
15185,P1,10.70 ,1994,10.1103/PhysRevB.50.16274,15185,triclinic,P-1,1005.51,2.15,7.41,11.9,12.74,70.33,72.21,80.93
15186,P12Pr1Ru4,1.80 ,2004,10.1143/JPSJ.73.2370,15186,cubic,Im-3,262.99,5.79,6.99,6.99,6.99,109.47,109.47,109.47
15187,P1Pb1,7.80 ,1932,"Z.Elektrochem., 38(1932)312",15187,monoclinic,P12_1/c1,412.41,7.67,6.06,5.8,12.75,66.92,90,90
15188,P1Pd3,0.35 ,,,15188,orthorhombic,Pnma,235.01,9.9,5.23,6.02,7.47,90,90,90
15189,P1Re2,NaN,,10.1007/BFb0119186,15189,orthorhombic,Pnma,164.77,16.26,2.95,5.54,10.09,90,90,90
15190,P1Rh0.01Ru0.99Zr1,10.10 ,2001,10.1088/0953-8984/13/41/324,15198,orthorhombic,Pnma,183.21,8.09,3.88,6.45,7.31,90,90,90
15191,P1Rh0.05Ru0.95Zr1,9.30 ,2001,10.1088/0953-8984/13/41/324,15198,orthorhombic,Pnma,183.21,8.09,3.88,6.45,7.31,90,90,90
15192,P1Rh0.1Ru0.9Zr1,2.90 ,2001,10.1088/0953-8984/13/41/324,15198,orthorhombic,Pnma,183.21,8.09,3.88,6.45,7.31,90,90,90
15193,P1Rh1Ta1,4.86 ,1985,10.1016/0025-5408(85)90106-0,15193,orthorhombic,Pnma,172.17,12.15,3.78,6.31,7.21,90,90,90
15194,P1Rh1Zr1,1.55 ,1985,10.1016/0025-5408(85)90106-0,15194,orthorhombic,Pnma,183.52,8.15,3.8,6.52,7.41,90,90,90
15195,P1Rh2,1.30 ,,,15195,cubic,Fm-3m,41.83,9.4,3.9,3.9,3.9,60,60,60
15196,P1Ru1Ta1,NaN,,10.1016/0022-5088(78)90031-0,15196,orthorhombic,Pnma,167.78,12.39,3.71,6.31,7.16,90,90,90
15197,P1Ru1Ti1,1.33 ,1985,10.1016/0025-5408(85)90106-0,15197,hexagonal,P-62m,123.03,7.28,6.23,6.23,3.66,90,90,120
15198,P1Ru1Zr1,13.00 ,1996,10.1016/0022-3697(95)00197-2,15198,orthorhombic,Pnma,183.21,8.09,3.88,6.45,7.31,90,90,90
15199,P1Ru2,NaN,,10.1016/0022-3697(63)90022-2,15199,orthorhombic,Pnma,158.08,9.79,3.87,5.84,7,90,90,90
15200,P1S1Ta1,NaN,,,15200,orthorhombic,Immm,97.8,8.29,6.65,6.65,6.65,149.88,138.2,52.38
15201,P1Sn1,4.00 ,1970,10.1021/ic50084a032,15201,tetragonal,I4mm,44.77,5.55,3.84,3.84,4.07,118.13,118.13,90
15202,P1Ti1,NaN,,10.1007/BFb0119186,15202,hexagonal,P6_3/mmc,123.87,4.23,3.5,3.5,11.68,90,90,120
15203,P1V1,NaN,,10.1016/0022-3697(65)90241-6,15203,hexagonal,P6_3/mmc,53.23,5.11,3.15,3.15,6.18,90,90,120
15204,P1V3,NaN,,10.1016/0022-3697(56)90026-9,15204,tetragonal,P4_2/n,408.27,5.98,4.72,9.3,9.3,90,90,90
15205,P1W1,NaN,,10.1103/physrevb.99.184509,15205,orthorhombic,Pnma,116.49,12.25,3.27,5.74,6.2,90,90,90
15206,P1W3,2.76 ,1965,10.1016/0022-3697(65)90241-6,15206,tetragonal,I-42m,237.47,16.29,7.4,7.4,7.4,96.2,96.2,141.64
15207,P1Zr3,4.50 ,,,15207,tetragonal,P4_2/n,631.16,6.41,5.37,10.84,10.84,90,90,90
15208,P2Pd2Pr1,NaN,,10.1016/j.jmmm.2016.05.089,15208,tetragonal,I4/mmm,86.57,7.97,5.78,5.78,5.78,137.62,137.62,61.49
15209,P2Pd2Sm1,NaN,,10.1016/j.jmmm.2016.05.089,15209,tetragonal,I4/mmm,84.13,8.39,5.74,5.74,5.74,137.89,137.89,61.07
15210,P2Pd2Tb1,NaN,,10.1016/j.jmmm.2016.05.089,15210,tetragonal,I4/mmm,82.33,8.75,5.71,5.71,5.71,138.1,138.1,60.74
15211,P2Pd2Y1,0.96 ,2016,"J.Mag.Mag.Mat., 417(2016)66",15211,tetragonal,I4/mmm,82.26,7.34,5.71,5.71,5.71,138.1,138.1,60.75
15212,P2Pd2Yb1,NaN,,10.1016/j.jmmm.2016.05.089,15212,tetragonal,I4/mmm,83.39,8.92,5.68,5.68,5.68,137.2,137.2,62.13
15213,P2Ru2Sr1,NaN,,10.1016/j.jmmm.2016.05.089,15213,tetragonal,I4/mmm,92.47,6.32,4.03,4.03,6.37,108.46,108.46,90
15214,P2Ru2Y1,NaN,,10.1016/0022-4596(87)90014-4,15214,tetragonal,I4/mmm,77.77,7.54,4.04,4.04,5.56,111.28,111.28,90
15215,P2Ti1,NaN,,10.1007/BFb0119186,15215,orthorhombic,Pnma,170.77,4.27,3.35,6.17,8.27,90,90,90
15216,P2V1,NaN,,10.1007/BF00555637,15216,monoclinic,C12/m1,81.78,4.58,3.11,4.48,6.47,79.26,76.08,69.68
15217,P2W1,NaN,,10.1007/BF00555637,15217,orthorhombic,Cmc2_1,88.67,9.21,3.19,4.98,5.81,90,105.92,90
15218,P2Zr1,NaN,,10.1007/BFb0119186,15218,orthorhombic,Pnma,202.2,5.03,3.53,6.53,8.79,90,90,90
15219,P3Pd7,1.00 ,,,15219,trigonal,R3H,302.97,9.18,7.38,7.38,7.38,110.05,110.05,110.05
15220,P3Sn4,1.24 ,1969,10.1016/0375-9601(69)90130-3,15220,trigonal,R-3mH,163.45,5.77,12.11,12.11,12.11,18.93,18.93,18.93
15221,P4Re3,NaN,,10.1007/BFb0119186,15221,monoclinic,C12/m1,102.19,11.09,3.03,6.04,6.28,113.11,103.97,90
15222,P4W14O50,0.39 ,1997,10.1016/S0038-1098(97)10011-4,15222,monoclinic,P12_1/c1,992.26,5.85,6.72,5.42,27.81,78.77,90,90
15223,Pa1,1.40 ,1965,10.1103/PhysRevLett.15.860,15223,hexagonal,P6_3/mmc,49.51,15.5,3.17,3.17,5.69,90,90,120
15224,Pb0.28Sn0.72,7.05 ,1969,10.1063/1.1683729,15224,hexagonal,P6_3/mmc,226.31,8.27,6.69,6.69,5.83,90,90,120
15225,Pb0.52Tl0.48,5.54 ,1966,10.1103/PhysRev.147.340,15228,trigonal,R-3mH,61.19,11.17,3.49,3.49,6.15,73.54,90,120
15226,Pb0.57Sn0.43,7.45 ,1969,10.1063/1.1683729,15226,monoclinic,P1m1,58.11,9.31,3.45,3.46,5.64,89.84,90.19,120.27
15227,Pb0.5Sn0.5Te1,NaN,,10.1103/PhysRevB.90.020505,15227,trigonal,R-3mH,134.57,7.17,7.91,7.91,7.91,33.54,33.54,33.54
15228,Pb1Tl1,5.54 ,1966,10.1103/PhysRev.147.340,15228,trigonal,R-3mH,61.19,11.17,3.49,3.49,6.15,73.54,90,120
15229,Pb4Pt1,2.80 ,1962,10.1016/0022-3697(62)90107-5,15229,tetragonal,P4/nbm1,276.45,12.3,6.09,6.74,6.74,90,90,90
15230,Pb0.985Te1Tl0.015,1.40 ,1981,"Sov.Phys.Solid State, 23(1981)817",15253,cubic,Fm-3m,69.99,7.94,4.63,4.63,4.63,60,60,60
15231,Pb0.986Te1Tl0.014,1.38 ,2006,10.1103/PhysRevB.74.134512,15253,cubic,Fm-3m,69.99,7.94,4.63,4.63,4.63,60,60,60
15232,Pb0.987Te1Tl0.013,1.32 ,2005,10.1103/PhysRevLett.94.157002,15253,cubic,Fm-3m,69.99,7.94,4.63,4.63,4.63,60,60,60
15233,Pb0.989Te1Tl0.011,1.16 ,2006,10.1103/PhysRevB.74.134512,15253,cubic,Fm-3m,69.99,7.94,4.63,4.63,4.63,60,60,60
15234,Pb0.992Te1Tl0.008,0.51 ,2005,10.1103/PhysRevLett.94.157002,15253,cubic,Fm-3m,69.99,7.94,4.63,4.63,4.63,60,60,60
15235,Pb0.996Te1Tl0.004,0.06 ,2005,10.1103/PhysRevLett.94.157002,15253,cubic,Fm-3m,69.99,7.94,4.63,4.63,4.63,60,60,60
15236,Pb0.99Te1Tl0.01,1.30 ,2010,10.1103/PhysRevB.81.134521,15253,cubic,Fm-3m,69.99,7.94,4.63,4.63,4.63,60,60,60
15237,Pb1,6.47 ,1988,10.1088/0022-3735/21/9/004,15237,hexagonal,P6_3/mmc,62.6,10.99,3.47,3.47,6,90,90,120
15238,Pb1.9Rh1,1.32 ,1972,10.1016/0022-5088(72)90060-4,15258,tetragonal,I4/mcm,133.41,12.88,5.6,5.6,5.6,106.06,106.06,116.54
15239,Pb1O2,NaN,,,15239,tetragonal,P4_2/mnm,85.05,9.34,3.41,4.99,4.99,90,90,90
15240,Pb1Pd1Tl1,1.78 ,1972,10.1016/0022-5088(72)90060-4,15240,orthorhombic,Fmmm,139.15,12.36,6.84,5.77,5.59,74.04,54.16,51.8
15241,Pb1Pd2Sc1,2.40 ,1996,10.1103/PhysRevB.53.2651,15241,cubic,Fm-3m,73.37,10.52,4.7,4.7,4.7,60,60,60
15242,Pb1Pd2Tb1,NaN,,10.1103/PhysRevB.53.2651,15242,cubic,Fm-3m,80.44,11.95,4.85,4.85,4.85,60,60,60
15243,Pb1Pd2Tm1,2.10 ,1996,10.1103/PhysRevB.53.2651,15243,cubic,Fm-3m,78.05,12.53,4.8,4.8,4.8,60,60,60
15244,Pb1Pd2U1,NaN,,10.1103/PhysRevB.53.2651,15244,cubic,Fm-3m,83.17,13.14,4.9,4.9,4.9,60,60,60
15245,Pb1Pd2Y1,3.22 ,1996,10.1103/PhysRevB.53.2651,15245,cubic,Fm-3m,80.25,10.53,4.84,4.84,4.84,60,60,60
15246,Pb1Pd2Yb1,2.80 ,1996,10.1103/PhysRevB.53.2651,15246,cubic,Fm-3m,80.42,12.25,4.85,4.85,4.85,60,60,60
15247,Pb1Pd3,NaN,,10.1016/0022-5088(72)90028-8,15247,cubic,Pm-3m,67.88,12.88,4.08,4.08,4.08,90,90,90
15248,Pb1Pt1,7.20 ,1964,10.1103/PhysRev.136.A637,15248,hexagonal,P6_3/mmc,89.58,14.91,4.33,4.33,5.52,90,90,120
15249,Pb1S1,NaN,,,15249,orthorhombic,Pnma,213.44,7.45,4.23,5.98,8.43,90,90,90
15250,Pb1Sb1,6.60 ,1930,"ROY.SOC.CANADA TRANS.,24(1930)25",15250,cubic,Fm-3m,63.18,8.65,4.47,4.47,4.47,60,60,60
15251,Pb1Se1,NaN,,,15251,cubic,Fm-3m,59.05,8.05,4.37,4.37,4.37,60,60,60
15252,Pb1Se2Ta1,4.02 ,2017,10.1103/PhysRevB.96.064528,15252,hexagonal,P-6m2,98.07,9.25,3.47,3.47,9.41,90,90,120
15253,Pb1Te1,5.24 ,,,15253,cubic,Fm-3m,69.99,7.94,4.63,4.63,4.63,60,60,60
15254,Pb1V3,NaN,,,15254,cubic,Pm-3n,127.08,9.41,5.03,5.03,5.03,90,90,90
15255,Pb1Zr3,0.76 ,1963,10.1103/RevModPhys.35.1,15255,tetragonal,I4/mmm,92.65,8.62,5.73,5.73,5.73,135.02,135.02,65.5
15256,Pb4Pd1Rh1,1.70 ,1972,10.1016/0022-5088(72)90060-4,15256,tetragonal,I422,137.5,12.54,5.66,5.66,5.66,105.69,105.69,117.32
15257,Pb2Pd1,3.01 ,1972,10.1016/0022-5088(72)90060-4,15257,tetragonal,I4/mcm,142.19,12.16,5.73,5.73,5.73,105.4,105.37,117.97
15258,Pb2Rh1,2.66 ,1962,10.1016/0022-3697(62)90107-5,15258,tetragonal,I4/mcm,133.41,12.88,5.6,5.6,5.6,106.06,106.06,116.54
15259,Pb2S1Se1,4.59 ,2001,10.1103/PhysRevLett.86.512,15259,trigonal,R-3mH,112.17,7.78,7.44,7.44,7.44,33.56,33.56,33.56
15260,Pb2S1Te1,6.03 ,2001,10.1103/PhysRevLett.86.512,15260,trigonal,R-3mH,124.17,7.68,7.7,7.7,7.7,33.54,33.54,33.54
15261,Pb3Sr1,1.85 ,1970,10.1016/0022-3697(70)90261-1,15261,cubic,Pm-3m,125.36,9.39,5,5,5.01,90,90,90
15262,Pb3Th1,5.55 ,1970,10.1016/0022-3697(70)90261-1,15262,cubic,Pm-3m,117.3,12.08,4.9,4.9,4.9,90,90,90
15263,Pb3Y1,4.72 ,1970,10.1016/0022-3697(70)90261-1,15263,cubic,Pm-3m,114.97,10.26,4.86,4.86,4.86,90,90,90
15264,Pb3Yb1,0.23 ,1970,10.1016/0022-3697(70)90261-1,15264,cubic,Pm-3m,118.87,11.1,4.92,4.92,4.92,90,90,90
15265,Pb3Zr5,4.60 ,1963,10.1103/RevModPhys.35.1,15265,hexagonal,P6_3/mcm,378.24,9.46,8.62,8.62,5.87,90,90,120
15266,Pd0.003Pt2.997U1,0.51 ,1999,10.1016/S0921-4526(98)00803-5,15394,hexagonal,P6_3/mmc,142.81,19.14,5.8,5.8,4.9,90,90,120
15267,Pd0.006Pt2.994U1,0.42 ,1999,10.1016/S0921-4526(98)00803-5,15394,hexagonal,P6_3/mmc,142.81,19.14,5.8,5.8,4.9,90,90,120
15268,Pd0.009Pt2.991U1,0.35 ,1999,10.1016/S0921-4526(98)00803-5,15394,hexagonal,P6_3/mmc,142.81,19.14,5.8,5.8,4.9,90,90,120
15269,Pd0.012Pt2.988U1,0.24 ,1999,10.1016/S0921-4526(98)00803-5,15394,hexagonal,P6_3/mmc,142.81,19.14,5.8,5.8,4.9,90,90,120
15270,Pd0.03Pt2.97U1,NaN,,10.1103/PhysRevB.60.6668,15394,hexagonal,P6_3/mmc,142.81,19.14,5.8,5.8,4.9,90,90,120
15271,Pd0.06Pt2.94U1,NaN,,10.1103/PhysRevB.60.6668,15394,hexagonal,P6_3/mmc,142.81,19.14,5.8,5.8,4.9,90,90,120
15272,Pd0.15Pt2.85U1,NaN,,10.1103/PhysRevB.60.6668,15394,hexagonal,P6_3/mmc,142.81,19.14,5.8,5.8,4.9,90,90,120
15273,Pd0.18Ti0.82,4.73 ,1983,10.1016/0038-1098(83)91062-1,15275,cubic,Pm-3n,129.39,6.42,5.06,5.06,5.06,90,90,90
15274,Pd0.19Ti0.81,3.08 ,1983,10.1016/0038-1098(83)91062-1,15275,cubic,Pm-3n,129.39,6.42,5.06,5.06,5.06,90,90,90
15275,Pd0.24Ti0.76,2.00 ,1983,10.1016/0038-1098(83)91062-1,15275,cubic,Pm-3n,129.39,6.42,5.06,5.06,5.06,90,90,90
15276,Pd0.26Ti0.74,1.66 ,1983,10.1016/0038-1098(83)91062-1,15275,cubic,Pm-3n,129.39,6.42,5.06,5.06,5.06,90,90,90
15277,Pd0.2Ti0.8,4.71 ,1983,10.1016/0038-1098(83)91062-1,15277,tetragonal,I4/mmm,84.07,5.88,9.64,9.64,9.64,162.17,162.17,25.32
15278,Pd0.3Zr0.7,2.53 ,1977,10.1103/PhysRevLett.39.1480,15313,tetragonal,I4/mmm,60.14,7.98,3.33,3.33,5.91,106.39,106.39,90
15279,Pd0.49Sb0.51,1.44 ,1968,10.1103/PhysRev.169.457,15284,hexagonal,P6_3/mmc,82.59,9.18,4.11,4.11,5.64,90,90,120
15280,Pd0.51Sb0.49,1.67 ,1968,10.1103/PhysRev.169.457,15284,hexagonal,P6_3/mmc,82.59,9.18,4.11,4.11,5.64,90,90,120
15281,Pd0.52Sb0.48,1.65 ,1968,10.1103/PhysRev.169.457,15284,hexagonal,P6_3/mmc,82.59,9.18,4.11,4.11,5.64,90,90,120
15282,Pd0.56W0.44,1.58 ,1968,10.1016/0022-5088(68)90188-4,15282,trigonal,R-3mH,31.26,15.42,4.9,4.9,4.9,33.08,33.08,33.08
15283,Pd0.5Rh0.5,NaN,,10.1103/PhysRev.165.533,15283,trigonal,R-3mH,29.62,11.73,4.77,4.77,4.77,33.62,33.62,33.62
15284,Pd1Sb1,1.48 ,1968,10.1103/PhysRev.169.457,15284,hexagonal,P6_3/mmc,82.59,9.18,4.11,4.11,5.64,90,90,120
15285,Pd0.87Te2,1.85 ,1965,10.1016/0022-3697(65)90244-1,15308,trigonal,P-3m1,75.08,8,4.07,4.07,5.23,90,90,120
15286,Pd0.95Pt0.05Te2,1.71 ,1961,10.1038/s41699-021-00204-5,15308,trigonal,P-3m1,75.08,8,4.07,4.07,5.23,90,90,120
15287,Pd0.95Rh0.05Te2,1.65 ,1961,10.1038/s41699-021-00204-5,15308,trigonal,P-3m1,75.08,8,4.07,4.07,5.23,90,90,120
