Repository: ljcj007/SuperBand

# SuperBand
The SuperBand database is an open access energy structure database for superconductors that have been synthesized experimentally before 2024-04.  It provides tools for data-mining and machine learning techniques. The universal features provided on our web https://www.superband.work/ interface facilitate the design of novel superconductors with a wide-range of applications. We describe the database and the algorithm to generate it in our paper [1] https://arxiv.org/abs/2409.09419.

# Using the SuperBand
The SuperBand website http://www.superband.work/ offers a visual interface for exploring lattice structures, electronic band structures, and Fermi surface plots, providing an intui

File: superband.csv (part 16 of 25)
id,formula,Tc,Time,doi,cif,system,SG_num,SG_syb,density,,,,,,
15288,Pd0.95Te2,1.89 ,1965,10.1016/0022-3697(65)90244-1,15308,trigonal,P-3m1,75.08,8,4.07,4.07,5.23,90,90,120
15289,Pd0.9Pt0.1Te2,1.65 ,1961,10.1038/s41699-021-00204-5,15308,trigonal,P-3m1,75.08,8,4.07,4.07,5.23,90,90,120
15290,Pd1,NaN,,,15290,hexagonal,P6_3/mmc,60.27,11.73,2.76,2.76,9.12,90,90,120
15291,Pd1.5Te2,2.21 ,1961,10.1038/s41699-021-00204-5,15307,hexagonal,P6_3/mmc,86.91,8.94,4.18,4.18,5.74,90,90,120
15292,Pd1.75Te2,2.25 ,1961,10.1038/s41699-021-00204-5,15307,hexagonal,P6_3/mmc,86.91,8.94,4.18,4.18,5.74,90,90,120
15293,Pd17Se15,2.20 ,2011,10.1088/0953-2048/24/10/105015,15293,cubic,Pm-3m,1224.86,8.12,10.7,10.7,10.7,90,90,90
15294,Pd1S1,NaN,,10.1016/0022-3697(63)90022-2,15294,tetragonal,P4_2/m,277.96,6.62,6.47,6.47,6.64,90,90,90
15295,Pd1Sb1Se1,1.00 ,,,15295,cubic,P2_13,260.84,7.82,6.39,6.39,6.39,90,90,90
15296,Pd1Sb1Te1,1.20 ,,,15296,cubic,P2_13,288.35,8.2,6.61,6.61,6.61,90,90,90
15297,Pd1Sb2,1.25 ,,,15297,cubic,Pa-3,277.33,8.38,6.52,6.52,6.52,90,90,90
15298,Pd1Sc2,NaN,,10.1103/PHYSREV.137.A119,15298,cubic,Fd-3m1,484.49,5.38,8.82,8.82,8.82,60,60,60
15299,Pd1Se1,NaN,,10.1016/0022-3697(65)90244-1,15299,tetragonal,P4_2/m,320.76,7.68,6.79,6.79,6.95,90,90,90
15300,Pd1Se1Te1,1.20 ,,,15300,trigonal,P3m1,67.18,7.74,3.93,3.93,5.03,90,90,120
15301,Pd1Se2,NaN,,,15301,orthorhombic,Pbca,276.09,6.36,5.76,5.9,8.13,90,90,90
15302,Pd1Si1,0.93 ,1963,10.1103/RevModPhys.35.1,15302,orthorhombic,Pnma,118.29,7.55,3.44,5.6,6.14,90,90,90
15303,Pd1Si3Y2,NaN,,10.1016/S0921-4534(02)02066-X,15303,hexagonal,P6_3/mmc,464.08,5.27,8.23,8.23,7.92,90,90,120
15304,Pd1Sn1,0.41 ,1963,10.1016/0022-3697(63)90022-2,15304,orthorhombic,Pnma,156.41,9.56,4.01,6,6.5,90,90,90
15305,Pd1Sn2,3.34 ,,,15305,tetragonal,I4_1/acd,526.45,8.68,6.54,6.54,13.15,104.44,104.44,90.03
15306,Pd1Sn4,NaN,,,15306,orthorhombic,Ccce1,241.86,7.98,6.45,6.46,6.64,119.11,90,90
15307,Pd1Te1,4.36 ,1965,10.1016/0022-3697(65)90244-1,15307,hexagonal,P6_3/mmc,86.91,8.94,4.18,4.18,5.74,90,90,120
15308,Pd1Te2,1.78 ,2018,10.1103/PhysRevB.97.014523,15308,trigonal,P-3m1,75.08,8,4.07,4.07,5.23,90,90,120
15309,Pd1Th1,NaN,,,15309,orthorhombic,Pnma,195.48,11.5,4.57,5.87,7.29,90,90,90
15310,Pd1Th2,0.75 ,1972,10.1016/0022-5088(72)90060-4,15310,tetragonal,I4/mcm,159.78,11.86,5.96,5.97,5.97,75.61,60.09,60.09
15311,Pd1Tl2,1.32 ,1972,10.1016/0022-5088(72)90060-4,15311,monoclinic,C12/c1,135.64,12.61,5.66,5.61,5.66,105.58,105.87,117.63
15312,Pd1V3,0.08 ,1969,10.1007/BF00627932,15312,trigonal,R-3cH,111.2,7.74,4.81,4.81,4.81,90.1,90.1,90.1
15313,Pd1Zr2,2.36 ,1983,10.1103/PhysRevB.27.5519,15313,tetragonal,I4/mmm,60.14,7.98,3.33,3.33,5.91,106.39,106.39,90
15314,Pd2.8S1,1.63 ,1963,10.1016/0022-3697(63)90022-2,15314,tetragonal,I4/mmm,121.99,9.56,3.97,3.97,7.74,90,90,90
15315,Pd2.8Se1,2.30 ,,,15336,,,,,,,,,,
15316,Pd1Zr4,2.91 ,1984,10.1103/PhysRevB.29.5207,15316,tetragonal,I4/mmm,107.32,7.29,10.15,10.15,10.15,161.32,161.32,26.54
15317,Pd29Zr71,2.49 ,1984,10.1103/PhysRevB.29.5207,15313,tetragonal,I4/mmm,60.14,7.98,3.33,3.33,5.91,106.39,106.39,90
15318,Pd2Sb2Sr1,1.90 ,2016,10.7566/JPSJ.85.043701,15318,tetragonal,P4/nmm1,234.61,7.7,4.67,4.67,10.75,90,90,90
15319,Pd2Sc1Sn1,2.15 ,1985,10.1103/PhysRevB.31.6971,15319,cubic,Fm-3m,70.24,8.9,4.63,4.63,4.63,60,60,60
15320,Pd2Si2Th1,1.10 ,1984,10.1016/0038-1098(84)90008-5,15320,tetragonal,I4/mmm,89.28,9.32,4.22,4.22,5.83,111.22,111.22,90
15321,Pd2Si2Y1,1.10 ,1984,10.1016/0038-1098(84)90008-5,15321,tetragonal,I4/mmm,84.97,6.99,4.14,4.14,5.76,111.05,111.05,90
15322,Pd2Sn1,0.41 ,1963,10.1016/0022-3697(63)90022-2,15322,orthorhombic,Pnma,202.36,10.88,4.37,5.67,8.17,89.99,90,90
15323,Pd2Sn1Tb1,NaN,,10.1103/PhysRevB.31.6971,15323,cubic,Fm-3m,77.45,10.52,4.78,4.78,4.78,60,60,60
15324,Pd2Sn1Tm0.05Y0.95,4.12 ,1985,10.1103/PhysRevB.32.4426,15331,cubic,Fm-3m,77.2,9.04,4.78,4.78,4.78,60,60,60
15325,Pd2Sn1Tm0.1Y0.9,4.12 ,1985,10.1103/PhysRevB.32.4426,15331,cubic,Fm-3m,77.2,9.04,4.78,4.78,4.78,60,60,60
15326,Pd2Sn1Tm0.25Y0.75,3.73 ,1985,10.1103/PhysRevB.32.4426,15331,cubic,Fm-3m,77.2,9.04,4.78,4.78,4.78,60,60,60
15327,Pd2Sn1Tm0.75Y0.25,3.06 ,1985,10.1103/PhysRevB.32.4426,15328,cubic,Fm-3m,74.97,11.09,4.73,4.73,4.73,60,60,60
15328,Pd2Sn1Tm1,2.82 ,1985,10.1103/PhysRevB.32.4426,15328,cubic,Fm-3m,74.97,11.09,4.73,4.73,4.73,60,60,60
15329,Pd2Sn1Y0.7Yb0.3,4.03 ,1985,10.1103/PhysRevB.32.4426,15331,cubic,Fm-3m,77.2,9.04,4.78,4.78,4.78,60,60,60
15330,Pd2Sn1Y0.9Yb0.1,4.37 ,1985,10.1103/PhysRevB.32.4426,15331,cubic,Fm-3m,77.2,9.04,4.78,4.78,4.78,60,60,60
15331,Pd2Sn1Y1,4.90 ,1983,10.1016/0167-577X(83)90043-5,15331,cubic,Fm-3m,77.2,9.04,4.78,4.78,4.78,60,60,60
15332,Pd2Sn1Yb1,2.30 ,2000,10.1016/S0921-4534(00)00100-3,15332,cubic,Fm-3m,76.26,10.99,4.76,4.76,4.76,60,60,60
15333,Pd2Sr1,NaN,,10.1103/PhysRev.107.1558,15333,cubic,Fd-3m1,121.92,8.18,5.57,5.57,5.57,60,60,60
15334,Pd31Zr69,2.34 ,1984,10.1103/PhysRevB.29.5207,15313,tetragonal,I4/mmm,60.14,7.98,3.33,3.33,5.91,106.39,106.39,90
15335,Pd32Zr68,2.24 ,1984,10.1103/PhysRevB.29.5207,15313,tetragonal,I4/mmm,60.14,7.98,3.33,3.33,5.91,106.39,106.39,90
15336,Pd34Se11,2.66 ,1988,10.1143/JPSJ.57.2763,15345,tetragonal,P-42_1c,158.63,10.56,5.28,5.28,5.69,90,90,90
15337,Pd34Zr66,2.10 ,1984,10.1103/PhysRevB.29.5207,15313,tetragonal,I4/mmm,60.14,7.98,3.33,3.33,5.91,106.39,106.39,90
15338,Pd35Zr65,1.98 ,1984,10.1103/PhysRevB.29.5207,15313,tetragonal,I4/mmm,60.14,7.98,3.33,3.33,5.91,106.39,106.39,90
15339,Pd3Ta4Te16,4.46 ,2014,10.1021/ja412094n,15339,monoclinic,C12/m1,656.22,7.81,11.11,11.11,18.11,61.36,61.36,19.63
15340,Pd3Te1,0.76 ,1965,10.1016/0022-3697(65)90244-1,15340,tetragonal,I4/mmm,67.45,11,4.61,4.61,4.61,121.51,121.51,87.41
15341,Pd3Th1,NaN,,,15341,hexagonal,P6_3/mmc,297.15,12.32,5.89,5.89,9.9,90,90,120
15342,Pd3Y1,NaN,,10.1103/PHYSREV.137.A119,15342,cubic,Pm-3m,68.92,9.83,4.1,4.1,4.1,90,90,90
15343,Pd49.75Sb50V0.25,1.13 ,1968,10.1103/PhysRev.169.457,15284,hexagonal,P6_3/mmc,82.59,9.18,4.11,4.11,5.64,90,90,120
15344,Pd4S1,NaN,,10.1016/0022-3697(65)90244-1,15344,tetragonal,P-42_1c,149.54,10.17,5.15,5.15,5.63,90,90,90
15345,Pd4Se1,0.21 ,1965,10.1016/0022-3697(65)90244-1,15345,tetragonal,P-42_1c,158.63,10.56,5.28,5.28,5.69,90,90,90
15346,Pd4Te1,NaN,,10.1016/0022-3697(65)90244-1,15340,tetragonal,I4/mmm,67.45,11,4.61,4.61,4.61,121.51,121.51,87.41
15347,Pd5Th3,NaN,,,15347,trigonal,R-3H,319.08,11.68,5.77,8.22,8.22,114.69,103.54,103.54
15348,Pd7Se2,0.53 ,1988,10.1143/JPSJ.57.2763,15348,monoclinic,P12_1/c1,285.46,10.5,5.38,5.6,9.49,93.58,90,90
15349,Pd7Se4,NaN,,10.1103/PhysRevB.80.024506,15349,orthorhombic,P2_12_12,387.27,9.1,5.31,7.04,10.37,90,90,90
15350,Pd9Se2,7.00 ,1987,10.1016/0022-5088(87)90444-9,15345,tetragonal,P-42_1c,158.63,10.56,5.28,5.28,5.69,90,90,90
15351,Pr1,NaN,,10.1103/PhysRevB.84.033101,15351,hexagonal,P6_3/mmc,146.18,6.4,3.75,3.75,12.01,90,90,120
15352,Pr1Ru2,NaN,,10.1103/PhysRevLett.1.92,15352,cubic,Fd-3m1,112.64,10.11,5.42,5.42,5.42,60,60,60
15353,Pr2S3,NaN,,,15353,orthorhombic,Pnma,488.71,5.14,4.09,7.56,15.78,90,90,90
15354,Pt0.22V0.78,1.76 ,1969,10.1007/BF00627932,15355,cubic,Pm-3n,109.77,10.53,4.79,4.79,4.79,90,90,90
15355,Pt1V3,3.20 ,1978,10.1016/0038-1098(78)90038-8,15355,cubic,Pm-3n,109.77,10.53,4.79,4.79,4.79,90,90,90
15356,Pt0.2Rh0.8,NaN,,10.1103/PhysRev.165.533,15356,cubic,Pm-3m,56.64,14.77,3.84,3.84,3.84,90,89.99,90.01
15357,Pt0.2Ta0.8,NaN,,,15358,cubic,Pm-3m,69.06,17.74,4.1,4.1,4.1,90,90,90
15358,Pt0.3Ta0.7,1.45 ,1961,"HELV.PHYS.ACTA,343(1961)843",15358,cubic,Pm-3m,69.06,17.74,4.1,4.1,4.1,90,90,90
15359,Pt0.43W0.57,2.09 ,1968,10.1016/0022-5088(68)90188-4,15361,trigonal,R-3mH,31.6,19.91,4.89,4.89,4.89,33.45,33.45,33.45
15360,Pt0.52W0.48,1.35 ,1968,10.1016/0022-5088(68)90188-4,15361,trigonal,R-3mH,31.6,19.91,4.89,4.89,4.89,33.45,33.45,33.45
15361,Pt1W1,1.45 ,1963,10.1103/PhysRev.129.182,15361,trigonal,R-3mH,31.6,19.91,4.89,4.89,4.89,33.45,33.45,33.45
15362,Pt0.73W0.27,0.21 ,1968,10.1016/0022-5088(68)90188-4,15362,tetragonal,I4/mmm,60.99,20.94,4.87,4.87,4.87,132.87,132.87,68.86
15363,Pt1Sb1,2.10 ,1953,10.1103/PhysRev.92.874,15363,hexagonal,P6_3/mmc,83.71,12.57,4.18,4.18,5.54,90,90,120
15364,Pt1Sb1Se1,NaN,,10.1016/S0375-9601(63)95177-6,15364,cubic,P2_13,260.89,10.08,6.39,6.39,6.39,90,90,90.01
15365,Pt1Sb1Te1,NaN,,10.1016/S0375-9601(63)95177-6,15365,cubic,P2_13,287.49,10.27,6.6,6.6,6.6,90,90,90
15366,Pt1Sc1,NaN,,10.1103/PHYSREV.137.A119,15366,cubic,Pm-3m,35.59,11.2,3.29,3.29,3.29,90,90,90
15367,Pt1Si1,0.88 ,1963,10.1103/RevModPhys.35.1,15367,orthorhombic,Pnma,120.74,12.28,3.61,5.63,5.94,90,90,90
15368,Pt1Si1Sm1,NaN,,10.1103/PhysRevB.52.6784,15368,tetragonal,I4_1md,124.72,9.95,7.78,7.78,7.78,148.96,148.96,44.47
15369,Pt1Si1Ta1,3.54 ,2000,10.1016/S0022-3697(00)00044-5,15369,orthorhombic,Pnma,181.2,14.81,3.8,6.44,7.4,90,90,90
15370,Pt1Sn1,0.37 ,1965,10.1016/0022-3697(65)90144-7,15370,hexagonal,P6_3/mmc,81.44,12.8,4.14,4.14,5.48,90,90,120
15371,Pt1Sn2,NaN,,10.1016/0022-3697(65)90144-7,15371,cubic,Fm-3m,68.22,10.53,4.59,4.59,4.59,60,60,60
15372,Pt1Sn4,2.38 ,,,15372,orthorhombic,Ccce1,239.39,9.29,6.46,6.46,6.58,119.37,90,90
15373,Pt1Te1,0.59 ,1965,10.1016/0022-3697(65)90244-1,15373,trigonal,R-3mH,94.67,11.32,7.29,7.29,7.29,31.62,31.62,31.62
15374,Pt1Te2,NaN,,,15374,trigonal,P-3m1,77.7,9.62,4.05,4.05,5.48,90,90,120
15375,Pt1Th1,0.44 ,1965,10.1103/PhysRev.137.A119,15375,orthorhombic,Cmcm,98.73,14.37,3.93,4.45,5.98,90,109.15,90
15376,Pt1Ti3,0.58 ,1969,10.1007/BF00627932,15376,cubic,Pm-3n,126.94,8.86,5.03,5.03,5.03,90,90,90
15377,Pt1Tl2,1.58 ,1972,10.1016/0022-5088(72)90060-4,15377,tetragonal,I4/mcm,135.83,14.76,5.65,5.66,5.66,75.56,60.04,60.04
15378,Pt1V2.5,1.36 ,,,15355,cubic,Pm-3n,109.77,10.53,4.79,4.79,4.79,90,90,90
15379,Pt1Y1,NaN,,10.1103/PHYSREV.137.A119,15379,orthorhombic,Pnma,176.58,10.68,4.51,7.05,5.55,90,90,90
15380,Pt1Zr1,3.00 ,1955,10.1103/PhysRev.100.626,15380,orthorhombic,Cmcm,76.51,12.43,3.43,4.28,5.48,90,108.26,90
15381,Pt2.2Y1,1.70 ,1965,10.1103/PhysRev.137.A119,15381,cubic,Fd-3m1,450.63,14.12,7.67,7.67,7.67,90,90,90
15382,Pt2Sb2Sr1,2.10 ,2013,10.1088/0953-2048/26/7/075001,15382,tetragonal,P4/nmm1,235.4,10.18,4.68,4.68,10.74,90,90,90
15383,Pt2Si2Th1,1.10 ,1984,10.1016/0038-1098(84)90008-5,15383,tetragonal,P4/nmm1,179.27,12.57,4.28,4.28,9.8,90,90,90
15384,Pt2Si2Y1,1.64 ,1984,10.1016/0038-1098(84)90008-5,15384,tetragonal,P4/nmm1,171.45,10.37,4.16,4.16,9.91,90,90,90
15385,Pt2Sr1,0.70 ,,,15385,cubic,Fd-3m1,120.04,13.22,5.54,5.54,5.54,60,60,60
15386,Pt2Ta1,NaN,,,15386,orthorhombic,Cmcm,96.94,19.57,4.77,4.82,4.86,119.71,90,90
15387,Pt2Th1,NaN,,,15387,tetragonal,I4/mmm,126.51,16.33,4.19,4.19,7.8,105.61,105.61,89.96
15388,Pt2Y1,4.10 ,,,15388,cubic,Fd-3m1,111.96,14.21,5.41,5.41,5.41,60,60,60
15389,Pt2Y8,0.90 ,,,15389,cubic,Fd-3m1,339.25,5.39,7.83,7.83,7.83,60,60,60
15390,Pt3Sc1,NaN,,10.1103/PHYSREV.137.A119,15390,cubic,Pm-3m,63.25,16.55,3.98,3.98,3.98,90,90,90
15391,Pt3Sn1,NaN,,,15391,cubic,Pm-3m,65.42,17.87,4.03,4.03,4.03,90,90,90
15392,Pt3Th1,NaN,,10.1103/PHYSREV.137.A119,15392,hexagonal,P6_3/mmc,151.06,17.97,5.9,5.9,5.02,90,90,120
15393,Pt3Th7,0.98 ,1965,10.1103/PhysRev.137.A119,15393,hexagonal,P6_3mc,566.28,12.96,10.12,10.12,6.39,90,90,120
15394,Pt3U1,0.57 ,1999,10.1016/S0921-4526(98)00803-5,15394,hexagonal,P6_3/mmc,142.81,19.14,5.8,5.8,4.9,90,90,120
15395,Pt3V1,0.51 ,1994,10.1103/PhysRevLett.73.2364,15395,tetragonal,I4/mmm,59.1,17.88,3.87,3.87,4.8,113.76,113.76,90
15396,Pt3Y1,NaN,,10.1103/PHYSREV.137.A119,15396,cubic,Pm-3m,68.94,16.24,4.1,4.1,4.1,90,90,90
15397,Pt3Y7,0.82 ,1965,10.1103/PhysRev.137.A119,15397,orthorhombic,Cmc2_1,540.93,7.41,6.31,9.94,9.94,119.89,90,90
15398,Pt4Th1,NaN,,10.1103/PHYSREV.137.A119,15392,hexagonal,P6_3/mmc,151.06,17.97,5.9,5.9,5.02,90,90,120
15399,Pt5Th3,NaN,,,15399,hexagonal,P-62m,176.33,15.74,3.88,7.25,7.25,120,90,90
15400,Pt8Ti1,NaN,,,15400,tetragonal,I4/mmm,136.71,19.54,3.91,6.23,6.23,84.35,71.66,71.66
15401,Pu1,NaN,,,15401,orthorhombic,Fddd1,34.78,23.3,4.45,3.9,3.32,75.5,58.15,46.34
15402,Rb0.14W1O3,5.10 ,2008,10.1016/j.materresbull.2008.01.005,15403,orthorhombic,Pnnm,756.77,6.48,7.52,7.73,13.02,90,90,90
15403,Rb0.16W1O3,5.10 ,2008,10.1016/j.materresbull.2008.01.005,15403,orthorhombic,Pnnm,756.77,6.48,7.52,7.73,13.02,90,90,90
15404,Rb0.18W1O3,4.24 ,1979,10.1103/PhysRevB.20.1903,15413,hexagonal,P6/mmm,363.41,7.14,7.41,7.41,7.65,90,90,120.01
15405,Rb0.19W1O3,5.50 ,2013,10.1016/j.ssc.2013.01.012,15413,hexagonal,P6/mmm,363.41,7.14,7.41,7.41,7.65,90,90,120.01
15406,Rb0.19W1O3.001,5.02 ,2007,10.1007/s10948-006-0186-3,15413,hexagonal,P6/mmm,363.41,7.14,7.41,7.41,7.65,90,90,120.01
15407,Rb0.23W1O3,3.90 ,2002,10.1103/PhysRevB.65.144528,15413,hexagonal,P6/mmm,363.41,7.14,7.41,7.41,7.65,90,90,120.01
15408,Rb0.23W1O3.05,5.01 ,2007,10.1007/s10948-006-0186-3,15413,hexagonal,P6/mmm,363.41,7.14,7.41,7.41,7.65,90,90,120.01
15409,Rb0.25W1O3,NaN,,10.1103/PhysRevB.20.1903,15413,hexagonal,P6/mmm,363.41,7.14,7.41,7.41,7.65,90,90,120.01
15410,Rb0.27W1O2.93,3.00 ,2008,10.1016/j.materresbull.2008.01.005,15410,orthorhombic,Immm,758.94,6.65,10.8,10.8,10.8,139.22,105.78,88.33
15411,Rb0.27W1O3,1.94 ,1978,10.1016/0022-5088(78)90024-3,15413,hexagonal,P6/mmm,363.41,7.14,7.41,7.41,7.65,90,90,120.01
15412,Rb0.2W1O3,4.70 ,2008,10.1016/j.materresbull.2008.01.005,15413,hexagonal,P6/mmm,363.41,7.14,7.41,7.41,7.65,90,90,120.01
15413,Rb1W3O9,2.89 ,1978,10.1016/0022-5088(78)90024-3,15413,hexagonal,P6/mmm,363.41,7.14,7.41,7.41,7.65,90,90,120.01
15414,Rb1S8V6,0.65 ,2001,10.1016/S0038-1098(01)00333-7,15414,,,,,,,,,,
15415,Re0.01Ru1.99Si2U1,0.23 ,2005,10.1103/PhysRevLett.94.046401,15540,tetragonal,I4/mmm,82.84,9.95,4.16,4.16,5.61,111.77,111.77,90
15416,Re0.18Si1V2.82,NaN,,,15643,cubic,Pm-3n,102.74,5.85,4.68,4.68,4.68,90,90,90
15417,Re0.192Si1V2.808,4.70 ,,,15643,cubic,Pm-3n,102.74,5.85,4.68,4.68,4.68,90,90,90
15418,Re0.25Ta0.75,NaN,,10.1143/JPSJ.28.380,15418,cubic,Fm-3m,67.87,17.84,4.58,4.58,4.58,60,60,60
15419,Re1W3,4.60 ,1962,10.1147/rd.61.0116,15419,cubic,Pm-3n,126.68,19.34,5.02,5.02,5.02,90,90,90
15420,Re0.35W0.65,6.75 ,1978,10.1016/0038-1098(78)90650-6,15420,orthorhombic,Fmmm,47.67,19.29,7.1,6.92,2.74,82.47,75,22.53
15421,Re0.4W0.6,5.08 ,1961,10.1103/PHYSREV.123.1569,15420,orthorhombic,Fmmm,47.67,19.29,7.1,6.92,2.74,82.47,75,22.53
15422,Re0.73W0.27,8.30 ,1974,10.1063/1.1663000,15443,hexagonal,P6_3/mmc,123.28,20,5.59,5.59,4.55,90,90,120
15423,Re0.7W0.3,4.90 ,,,15443,hexagonal,P6_3/mmc,123.28,20,5.59,5.59,4.55,90,90,120
15424,Re1,7.00 ,1962,10.1103/PhysRevLett.15.260,15424,hexagonal,P6_3/mmc,29.63,20.87,2.77,2.77,4.47,90,90,120
15425,Re1O2,NaN,,10.1016/0038-1098(69)90404-9,15425,orthorhombic,Pbcn,125.99,11.5,4.59,4.85,5.66,90,90,90
15426,Re1O3,NaN,,10.1016/0038-1098(69)90404-9,15426,cubic,Pm-3m,213.5,7.29,6.52,6.52,6.52,109.47,109.47,109.47
15427,Re1Se2,NaN,,,15427,triclinic,P-1,265.05,8.62,6.64,6.77,7.07,91.86,104.38,118.89
15428,Re1Si1Ta1,4.40 ,1985,10.1007/BF02747575,15428,orthorhombic,Ima2,263.23,14.96,6.63,6.95,7.46,117.76,116.39,90
15429,Re1Si2,NaN,,,15429,tetragonal,I4/mmm,40.17,10.02,4.54,4.54,4.54,138.74,138.74,59.76
15430,Re1Ta1,1.30 ,1961,10.1016/0022-3697(61)90067-1,15430,orthorhombic,Cmmm,32.48,18.77,2.79,2.79,4.44,90,90,110.22
15431,Re1Zr2,NaN,,,15431,tetragonal,P4_2/mnm,593.81,10.31,10.22,10.22,5.68,90,90,90
15432,Re24Sc5,2.20 ,,,15432,cubic,I-43m,458.55,17,8.41,8.41,8.41,109.47,109.47,109.47
15433,Re24Ti5,6.60 ,,,15433,cubic,I-43m,444.7,17.58,8.33,8.33,8.33,109.47,109.47,109.47
15434,Re24Zr5,5.00 ,2016,10.1103/PhysRevB.94.214513,15434,cubic,I-43m,464.73,17.6,8.45,8.45,8.45,109.47,109.47,109.47
15435,Re2Sc1,4.20 ,,,15435,hexagonal,P6_3/mmc,207.04,13.39,5.28,5.28,8.58,90,90,120
15436,Re2Si1,3.80 ,1991,10.1016/0022-5088(91)90140-Y,15436,monoclinic,P12_1/c1,350.08,15.2,10.03,5.86,5.97,86.12,90,90
15437,Re2Tb1,NaN,,,15437,hexagonal,P6_3/mmc,224.29,15.74,5.42,5.42,8.83,90,90,120
15438,Re2Th1,5.00 ,1970,10.1016/0022-5088(70)90027-5,15438,hexagonal,P6_3/mmc,237.04,16.94,5.37,5.37,9.48,90,90,120
15439,Re2U1,NaN,,10.1103/RevModPhys.35.1,15439,orthorhombic,Cmcm,208.6,19.44,5.26,5.26,8.17,89.99,89.99,112.77
15440,Re2Y1,1.83 ,,,15440,hexagonal,P6_3/mmc,223.78,13.69,5.41,5.41,8.82,90,90,120
15441,Re2Zr1,6.80 ,,,15441,hexagonal,P6_3/mmc,209.37,14.71,5.28,5.28,8.66,90,90,120
15442,Re3Si5Y2,1.76 ,1982,"Springer-Verlag, 1982,",15442,tetragonal,P4/mnc,662.18,8.8,10.95,10.95,5.52,90,90,90
15443,Re3W1,9.40 ,2011,10.1103/PhysRevB.84.184529,15443,hexagonal,P6_3/mmc,123.28,20,5.59,5.59,4.55,90,90,120
15444,Rh0.1Si1.9Th1,2.15 ,1983,10.1016/0025-5408(83)90173-3,15636,hexagonal,P6/mmm,61.17,7.82,4.1,4.1,4.2,90,90,120
15445,Rh0.29Se0.71,NaN,,10.1103/PhysRev.93.1415,15824,cubic,Pa-3,221.48,7.82,6.05,6.05,6.05,90,90,90
15446,Rh0.2Ru0.8,0.18 ,1971,10.1016/0031-8914(71)90310-7,15864,hexagonal,P6_3/mmc,108.68,12.41,5.41,5.41,4.29,90,90,120
15447,Rh0.32Ru0.68,0.11 ,1971,10.1016/0031-8914(71)90310-7,15864,hexagonal,P6_3/mmc,108.68,12.41,5.41,5.41,4.29,90,90,120
15448,Rh0.33Zr0.67,11.25 ,1973,10.1016/0022-5088(73)90045-3,15476,tetragonal,I4/mcm,119.49,7.93,5.4,5.39,5.4,105.96,106.23,116.47
15449,Rh0.36Se0.64,6.00 ,1954,10.1103/PhysRev.93.1415,15824,cubic,Pa-3,221.48,7.82,6.05,6.05,6.05,90,90,90
15450,Rh0.4Zr0.6,7.00 ,1955,10.1103/PhysRev.97.74,15476,tetragonal,I4/mcm,119.49,7.93,5.4,5.39,5.4,105.96,106.23,116.47
15451,Rh0.53Se0.47,6.00 ,1955,10.1103/PhysRev.97.74,15451,hexagonal,P6_3/mmc,69.76,8.66,3.77,3.77,5.67,90,90,120
15452,Rh0.85Si1.15Th1,5.48 ,1983,10.1016/0025-5408(83)90173-3,15452,orthorhombic,Pmm2,500.03,9.4,4.17,4.17,28.75,90,90,90
15453,Rh0.88Ru0.12Se2,2.28 ,1970,10.1016/0038-1098(70)90352-2,15824,cubic,Pa-3,221.48,7.82,6.05,6.05,6.05,90,90,90
15454,Rh0.8Ru0.2Se2,1.33 ,1970,10.1016/0038-1098(70)90352-2,15824,cubic,Pa-3,221.48,7.82,6.05,6.05,6.05,90,90,90
15455,Rh0.94Se2,5.19 ,2012,10.1021/ja309724w,15824,cubic,Pa-3,221.48,7.82,6.05,6.05,6.05,90,90,90
15456,Rh1,0.00 ,2000,10.1103/PhysRevLett.85.2573,15456,cubic,Fm-3m,13.78,12.4,2.69,2.69,2.69,60,60,60
15457,Rh17S15,5.80 ,1954,10.1103/PhysRev.93.1415,15457,cubic,Pm-3m,983.85,7.53,9.95,9.95,9.95,90,90,90
15458,Rh1Ru2U1,NaN,,10.1103/physrevb.31.1329,15458,tetragonal,P4/mmm,62.83,14.35,4.01,4.01,3.91,90,90,90
15459,Rh1Sb1,NaN,,10.1103/RevModPhys.35.1,15459,orthorhombic,Pnma,149.18,10,3.88,6,6.4,90,90,90
15460,,,,,,,,,,,,,,,
15461,Rh1Se2,4.35 ,1970,10.1016/0038-1098(70)90352-2,15461,orthorhombic,Pnma,471.79,7.34,3.73,6,21.1,90,90,90
15462,Rh1Si1,NaN,,10.1103/RevModPhys.35.1,15462,orthorhombic,Pnma,109.45,7.95,3.09,5.55,6.39,90,90,90
15463,Rh1Si1Tb1,NaN,,10.1016/0038-1098(82)91252-2,15463,orthorhombic,Pnma,221.41,8.7,4.03,5.34,10.28,90,90,90
15464,Rh1Si1Ti1,5.10 ,1998,10.1016/S0038-1098(98)00469-4,15464,orthorhombic,Pnma,172.11,6.9,3.8,6.26,7.23,90,90,90
15465,Rh1Si1Y1,NaN,,10.1016/0038-1098(82)91252-2,15465,orthorhombic,Pnma,216.02,6.76,4.23,6.89,7.4,90,90,90
15466,Rh1Sn2,0.60 ,1972,10.1016/0022-5088(72)90060-4,15466,orthorhombic,Cmce,246.96,9.15,6.34,6.33,6.93,90,117.21,90
15467,Rh1Te1,NaN,,,15467,hexagonal,P6_3/mmc,79.97,9.57,4.03,4.03,5.69,90,90,120
15468,Rh1Te2,1.51 ,,,15468,cubic,Pa-3,274.8,8.66,6.5,6.5,6.5,90,90,90
15469,Rh1Th1,0.36 ,1965,10.1103/PhysRev.137.A119,15469,orthorhombic,Cmcm,93.12,11.95,3.9,4.1,6.15,90,108.49,90
15470,Rh1Ti1,NaN,,10.1016/0038-1098(88)90250-5,15470,tetragonal,P4/mmm,58.99,8.49,3.41,4.16,4.16,90,90,90
15471,Rh1Ti2,NaN,,10.1016/0038-1098(88)90250-5,15471,tetragonal,I4/mmm,45.72,7.22,3.05,3.05,5.36,106.54,106.54,90
15472,Rh1V3,0.38 ,,,15472,cubic,Pm-3n,107.36,7.91,4.75,4.75,4.75,90,90,90
15473,Rh1Y1,NaN,,10.1103/PHYSREV.137.A119,15473,cubic,Pm-3m,39.93,7.98,3.42,3.42,3.42,90,90,90
15474,Rh1Y3,0.65 ,1965,10.1103/PhysRev.137.A119,15474,orthorhombic,Pnma,436.59,5.62,6.36,7.16,9.59,90,90,90
15475,Rh1Zr1,2.70 ,1965,10.1016/0022-3697(65)90117-4,15475,orthorhombic,Pnma,145,8.89,4.47,5.27,6.16,90,90,90
15476,Rh1Zr2,11.36 ,1971,10.1007/BF00631128,15476,tetragonal,I4/mcm,119.49,7.93,5.4,5.39,5.4,105.96,106.23,116.47
15477,Rh1Zr3,11.00 ,1963,10.1007/BF01375397,15477,monoclinic,C121,330.86,7.56,5.75,8.11,8.11,82.76,69.2,69.2
15478,Rh23Zr77,3.66 ,1983,10.1103/PhysRevB.27.1596,15477,monoclinic,C121,330.86,7.56,5.75,8.11,8.11,82.76,69.2,69.2
15479,Rh24Zr76,3.67 ,1983,10.1103/PhysRevB.27.1596,15477,monoclinic,C121,330.86,7.56,5.75,8.11,8.11,82.76,69.2,69.2
15480,Rh2O3,NaN,,10.1103/PhysRev.87.799,15480,tetragonal,P4_2/mnm,62.22,7.2,3.09,4.49,4.49,90,90,90
15481,Rh2Sc1Sn1,2.00 ,2010,10.1103/PhysRevB.82.134520,15481,cubic,Fm-3m,66.09,9.28,4.54,4.54,4.54,60.02,59.99,59.99
15482,Rh2Si2Th1,1.10 ,1984,10.1016/0038-1098(84)90008-5,15482,tetragonal,I4/mmm,85.29,9.62,4.11,4.11,5.83,110.63,110.63,90
15483,Rh2Si2U1,1.10 ,1984,10.1016/0038-1098(84)90008-5,15483,tetragonal,I4/mmm,82.01,10.12,4.06,4.06,5.74,110.74,110.74,90
15484,Rh2Si2Y1,3.10 ,1984,10.1016/0022-3697(84)90149-5,15484,tetragonal,I4/mmm,81.32,7.17,4.04,4.04,5.74,110.61,110.61,90
15485,Rh2Sn1Y1,4.10 ,2010,10.1103/PhysRevB.82.134520,15485,cubic,Fm-3m,72.31,9.49,4.68,4.68,4.68,60,60,60
15486,Rh2Sr1,6.20 ,1957,10.1103/PhysRev.107.1558,15486,cubic,Fd-3m1,114.31,8.53,5.45,5.45,5.45,60,60,60
15487,Rh2Ta1,NaN,,,15487,orthorhombic,Pnma,180.7,14.22,4.01,5.48,8.22,90,90,90
15488,Rh2Th1,NaN,,10.1103/PHYSREV.137.A119,15488,hexagonal,P6_3/mmc,114,12.76,4.72,4.72,5.92,90,90,120
15489,Rh2Y1,NaN,,10.1103/RevModPhys.35.1,15489,cubic,Fd-3m1,105.76,9.25,5.31,5.31,5.31,60,60,60
15490,Rh2Y3,1.48 ,1965,10.1103/PhysRev.137.A119,15490,tetragonal,I4/mcm,1579.67,6.95,11.22,11.22,14.84,112.21,112.21,90
15491,Rh37Zr63,2.86 ,1983,10.1103/PhysRevB.27.1596,15476,tetragonal,I4/mcm,119.49,7.93,5.4,5.39,5.4,105.96,106.23,116.47
15492,Rh3Sc1,NaN,,10.1103/PHYSREV.137.A119,15492,cubic,Pm-3m,59.48,9.87,3.9,3.9,3.9,90,90,90
15493,Rh3Si5Tb2,NaN,,10.1103/PhysRevB.64.064514,15493,monoclinic,C12/c1,326.13,7.81,5.67,8.09,8.09,93.5,108.9,108.9
15494,Rh3Si5Y2,2.70 ,1982,10.1016/0025-5408(82)90071-X,15494,monoclinic,C12/c1,325.5,6.4,8.08,8.08,5.67,71.1,71.1,93.41
15495,Rh3Sn5Tb2,NaN,,10.1103/PHYSREVB.59.12054,15495,orthorhombic,Cmc2_1,428.8,9.45,13.45,13.45,7.24,90,90,160.88
15496,Rh3Sn5Y2,NaN,,10.1103/PHYSREVB.59.12054,15496,orthorhombic,Cmc2_1,421.47,8.51,13.4,13.4,7.22,90,90,161.01
15497,Rh3Th1,NaN,,10.1103/PHYSREV.137.A119,15497,cubic,Pm-3m,69.37,12.94,4.11,4.11,4.11,90,90,90
15498,Rh3Th7,2.15 ,1963,10.1103/RevModPhys.35.1,15498,hexagonal,P6_3mc,547.4,11.73,10,10,6.32,90,90,120
15499,Rh3Ti1,NaN,,10.1016/0038-1098(88)90250-5,15499,cubic,Pm-3m,56,10.57,3.83,3.83,3.83,90,90,90
15500,Rh3U1,NaN,,,15500,cubic,Pm-3m,63.84,14.22,4,4,4,90,90,90
15501,Rh3V1,NaN,,,15501,hexagonal,P6_3/mmc,107.77,11.08,5.39,5.39,4.29,90,90,120
15502,Rh3Y1,1.07 ,1965,10.1103/PhysRev.137.A119,15502,hexagonal,P6_3/mmc,411.63,9.62,5.23,5.23,17.38,90,90,120
15503,Rh3Y7,NaN,,10.1016/0022-3697(67)90087-X,15503,hexagonal,P6_3mc,520.42,5.94,6.24,9.81,9.81,120,90,90
15504,Rh3Zr1,NaN,,,15504,cubic,Pm-3m,60.89,10.91,3.93,3.93,3.93,90,90,90
15505,Rh43Zr57,2.18 ,1983,10.1103/PhysRevB.27.1596,15475,orthorhombic,Pnma,145,8.89,4.47,5.27,6.16,90,90,90
15506,Rh4Sc5Si10,8.54 ,1982,"Springer-Verlag, 1982,",15506,tetragonal,P4/mbm,626.67,4.86,12.42,12.42,4.06,90,90,90
15507,Rh4Sn13Sr3,4.65 ,2015,10.1103/PhysRevLett.114.097002,15507,cubic,Pm-3n,961.6,7.66,9.87,9.87,9.87,90,90,90
15508,Rh4Sn13Th3,1.90 ,2000,Academic Press(2000)p229,15508,cubic,Pm-3n,926.8,9.5,9.75,9.75,9.75,90,90,90
15509,Rh4Sn13Yb3,8.60 ,2000,Academic Press(2000)p229,15509,cubic,Pm-3n,939.5,8.75,9.79,9.79,9.79,90,90,90
15510,Rh5Y1,0.56 ,1965,10.1103/PhysRev.137.A119,15510,hexagonal,P6/mmm,103.51,9.68,4.33,5.25,5.25,120,90,90
15511,Ru0.3Si1V2.7,2.90 ,,,15643,cubic,Pm-3n,102.74,5.85,4.68,4.68,4.68,90,90,90
15512,Ru0.43V0.57,2.92 ,1974,10.1088/0305-4608/4/9/014,15519,cubic,Pm-3m,27.08,9.32,3,3,3,90,90,90
15513,Ru0.445V0.555,3.48 ,1974,10.1088/0305-4608/4/9/014,15519,cubic,Pm-3m,27.08,9.32,3,3,3,90,90,90
15514,Ru0.452V0.548,4.20 ,1971,10.1016/0375-9601(71)90576-7,15519,cubic,Pm-3m,27.08,9.32,3,3,3,90,90,90
15515,Ru0.45V0.55,4.00 ,1966,10.1007/BF02422667,15519,cubic,Pm-3m,27.08,9.32,3,3,3,90,90,90
15516,Ru0.465V0.535,5.80 ,1974,10.1088/0305-4608/4/9/014,15519,cubic,Pm-3m,27.08,9.32,3,3,3,90,90,90
15517,Ru0.46V0.54,5.67 ,1974,10.1088/0305-4608/4/9/014,15519,cubic,Pm-3m,27.08,9.32,3,3,3,90,90,90
15518,Ru0.475V0.525,3.12 ,1974,10.1088/0305-4608/4/9/014,15519,cubic,Pm-3m,27.08,9.32,3,3,3,90,90,90
15519,Ru0.47V0.53,4.53 ,1974,10.1088/0305-4608/4/9/014,15519,cubic,Pm-3m,27.08,9.32,3,3,3,90,90,90
15520,Ru2W3,5.00 ,1974,10.1063/1.1663000,15520,orthorhombic,Cmm2,462.66,16.23,4.98,9.64,9.64,90.33,90,90
15521,,,,,,,,,,,,,,,
15522,Ru0.8Sr2Ti0.2O4,NaN,,10.1103/PhysRevB.65.104523,15532,tetragonal,I4/mmm,96.49,5.86,3.9,3.9,6.91,106.39,106.39,90
15523,Ru0.995Sr2Ti0.005O4,NaN,,10.1103/PhysRevLett.89.117001,15532,tetragonal,I4/mmm,96.49,5.86,3.9,3.9,6.91,106.39,106.39,90
15524,Ru0.999Sr2Ti0.001O4,0.60 ,2022,10.1103/PhysRevLett.89.117001,15532,tetragonal,I4/mmm,96.49,5.86,3.9,3.9,6.91,106.39,106.39,90
15525,Ru0.9Sr2Ti0.1O4,NaN,,10.1103/PhysRevB.65.104523,15532,tetragonal,I4/mmm,96.49,5.86,3.9,3.9,6.91,106.39,106.39,90
15526,Ru1,0.51 ,1966,10.1103/PhysRev.141.407,15526,hexagonal,P6_3/mmc,27.1,12.38,2.71,2.71,4.27,90,90,120
15527,Ru1S2,NaN,,10.1016/0022-3697(65)90244-1,15527,cubic,Pa-3,178.51,6.15,5.63,5.63,5.63,90,90,90
15528,Ru1Sb1,1.20 ,2012,10.1103/PhysRevB.85.140509,15528,orthorhombic,Pnma,147.86,10.01,3.79,5.9,6.62,90,90,90
15529,Ru1Se2,NaN,,10.1016/0022-3697(65)90244-1,15529,cubic,Pa-3,212.95,8.08,5.97,5.97,5.97,90,90,90
15530,Ru1Si1Ta1,3.15 ,1985,10.1007/BF02747575,15530,orthorhombic,Ima2,261.99,11.79,7.4,7.4,7.4,128.11,121.15,82.28
15531,Ru1Si1Zr1,12.20 ,2001,10.1088/0953-8984/13/41/324,15531,hexagonal,P-62m,142.93,7.68,6.69,6.69,3.69,90,90,120
15532,Ru1Sr2O4,3.20 ,2010,10.1103/PhysRevB.81.180510,15532,tetragonal,I4/mmm,96.49,5.86,3.9,3.9,6.91,106.39,106.39,90
15533,Ru1Te2,NaN,,10.1016/0022-3697(65)90244-1,15533,orthorhombic,Pnnm,138.69,8.53,4.04,5.33,6.44,90,90,90
15534,Ru1Ti1,1.07 ,1963,10.1103/RevModPhys.35.1,15534,cubic,Pm-3m,28.92,8.55,3.07,3.07,3.07,90,90,90
15535,Ru1W1,7.50 ,1955,10.1103/PhysRev.97.74,15535,hexagonal,P-6m2,29.58,15.99,2.77,2.77,4.46,90,90,120
15536,Ru1Y3,NaN,,,15536,tetragonal,I4/mmm,123.99,10.67,3.9,3.9,8.15,90,90,90
15537,Ru1Zr1,NaN,,10.1016/0022-5088(86)90101-3,15537,cubic,Pm-3m,34.71,9.2,3.26,3.26,3.26,90,90,90
15538,Ru2Sc1,2.36 ,2013,10.7566/JPSJ.82.124703,15538,hexagonal,P6_3/mmc,194.46,8.44,5.1,5.1,8.63,90,90,120
15539,Ru2Si2Th1,1.10 ,1984,10.1016/0038-1098(84)90008-5,15539,tetragonal,I4/mmm,86.4,9.42,4.21,4.21,5.71,111.67,111.67,90
15540,Ru2Si2U1,1.53 ,1995,10.1016/0921-4534(95)00358-4,15540,tetragonal,I4/mmm,82.84,9.95,4.16,4.16,5.61,111.77,111.77,90
15541,Ru2Si2Y1,1.10 ,1984,10.1016/0038-1098(84)90008-5,15541,tetragonal,I4/mmm,82.85,6.96,4.17,4.17,5.61,111.82,111.82,90
15542,Ru2Th1,4.01 ,1982,10.1016/0022-5088(82)90285-5,15542,cubic,Fd-3m1,111.61,12.92,5.4,5.4,5.4,60,60,60
15543,Ru2Y1,2.75 ,2013,10.7566/JPSJ.82.124703,15543,hexagonal,P6_3/mmc,212.02,9.12,5.23,5.23,8.95,90,90,120
15544,Ru2Zr1,2.40 ,1971,10.1007/BF00628300,15544,hexagonal,P6_3/mmc,196.66,9.91,5.15,5.15,8.58,90,90,120
15545,Ru3Si2Th1,3.98 ,1982,"Springer-Verlag, 1982,",15545,hexagonal,P6/mmm,99.96,9.82,5.65,5.65,3.62,90,90,120
15546,Ru3Si2Y1,3.51 ,1982,"Springer-Verlag, 1982,",15546,hexagonal,P6/mmm,97.82,7.61,3.64,5.57,5.57,120,90,90
15547,Ru3Si4Zr2,5.70 ,2014,10.1088/0953-2048/27/2/025012,15547,monoclinic,C12/c1,534.6,7.43,9.86,9.86,13.31,53.9,53.9,31.51
15548,Ru3U1,0.15 ,1985,10.1103/PhysRevB.31.1329,15548,cubic,Pm-3m,62.63,14.35,3.97,3.97,3.97,90,90,90
15549,S0.8Se1.2Ta1,3.90 ,1973,10.1103/PhysRevB.7.991,15555,trigonal,P3m1,65.33,7.42,3.43,3.43,6.4,90,90,120
15550,S1,17.40 ,2002,10.1103/PhysRevB.65.064504,15550,monoclinic,P12/c1,899.2,1.89,8.43,8.6,13.38,90,90,112.05
15551,S1.1Zr1,4.50 ,1972,10.1016/0375-9601(72)90398-2,15551,cubic,Fm-3m,36.11,5.67,3.71,3.71,3.71,60,60,60
15552,S1.2Se0.8Ta1,3.90 ,1973,10.1103/PhysRevB.7.991,15555,trigonal,P3m1,65.33,7.42,3.43,3.43,6.4,90,90,120
15553,S1.8Se0.2Ta1,2.75 ,1975,10.1088/0305-4608/5/9/012,15562,hexagonal,P6_3/mmc,121.15,6.72,3.34,3.34,12.55,90,90,120
15554,S1Sc1,NaN,,10.1016/0038-1098(70)90046-3,15554,cubic,Fm-3m,35.51,3.6,3.69,3.69,3.69,60,60,60
15555,S1Se1Ta1,3.70 ,1973,10.1103/PhysRevB.7.991,15555,trigonal,P3m1,65.33,7.42,3.43,3.43,6.4,90,90,120
15556,S1Sn1,NaN,,10.1103/PhysRev.87.799,15556,orthorhombic,Pnma,204.32,4.9,3.96,4.53,11.39,90,90,90
15557,S1Ti1,NaN,,,15557,hexagonal,P-6m2,29.74,4.46,3.27,3.27,3.22,90,90,120
15558,S1Tl2,NaN,,,15558,trigonal,R3H,877.92,7.5,9.68,9.68,9.68,81.37,81.37,81.37
15559,S1V3,NaN,,10.1007/BFb0119186,15559,tetragonal,P4_2/nbc,399.51,6.15,4.63,9.29,9.29,90,90,90
15560,S1W1,NaN,,,15560,hexagonal,P6_3mc,64.85,11.06,3.03,3.03,8.18,90,90,120
15561,S1Y1,1.90 ,1970,10.1016/0038-1098(70)90046-3,15561,cubic,Fm-3m,42.16,4.76,3.91,3.91,3.91,60,60,60
15562,S2Ta1,3.96 ,1980,10.1016/0038-1098(80)90373-7,15562,hexagonal,P6_3/mmc,121.15,6.72,3.34,3.34,12.55,90,90,120
15563,S2W1,NaN,,10.1016/0022-4596(74)90090-5,15563,trigonal,R3mH,57.01,7.22,6.75,6.75,6.75,27.31,27.31,27.31
15564,S3Ta1,NaN,,10.1016/0022-4596(82)90151-7,15564,monoclinic,P12_1/m1,469.47,5.88,3.36,9.76,15.08,108.51,90,90
15565,S8Tl0.26V6,0.74 ,2001,10.1016/S0038-1098(01)00333-7,15567,hexagonal,P6_3/m,231.66,4.03,9.08,9.08,3.25,90,90,120
15566,S8Tl1V6,4.10 ,2001,10.1016/S0038-1098(01)00333-7,15566,trigonal,P-3,238.46,5.34,9.23,9.23,3.23,90,90,120
15567,S8V6,0.76 ,2001,10.1016/S0038-1098(01)00333-7,15567,hexagonal,P6_3/m,231.66,4.03,9.08,9.08,3.25,90,90,120
15568,Sb0.014Si0.986V3,10.50 ,,,15643,cubic,Pm-3n,102.74,5.85,4.68,4.68,4.68,90,90,90
15569,Sb0.195V0.805,NaN,,10.1515/zna-1969-0716,15580,cubic,Pm-3n,118.34,7.71,4.91,4.91,4.91,90,90,90
15570,Sb0.223V0.777,NaN,,10.1515/zna-1969-0716,15580,cubic,Pm-3n,118.34,7.71,4.91,4.91,4.91,90,90,90
15571,Sb0.236V0.764,NaN,,10.1515/zna-1969-0716,15580,cubic,Pm-3n,118.34,7.71,4.91,4.91,4.91,90,90,90
15572,Sb0.249V0.751,NaN,,10.1515/zna-1969-0716,15580,cubic,Pm-3n,118.34,7.71,4.91,4.91,4.91,90,90,90
15573,Sb1Ti3,7.20 ,1974,10.1063/1.1663000,15573,cubic,Pm-3n,143.13,6.16,5.23,5.23,5.23,90,90,90
15574,Sb0.268V0.732,NaN,,10.1515/zna-1969-0716,15580,cubic,Pm-3n,118.34,7.71,4.91,4.91,4.91,90,90,90
15575,Sb0.28Tl0.72,5.20 ,1930,"ROY.SOC.CAN.TRANS.,24(1930)53",15575,cubic,Pm-3m,120.81,10.1,4.94,4.94,4.94,90,90,90
15576,Sb1,3.55 ,1969,10.1016/0022-3697(69)90202-9,15576,trigonal,R-3mH,62.88,6.43,4.58,4.58,4.58,56.75,56.75,56.75
15577,Sb1Sn1,1.43 ,1971,10.1016/0031-8914(71)90241-2,15577,cubic,Fm-3m,57.83,6.9,4.34,4.34,4.34,60,60,60
15578,Sb1Ta3,0.72 ,1970,10.1007/BF01394489,15578,cubic,Pm-3n,146.79,15.04,5.28,5.28,5.28,90,90,90
15579,Sb1Te2Tl1,NaN,,10.1103/PhysRevLett.24.53,15579,trigonal,R-3mH,136.57,7.07,8.32,8.32,8.32,31.14,31.14,31.14
15580,Sb1V3,0.80 ,1960,10.1103/PhysRevLett.5.149,15580,cubic,Pm-3n,118.34,7.71,4.91,4.91,4.91,90,90,90
15581,Sb1Y1,NaN,,10.1103/RevModPhys.35.1,15581,cubic,Fm-3m,59.92,5.84,4.39,4.39,4.39,60,60,60
15582,Sb2Ta1,NaN,,,15582,monoclinic,C12/m1,136.77,10.31,3.7,5.46,7.49,78.7,75.71,70.15
15583,Sb2Te3,7.24 ,2013,10.1038/srep02016,15583,trigonal,R-3mH,169.92,6.12,10.88,10.88,10.88,22.82,22.82,22.82
15584,Sb2Ti1,NaN,,10.1016/0022-5088(72)90060-4,15584,tetragonal,I4/mcm,130.2,7.43,5.56,5.56,5.56,105.79,105.79,117.11
15585,Sb2Tl7,5.20 ,,,15585,cubic,Im-3m,837.35,9.96,10.28,10.28,10.28,109.47,109.47,109.47
15586,Sb2V1,NaN,,10.1016/0022-5088(72)90060-4,15586,tetragonal,I4/mcm,121.11,8.07,5.43,5.43,5.43,105.61,105.61,117.51
15587,Sb2Yb1,1.30 ,1987,10.1143/JPSJ.56.419,15587,orthorhombic,Cmcm,168.45,8.21,8.75,8.75,4.34,90,90,149.53
15588,Sb2Zr1,NaN,,10.1007/BFb0119186,15588,orthorhombic,Pnnm,595.17,7.47,3.93,10.05,15.05,90,90,90
15589,Sb3Zr5,2.30 ,2013,10.1103/PhysRevB.88.134520,15589,hexagonal,P6_3/mcm,361.35,7.55,8.5,8.5,5.78,90,90,120
15590,Sb4Sn3Sr1,3.90 ,2002,10.1016/j.jallcom.2004.07.013,15590,orthorhombic,Pnma,1053.34,5.87,4.4,10.21,23.45,90,90,90
15591,Sc0.25Zr0.75,NaN,,10.1103/PhysRev.149.409,15591,hexagonal,P6_3/mmc,188.78,5.61,6.52,6.52,5.13,90,90,120
15592,Sc0.5Zr0.5,NaN,,10.1103/PhysRev.149.409,15592,hexagonal,P-6m2,48.11,4.7,3.28,3.28,5.16,90,90,120
15593,Sc1Se1,NaN,,10.1016/0038-1098(70)90046-3,15593,cubic,Fm-3m,40.87,5.03,3.87,3.87,3.87,60,60,60
15594,Sc1Si2,NaN,,10.1103/PhysRev.112.89,15594,hexagonal,P6/mmm,50.8,3.31,4.04,4.04,3.6,90,90,120
15595,Sc1Tc2,10.90 ,1981,10.1016/0022-5088(81)90041-2,15595,hexagonal,P6_3/mmc,205.01,7.81,5.24,5.24,8.64,90,90,120
15596,Se1,9.65 ,1964,10.1103/PhysRev.135.A631,15596,monoclinic,P12_1/c1,2135.3,3.93,9.45,14.78,15.32,90,93.47,90
15597,Se1Th1,NaN,,10.1007/BFb0119186,15597,cubic,Fm-3m,52.37,9.86,4.2,4.2,4.2,60,60,60
15598,Se1Y1,4.00 ,1982,10.1103/PhysRevLett.49.1030,15598,cubic,Fm-3m,47.7,5.84,4.07,4.07,4.07,60,60,60
15599,Se2Ta1,0.16 ,1967,10.1016/0375-9601(67)91005-5,15599,orthorhombic,Fmm2,127.02,4.43,3.47,3.47,12.28,85.95,81.87,60.01
15600,Se2Ti1,1.80 ,2009,10.1103/PhysRevLett.103.236401,15600,trigonal,P-3m1,69.54,4.91,3.56,3.56,6.35,90,90,120
15601,Se2V1,NaN,,10.1016/0031-9163(66)90902-4,15601,trigonal,P-3m1,64.56,5.37,3.43,3.43,6.35,90,90,120
15602,Se3Ta1,2.30 ,1979,10.1016/0038-1098(79)90311-9,15602,monoclinic,P12_1/m1,364.19,7.62,3.53,10.11,10.75,108.15,90,90
15603,Se4Y3,NaN,,10.1103/PHYSREVB.11.500,15598,cubic,Fm-3m,47.7,5.84,4.07,4.07,4.07,60,60,60
15604,Si0.206V0.794,14.50 ,1962,"DOK.AKAD.NAUK(CCCP),145(1962)82",15643,cubic,Pm-3n,102.74,5.85,4.68,4.68,4.68,90,90,90
15605,Si0.22V0.78,14.38 ,1972,10.1007/BF00630915,15643,cubic,Pm-3n,102.74,5.85,4.68,4.68,4.68,90,90,90
15606,Si0.263V0.737,15.80 ,1955,10.1103/PhysRev.100.626,15643,cubic,Pm-3n,102.74,5.85,4.68,4.68,4.68,90,90,90
15607,Si0.28Ta0.72,NaN,,10.1103/PhysRev.93.1004,15618,tetragonal,I4/mcm,96.24,13.46,5.04,5.04,5.04,104.5,104.5,119.95
15608,Si0.2Sn0.8V3,6.40 ,,,15676,cubic,Pm-3n,120.45,7.49,4.94,4.94,4.94,90,90,90
15609,Si0.2V0.8,7.51 ,1969,10.1007/BF00627932,15643,cubic,Pm-3n,102.74,5.85,4.68,4.68,4.68,90,90,90
15610,Si0.3V0.7,16.95 ,1969,10.1007/BF00627932,15643,cubic,Pm-3n,102.74,5.85,4.68,4.68,4.68,90,90,90
15611,Si0.45Zr0.55,NaN,,,15627,orthorhombic,Pnma,141.31,5.61,3.79,5.32,7.01,90,90,90
15612,Si0.4Sn0.6V3,9.80 ,,,15873,cubic,Pm-3,113.57,6.62,4.84,4.84,4.84,90,90,90
15613,Si0.665Y0.335,NaN,,,15646,monoclinic,C12/c1,115.21,4.18,3.97,3.97,7.87,105.16,105.16,89.98
15614,Si0.6Sn0.4V3,9.70 ,,,15873,cubic,Pm-3,113.57,6.62,4.84,4.84,4.84,90,90,90
15615,Si0.8Sn0.2V3,12.85 ,,,15643,cubic,Pm-3n,102.74,5.85,4.68,4.68,4.68,90,90,90
15616,Si1,8.40 ,1986,10.1103/PhysRevB.33.7820,15616,cubic,Fd-3m1,40.33,2.31,3.85,3.85,3.85,60,60,60
15617,Si1.9Y1,NaN,,10.1016/0031-9163(66)91115-2,15646,monoclinic,C12/c1,115.21,4.18,3.97,3.97,7.87,105.16,105.16,89.98
15618,Si1Ta1.86,NaN,,10.1016/0022-5088(72)90060-4,15618,tetragonal,I4/mcm,96.24,13.46,5.04,5.04,5.04,104.5,104.5,119.95
15619,Si1Th1,2.41 ,,,15619,orthorhombic,Pnma,195.37,8.84,4.14,5.92,7.96,90,90,90
15620,Si1Ti0.15V2.85,14.55 ,1971,10.1016/S0010-8545(00)80012-0,15643,cubic,Pm-3n,102.74,5.85,4.68,4.68,4.68,90,90,90
15621,Si1Ti0.3V2.7,10.90 ,,,15643,cubic,Pm-3n,102.74,5.85,4.68,4.68,4.68,90,90,90
15622,Si1Ti1,NaN,,10.1103/PhysRev.93.1004,15622,orthorhombic,Pnma,118.1,4.27,3.63,4.99,6.51,90,90,90
15623,Si1U1,NaN,,,15623,orthorhombic,Pnma,156.22,11.31,3.61,5.02,8.62,90,90,90
15624,Si1U3,NaN,,10.1016/0022-3697(58)90271-3,15624,tetragonal,I4/mcm,152.42,16.17,6.01,6.01,6,120.35,120.35,89.42
15625,Si1V2.7Zr0.3,13.20 ,,,15643,cubic,Pm-3n,102.74,5.85,4.68,4.68,4.68,90,90,90
15626,Si1Y1,NaN,,,15626,orthorhombic,Cmcm,86.83,4.47,3.83,4.29,5.7,112.08,90,90
15627,Si1Zr1,NaN,,,15627,orthorhombic,Pnma,141.31,5.61,3.79,5.32,7.01,90,90,90
15628,Si1Zr2,NaN,,10.1016/0022-5088(72)90060-4,15628,tetragonal,I4/mcm,116.44,6,5.31,5.38,5.38,75.89,60.42,60.42
15629,Si1Zr4,NaN,,,15629,tetragonal,P4_2/n,661.72,6.06,11.02,11.03,5.44,90,90,90
15630,Si22.5V75,16.40 ,,,15643,cubic,Pm-3n,102.74,5.85,4.68,4.68,4.68,90,90,90
15631,Si2Sr1,3.10 ,1980,10.1016/0022-5088(80)90297-0,15631,tetragonal,I4_1/amd,136.5,3.5,4.44,4.44,7.61,106.96,106.96,90
15632,Si2Ta1,0.35 ,1992,10.1103/PhysRevB.45.4803,15632,hexagonal,P6_422,129.87,9.1,4.78,4.78,6.55,90,90,120
15633,,,,,,,,,,,,,,,
15634,Si2Ta3,NaN,,,15618,tetragonal,I4/mcm,96.24,13.46,5.04,5.04,5.04,104.5,104.5,119.95
15635,Si2Ta5,NaN,,,15618,tetragonal,I4/mcm,96.24,13.46,5.04,5.04,5.04,104.5,104.5,119.95
15636,Si2Th1,3.20 ,,,15636,hexagonal,P6/mmm,61.17,7.82,4.1,4.1,4.2,90,90,120
15637,Si2Th3,NaN,,10.1016/0375-9601(69)90056-5,15637,tetragonal,P4/mbm,257.22,9.71,4.16,7.87,7.87,90,90,90
15638,Si2Ti1,NaN,,10.1103/PhysRev.93.1004,15638,orthorhombic,Cmcm,85.07,4.06,3.53,3.57,6.99,90,104.64,90
15639,Si2U1,NaN,,10.1103/RevModPhys.35.1,15639,hexagonal,P6/mmm,54.93,8.89,4.05,4.05,3.87,90,90,120
15640,Si2U3,NaN,,10.1016/0375-9601(69)90056-5,15640,tetragonal,P4/mbm,204.63,12.5,7.24,7.24,3.9,90,90,90
15641,Si2V1,NaN,,10.1103/PhysRev.93.1004,15641,hexagonal,P6_222,112.54,4.74,4.53,4.53,6.32,90,90,120
15642,Si2V1,NaN,,10.1103/PhysRev.93.1004,15642,hexagonal,P6_422,112.49,4.74,4.54,4.54,6.31,90,90,120
15643,Si1V3,17.10 ,,,15643,cubic,Pm-3n,102.74,5.85,4.68,4.68,4.68,90,90,90
15644,Si2W1,NaN,,10.1103/PhysRev.93.1004,15644,tetragonal,I4/mmm,40.32,9.89,3.21,3.21,4.52,110.86,110.86,90
15645,Si2W3,2.84 ,,,15645,tetragonal,P4/mbm,146.34,13.79,6.62,6.62,3.34,90,90,90
15646,Si2Y1,NaN,,,15646,monoclinic,C12/c1,115.21,4.18,3.97,3.97,7.87,105.16,105.16,89.98
15647,Si2Zr1,NaN,,10.1103/RevModPhys.35.1,15647,orthorhombic,Cmcm,100.61,4.87,3.67,3.68,7.66,103.91,90,90
15648,Si2Zr3,NaN,,10.1016/0375-9601(69)90056-5,15648,tetragonal,P4/mbm,187.36,5.85,3.71,7.1,7.1,90,90,90
15649,Si3Sr2,0.55 ,1967,10.1016/0022-5088(67)90073-2,15649,orthorhombic,Imm2,138.05,3.12,8.08,8.08,8.08,151.88,146.22,44.51
15650,Si3Ti5,NaN,,10.1103/PhysRev.93.1004,15650,hexagonal,P6_3/mcm,245.67,4.37,7.45,7.45,5.12,90,90,120
15651,Si3U1,NaN,,10.1103/physrevb.31.1329,15651,cubic,Pm-3m,64.24,8.33,4.01,4.01,4.01,90,90,90
15652,Si3V5,NaN,,,15652,tetragonal,I4/mcm,205.76,5.47,4.7,7.02,7.02,83.57,70.45,70.45
15653,Si3W5,2.70 ,2009,10.1088/1742-6596/150/5/052106,15653,tetragonal,I4/mcm,229.14,14.54,4.94,7.24,7.24,83.32,70.06,70.06
15654,Si3Y1,4.63 ,2012,10.1021/ja3055194,15654,tetragonal,I4/mmm,283.92,4.05,7.46,7.46,7.46,121.97,121.97,86.62
15655,Si3Zr4,NaN,,,15627,orthorhombic,Pnma,141.31,5.61,3.79,5.32,7.01,90,90,90
15656,Si3Zr5,NaN,,,15648,tetragonal,P4/mbm,187.36,5.85,3.71,7.1,7.1,90,90,90
15657,Si5Zr6,NaN,,,15627,orthorhombic,Pnma,141.31,5.61,3.79,5.32,7.01,90,90,90
15658,Sm1,NaN,,,15658,hexagonal,P6_3/mmc,135.21,7.39,3.65,3.65,11.72,90,90,120
15659,Sn0.19W1O3,NaN,,,15660,monoclinic,P12_1/m1,387.07,6.99,7.72,7.59,7.61,60.25,90,90
15660,Sn0.21W1O3,NaN,,,15660,monoclinic,P12_1/m1,387.07,6.99,7.72,7.59,7.61,60.25,90,90
15661,Sn1Te3,1.70 ,1974,"J.SPPL.PHYS.,45(1974)3683",15661,cubic,Fm-3m,115.13,7.23,5.46,5.46,5.46,60,60,60
15662,Sn0.965Te1,0.17 ,1968,10.1103/PhysRev.169.388,15674,cubic,Fm-3m,64.67,6.32,4.51,4.51,4.51,60,60,60
15663,Sn0.966Te1,0.17 ,1968,10.1103/PhysRev.169.388,15674,cubic,Fm-3m,64.67,6.32,4.51,4.51,4.51,60,60,60
15664,Sn0.975Te1,0.17 ,1968,10.1103/PhysRev.169.388,15674,cubic,Fm-3m,64.67,6.32,4.51,4.51,4.51,60,60,60
15665,Sn0.976Te1,0.13 ,1968,10.1103/PhysRev.169.388,15674,cubic,Fm-3m,64.67,6.32,4.51,4.51,4.51,60,60,60
15666,Sn0.97Te1,0.19 ,1973,10.1016/0022-3697(73)90075-9,15674,cubic,Fm-3m,64.67,6.32,4.51,4.51,4.51,60,60,60
15667,Sn0.985Te1,0.05 ,1968,10.1103/PhysRev.169.388,15674,cubic,Fm-3m,64.67,6.32,4.51,4.51,4.51,60,60,60
15668,Sn0.98Te1,0.09 ,1968,10.1103/PhysRev.169.388,15674,cubic,Fm-3m,64.67,6.32,4.51,4.51,4.51,60,60,60
15669,Sn0.995Te1,0.01 ,1968,10.1103/PhysRev.169.388,15674,cubic,Fm-3m,64.67,6.32,4.51,4.51,4.51,60,60,60
15670,Sn0.99Te1,0.03 ,1968,10.1103/PhysRev.169.388,15674,cubic,Fm-3m,64.67,6.32,4.51,4.51,4.51,60,60,60
15671,Sn1,5.30 ,1966,10.1007/BF01328890,15671,cubic,Fd-3m1,70.9,5.56,4.65,4.65,4.65,60,60,60
15672,Sn1O1,1.40 ,2010,10.1103/PhysRevLett.105.157001,15672,tetragonal,P4/nmm1,71.08,6.29,3.81,3.81,4.89,90,90,90
15673,Sn1Ta3,8.35 ,,,15673,cubic,Pm-3n,148.79,14.77,5.3,5.3,5.3,90,90,90
15674,Sn1Te1,0.21 ,1969,10.1103/PhysRev.179.497,15674,cubic,Fm-3m,64.67,6.32,4.51,4.51,4.51,60,60,60
