Repository: ljcj007/SuperBand

# SuperBand
The SuperBand database is an open access energy structure database for superconductors that have been synthesized experimentally before 2024-04.  It provides tools for data-mining and machine learning techniques. The universal features provided on our web https://www.superband.work/ interface facilitate the design of novel superconductors with a wide-range of applications. We describe the database and the algorithm to generate it in our paper [1] https://arxiv.org/abs/2409.09419.

# Using the SuperBand
The SuperBand website http://www.superband.work/ offers a visual interface for exploring lattice structures, electronic band structures, and Fermi surface plots, providing an intui

File: superband.csv (part 17 of 25)
id,formula,Tc,Time,doi,cif,system,SG_num,SG_syb,density,,,,,,
15675,Sn1Ti3,NaN,,10.1103/RevModPhys.35.1,15675,orthorhombic,Cmcm,142.66,6.11,4.74,5.73,5.98,118.64,90,90
15676,Sn1V3,7.00 ,1956,10.1016/0022-3697(56)90026-9,15676,cubic,Pm-3n,120.45,7.49,4.94,4.94,4.94,90,90,90
15677,Sn1Y2,NaN,,,15682,hexagonal,P6_3/mcm,458.3,5.8,8.96,8.96,6.6,90,90,120
15678,Sn1Zr4,0.92 ,,,15678,cubic,Pm-3n,179.29,7.27,5.64,5.64,5.64,90,90,90
15679,Sn2O3,NaN,,,15679,tetragonal,P4_2/mnm,72.82,6.87,3.21,4.76,4.77,90,90,90
15680,Sn3Th1,3.33 ,1970,10.1016/0022-3697(70)90261-1,15680,cubic,Pm-3m,106.74,9.15,4.74,4.74,4.74,90,90,90
15681,Sn3U1,NaN,,10.1016/0038-1098(74)90203-8,15681,cubic,Pm-3m,102.31,9.64,4.68,4.68,4.68,90,90,90
15682,Sn3Y5,NaN,,,15682,hexagonal,P6_3/mcm,458.3,5.8,8.96,8.96,6.6,90,90,120
15683,Sn3Yb1,3.60 ,1997,10.1016/S0921-4526(96)00684-9,15683,cubic,Pm-3m,105.89,8.3,4.73,4.73,4.73,90,90,90
15684,Sn3Zr5,1.90 ,2013,10.1103/PhysRevB.88.134520,15684,hexagonal,P6_3/mcm,364.78,7.39,8.52,8.52,5.8,90,90,120
15685,Sr1,7.00 ,1988,10.1088/0022-3735/21/9/004,15685,tetragonal,I4/mcm,247.42,2.35,7.15,6.88,6.88,74.33,58.69,58.69
15686,Sr1Ti0.97Zr0.03O3,0.30 ,1986,10.1016/0038-1098(86)90729-5,11567,cubic,Pm-3m,60.22,5.06,3.92,3.92,3.92,90,90,90
15687,Sr1Ti1O3,4.00 ,1969,10.1016/0375-9601(69)91110-4,15687,tetragonal,I4/mcm,119.63,5.09,5.52,5.52,5.53,119.92,119.92,90
15688,Sr4V3O9.44,NaN,,10.1016/S0921-4534(05)80214-X,15691,cubic,Pm-3m,59.36,5.22,3.9,3.9,3.9,90,90,90
15689,Sr4V3O9.49,NaN,,10.1016/S0921-4534(05)80214-X,15691,cubic,Pm-3m,59.36,5.22,3.9,3.9,3.9,90,90,90
15690,Sr4V3O9.51,NaN,,10.1016/S0921-4534(05)80214-X,15691,cubic,Pm-3m,59.36,5.22,3.9,3.9,3.9,90,90,90
15691,Sr4V3O9.73,NaN,,10.1016/S0921-4534(05)80214-X,15691,cubic,Pm-3m,59.36,5.22,3.9,3.9,3.9,90,90,90
15692,Sr4V3O9.8,NaN,,10.1016/S0921-4534(05)80214-X,15692,tetragonal,I4,1091.53,5.02,15.48,15.48,15.48,147.07,147.07,47.26
15693,Ta0.05V2Zr0.95,8.90 ,1974,10.1016/0375-9601(74)90011-5,15762,hexagonal,P6_3/mmc,198.67,6.46,5.21,5.21,8.46,90,90,120
15694,Ta0.2Zr0.8,5.56 ,1971,10.1016/0022-3115(71)90010-9,15777,hexagonal,P6_3/mmc,177.39,8.51,6.31,6.31,5.15,90,90,120
15695,Ta0.462Ti0.538,9.05 ,1966,10.1063/1.1708131,15840,orthorhombic,Cmmm,35.15,10.81,2.82,2.82,4.68,90,90,109.2
15696,Ta0.52Ti0.48,7.86 ,1966,10.1103/PhysRevLett.17.81,15840,orthorhombic,Cmmm,35.15,10.81,2.82,2.82,4.68,90,90,109.2
15697,Ta0.53Ti0.47,9.05 ,1966,10.1063/1.1708131,15840,orthorhombic,Cmmm,35.15,10.81,2.82,2.82,4.68,90,90,109.2
15698,Ta1V1,2.73 ,1970,10.1002/pssb.19700400225,15698,orthorhombic,Cmmm,32.19,11.96,2.81,2.81,4.34,90,90,110.31
15699,Ta0.75V0.25,2.65 ,1966,10.1007/BF02422667,15699,cubic,Fm-3m,273.14,14.44,6.49,6.49,6.49,90,90,90
15700,Ta1,4.48 ,1969,10.1088/0022-3719/2/4/307,15700,tetragonal,P-42_1m,554.65,16.25,5.31,10.22,10.22,90,90,90
15701,Ta1Te2,NaN,,10.1016/0375-9601(69)90446-0,15701,monoclinic,C12/m1,754.87,8.63,9.47,9.47,9.63,71.86,71.86,71.14
15702,Ta1V2,3.60 ,1974,10.1016/0038-1098(74)91202-2,15702,cubic,Fd-3m1,89.77,10.46,5.03,5.03,5.03,60,60,60
15703,Ta25Ti75,6.00 ,,,15703,cubic,Pm-3m,70.6,7.63,4.13,4.13,4.13,90,90,90
15704,Tb1,NaN,,,15704,trigonal,R-3mH,96.77,8.18,3.61,3.61,8.84,78.22,78.22,60
15705,Tc0.5Ti0.5,NaN,,10.1016/0022-5088(76)90129-6,15705,cubic,Pm-3m,29.63,8.17,3.09,3.09,3.09,90,90,90
15706,Tc1W1,7.52 ,,,15706,orthorhombic,Cmmm,31.05,15.08,2.74,2.74,4.42,90,90,110.89
15707,Tc1,8.04 ,1967,10.1103/PhysRev.155.364,15707,hexagonal,P6_3/mmc,28.5,11.42,2.74,2.74,4.39,90,90,120
15708,Tc2Y1,8.80 ,1981,10.1016/0022-5088(81)90041-2,15708,hexagonal,P6_3/mmc,220.02,8.6,5.35,5.35,8.87,90,90,120
15709,Tc2Zr1,7.60 ,1970,10.1016/0022-5088(70)90027-5,15709,hexagonal,P6_3/mmc,204.25,9.34,5.21,5.21,8.69,90,90,120.07
15710,,,,,,,,,,,,,,,
15711,Te1,7.40 ,1992,10.1016/0038-1098(92)90093-O,15711,trigonal,P3_121,108.19,5.88,4.6,4.6,5.9,89.96,90.04,119.99
15712,Te1Th1,NaN,,10.1007/BFb0119186,15712,cubic,Pm-3m,57.82,10.33,3.87,3.87,3.87,90,90,90
15713,Te1Ti1,NaN,,10.1007/BFb0119186,15713,hexagonal,P6_3/mmc,85.22,6.84,3.67,3.67,7.3,90,90,120
15714,Te1Y1,2.05 ,1970,10.1016/0038-1098(70)90046-3,15714,cubic,Fm-3m,58.46,6.15,4.36,4.36,4.36,60,60,60
15715,Te2Ti1,NaN,,10.1103/PhysRevB.97.060503,15715,trigonal,P-3m1,85.09,5.91,3.82,3.82,6.72,90,90,120
15716,Te2W1,NaN,,10.1038/ncomms8805,15716,orthorhombic,Pmn2_1,332.76,8.76,3.52,6.3,15.01,90,90,90
15717,Te3Tl5,2.21 ,1968,10.1063/1.1710040,15717,tetragonal,I4/mcm,526.68,8.86,9.05,9.05,9.07,119.93,119.93,90
15718,Te3V2,NaN,,10.1007/BFb0119186,15718,trigonal,P-3m1,80.49,6.32,3.66,3.66,6.95,90,90,120
15719,Te3Zr1,3.00 ,2013,10.1103/PhysRevB.87.024508,15719,monoclinic,P12_1/m1,248.52,6.33,4.02,5.96,10.48,82.54,90,90
15720,Te4Ti3,NaN,,10.1007/BFb0119186,15720,monoclinic,C12/m1,175.4,6.19,3.88,7.05,7.54,117.42,104.92,90
15721,Te4Ti5,NaN,,10.1007/BFb0119186,15721,tetragonal,I4/m,195.41,6.37,3.76,7.45,7.45,86.35,75.4,75.4
15722,Th0.25Y0.75,NaN,,10.1143/JPSJ.34.391,15722,hexagonal,P6_3/mmc,268.06,6.18,7.29,7.29,5.83,90,90,120
15723,Th1Zr3,6.29 ,1978,10.1016/0022-5088(78)90096-6,15723,hexagonal,P-6m2,102.48,8.19,3.31,3.31,10.78,90,90,120
15724,Th0.2Zr0.8,3.30 ,1978,10.1016/0022-5088(78)90096-6,15867,hexagonal,P6_3/mmc,206.53,8.13,6.65,6.65,5.39,90,90,120
15725,Th0.3Zr0.7,2.70 ,1979,10.1016/0022-5088(79)90147-4,15867,hexagonal,P6_3/mmc,206.53,8.13,6.65,6.65,5.39,90,90,120
15726,Th1Y1,1.25 ,1961,"RARE EARTH RESEARCH E.V.KLEBER ED.,(1961)158",15726,trigonal,R-3mH,64.5,8.26,6.12,6.12,6.12,34.14,34.14,34.14
15727,Th1Tl3,0.87 ,1970,10.1016/0022-3697(70)90261-1,15727,cubic,Pm-3m,110.83,12.66,4.8,4.8,4.8,90,90,90
15728,Th2Zn1,0.67 ,1972,10.1016/0022-5088(72)90060-4,15728,tetragonal,I4/mcm,161.78,10.87,5.55,6.07,6.07,77.82,62.71,62.71
15729,Th70.2Tm29.8,0.67 ,1968,"HELV.PHYS.ACTA,41(1968)723",15729,,,,,,,,,,
15730,Ti0.496Zr0.504,1.80 ,2003,10.1103/PhysRevB.68.054401,15733,hexagonal,P-6m2,41.19,5.61,3.11,3.11,4.92,90,90,120
15731,Ti0.516V0.484,7.20 ,1965,10.1016/0031-9163(65)90574-3,15732,orthorhombic,Cmmm,30.45,5.39,2.7,2.7,4.41,90,90,109.22
15732,Ti1V1,7.10 ,1975,10.1016/0022-5088(75)90048-X,15732,orthorhombic,Cmmm,30.45,5.39,2.7,2.7,4.41,90,90,109.22
15733,Ti1Zr1,2.00 ,,,15733,hexagonal,P-6m2,41.19,5.61,3.11,3.11,4.92,90,90,120
15734,Ti0.65Zr0.35,1.37 ,1961,10.1103/PHYSREV.123.1569,15735,hexagonal,P6/mmm,58.06,5.35,4.72,4.72,3,90,90,120
15735,Ti2Zr1,1.36 ,1961,10.1103/PHYSREV.123.1569,15735,hexagonal,P6/mmm,58.06,5.35,4.72,4.72,3,90,90,120
15736,Ti3V1,4.15 ,2014,10.1140/epjb/e2014-50036-2,15736,orthorhombic,Pmmn1,128.16,5.04,4.21,6.48,4.69,90,90,90
15737,Ti0.8Zr0.2,NaN,,10.1103/PhysRev.123.1569,15737,hexagonal,P6_3/mmc,151.06,5.16,6.06,6.06,4.75,90,90,120
15738,Ti1,0.40 ,1961,10.1103/PHYSREV.123.1569,15738,hexagonal,P6/mmm,51.06,4.67,4.57,4.57,2.83,90,90,120
15739,Ti1O0.86,0.47 ,1972,10.1063/1.1661536,15743,hexagonal,P-62m,61.94,5.14,2.87,4.99,4.99,120,90,90
15740,Ti1O0.91,0.70 ,1972,10.1063/1.1661536,15743,hexagonal,P-62m,61.94,5.14,2.87,4.99,4.99,120,90,90
15741,Ti1O0.92,0.72 ,1972,10.1063/1.1661536,15760,hexagonal,P-6m2,19.31,5.49,2.81,2.81,2.82,90,90,120
15742,Ti1O0.95,0.80 ,1972,10.1007/BF00660068,15760,hexagonal,P-6m2,19.31,5.49,2.81,2.81,2.82,90,90,120
15743,Ti1O1,1.06 ,1972,10.1063/1.1661536,15743,hexagonal,P-62m,61.94,5.14,2.87,4.99,4.99,120,90,90
15744,Ti1U2,NaN,,10.1016/0022-3697(58)90271-3,15744,hexagonal,P6/mmm,54.7,15.91,4.76,4.76,2.79,90,90,120
15745,Ti1Zn2,NaN,,10.1103/RevModPhys.35.1,15745,hexagonal,P6_3/mmc,177.64,6.68,5.03,5.03,8.12,90,90,120
15746,Ti2O3,NaN,,,15746,trigonal,R-3cH,103.72,4.6,5.46,5.46,5.46,55.79,55.79,55.79
15747,Ti4Tl1,NaN,,10.1016/0038-1098(67)90258-X,15747,tetragonal,I4/mmm,72.68,7.95,5.27,5.27,5.27,134.82,134.82,65.81
15748,Tl0.03W1O3,2.14 ,1966,10.1016/0038-1098(66)90097-4,15748,hexagonal,P6_3/mcm,362.47,6.37,7.45,7.45,7.54,90,90,120
15749,Tl0.3W1O3,2.00 ,,,15749,hexagonal,P6mm,181.5,8.23,7.41,7.41,3.82,90,90,120
15750,Tl1,2.40 ,1966,10.1016/0038-1098(66)90256-0,15750,trigonal,R-3mH,90.55,11.24,3.56,3.56,8.49,77.9,102.1,120
15751,Tl1Zr4,NaN,,10.1016/0038-1098(67)90258-X,15751,cubic,Pm-3m,89.55,8.86,4.47,4.47,4.47,90,90,90
15752,Tl2O3,NaN,,10.1103/PhysRev.87.799,15752,cubic,Ia-3,598.42,10.14,9.19,9.19,9.19,109.47,109.47,109.47
15753,Tl3Y1,1.52 ,1970,10.1016/0022-3697(70)90261-1,15753,cubic,Pm-3m,105.88,11.01,4.73,4.73,4.73,90,90,90
15754,Tm1,NaN,,10.1103/RevModPhys.35.1,15754,trigonal,R-3mH,91.99,9.15,3.53,3.53,8.78,78.42,78.42,60
15755,U1,1.24 ,2014,10.1016/j.physc.2013.12.003,15755,orthorhombic,Cmcm,39.3,20.11,2.77,3.24,4.85,90,90,115.35
15756,U1O2,NaN,,10.1103/PhysRev.87.799,15756,cubic,Fm-3m,40.56,11.06,3.86,3.86,3.86,60,60,60
15757,V0.26Zr0.74,5.90 ,,,15757,hexagonal,P6_3/mmc,171.04,6.3,6.34,6.34,4.92,90,90,120
15758,V0.6Zr0.4,8.30 ,1968,10.1143/JJAP.7.1128,15852,cubic,Fd-3m1,98.65,6.5,5.19,5.19,5.19,60,60,60
15759,V0.7Zr0.3,8.60 ,1970,"LT-12 (1970, Kyoto) p 483",15852,cubic,Fd-3m1,98.65,6.5,5.19,5.19,5.19,60,60,60
15760,O1Ti1,1.06 ,1972,10.1063/1.1661536,15760,hexagonal,P-6m2,19.31,5.49,2.81,2.81,2.82,90,90,120
15761,V2O3,NaN,,10.1103/PhysRev.87.799,15761,cubic,Ia-3,438.8,4.54,8.29,8.29,8.29,109.47,109.47,109.47
15762,V2Zr1,9.00 ,1961,10.1016/0022-3697(61)90066-X,15762,hexagonal,P6_3/mmc,198.67,6.46,5.21,5.21,8.46,90,90,120
15763,V3Zr3O1,7.50 ,,,15763,cubic,Fd-3m1,482.41,6.09,8.8,8.8,8.8,60,60,60
15764,W1,0.02 ,1966,10.1103/PhysRevLett.16.101,15764,cubic,Pm-3n,129.73,18.83,5.06,5.06,5.06,90,90,90
15765,W1O2,NaN,,10.1016/0031-9163(65)90717-1,15765,tetragonal,I4/m,187.22,7.66,7.71,7.71,7.71,92.63,92.63,155.26
15766,W1O3,NaN,,10.1016/0031-9163(65)90717-1,15766,tetragonal,P4/nmm1,111.85,6.88,3.94,5.32,5.32,90,90,90
15767,W2Zr1,2.16 ,,,15767,cubic,Fd-3m1,111.42,13.68,5.4,5.4,5.4,60,60,60
15768,W3O1,3.35 ,1965,10.1103/PhysRevLett.15.260,15768,cubic,Pm-3n,123.52,15.26,4.98,4.98,4.98,90,90,90
15769,Y1Zn1,NaN,,10.1016/0022-3697(67)90087-X,15769,cubic,Pm-3m,45.21,5.67,3.56,3.56,3.56,90,90,90
15770,Yb1,NaN,,10.1103/RevModPhys.35.1,15770,trigonal,R-3mH,123.04,7.01,9.7,9.7,9.7,23.06,23.06,23.06
15771,Zn1,0.87 ,1966,"Sov.Phys.JETP, 23(1966)838",15771,hexagonal,P6_3/mmc,28.85,7.53,2.61,2.61,4.87,90,90,120
15772,Zn2Zr1,0.60 ,2005,10.1103/PhysRevB.72.214523,15772,cubic,Fd-3m1,99.55,7.41,5.2,5.2,5.2,60,60,60
15773,Zr1,3.50 ,1984,10.1016/0038-1098(84)90937-2,15773,hexagonal,P6_3/mmc,47,6.45,3.24,3.24,5.17,90,90,120
15774,Mg1B2,39.00 ,2009,10.1016/j.physc.2008.11.005,15774,hexagonal,P6/mmm,28.6,2.67,3.06,3.06,3.52,90,90,120
15775,Nb3Al1,18.80 ,1983,10.1002/pssa.2210770244,15775,cubic,Pm-3n,141.2,7.19,5.21,5.21,5.21,90,90,90
15776,Ga1V3,16.80 ,1960,10.1103/PhysRevLett.5.149,15776,cubic,Pm-3n,108.14,6.83,4.76,4.76,4.76,90,90,90
15777,Zr0.81Ta0.29,6.50 ,1976,10.1002/pssa.2210350257,15777,hexagonal,P6_3/mmc,177.39,8.51,6.31,6.31,5.15,90,90,120
15778,Sr1Fe2As2,38.00 ,2009,10.1143/JPSJ.78.025001,15778,tetragonal,I4/mmm,89.86,6.45,3.92,3.92,6.46,107.68,107.68,90
15779,Hg1Ba2Cu1O4,97.00 ,1998,10.1103/PhysRevLett.80.385,15779,tetragonal,P4/mmm,152.07,6.58,3.93,3.93,9.83,90,90,90
15780,Y1Ba2Cu4O8,81.90 ,1990,10.1016/S0921-4526(09)80253-6,15780,orthorhombic,Cmmm,208.6,5.94,13.89,13.89,3.89,90,90,163.86
15781,Ba1K1Fe4As4,37.78 ,2012,10.1103/PhysRevB.85.214509,15781,orthorhombic,Cmmm,197.7,5.88,7.13,7.13,5.48,90,90,134.81
15782,K1Fe2Se2,40.00 ,2012,10.1038/srep00426,15782,tetragonal,I4/mmm,106.7,4.8,7.92,7.92,7.92,152.36,152.36,39.49
15783,Pr1Ba2Cu3O7,92.00 ,1996,10.1103/PhysRevB.54.6122,15783,orthorhombic,Pmmm,184.02,6.48,3.9,3.96,11.92,90,90,90
15784,Ir1Te2,2.50 ,2017,10.1103/PhysRevB.95.035148,15784,orthorhombic,Pnma,293.97,10.11,4.02,5.42,13.5,90,90,90
15785,Fe1Se1,65.00 ,2013,10.1038/nmat3648,15785,tetragonal,P4/nmm1,400.02,1.12,3.93,3.93,25.86,90,90,90
15786,Eu1Fe2As2,30.00 ,2013,10.1103/PhysRevB.88.224510,15786,tetragonal,I4/mmm,84.8,8.1,3.94,3.94,6.13,108.74,108.74,90
15787,Na1Fe1As1,26.00 ,2012,10.1103/PhysRevB.85.014510,15787,tetragonal,P4/nmm1,110.05,4.64,3.88,3.88,7.32,90,90,90
15788,Nd2Cu1O4,32.00 ,2010,10.1016/j.physc.2010.05.027,15788,tetragonal,I4/mmm,95.35,7.24,3.94,3.94,6.73,107.04,107.04,90
15789,Nb1N1,17.30 ,1971,LT-12( 1971)329,15789,hexagonal,P-6m2,22.18,8,2.97,2.97,2.9,90,90,120
15790,Ca1Fe1As1F1,29.00 ,2010,10.1103/PhysRevB.81.054507,15790,orthorhombic,Pmmn1,141.23,4.46,3.93,3.98,9.02,90,90,90
15791,Y1Ba2Cu3O7,95.00 ,1988,10.1016/0921-4534(88)90044-5,15791,orthorhombic,Pmmm,178.48,6.2,3.84,3.93,11.82,90,90,90
15792,Ba2K1Fe6As6,38.90 ,2014,10.1103/PhysRevB.89.134504,15792,monoclinic,C12/m1,298.92,6.1,5.48,7.1,8.78,111.86,108.18,90
15793,Ga1Nb3,20.50 ,1977,10.1016/0038-1098(77)90412-4,15793,cubic,Pm-3n,139.43,8.3,5.19,5.19,5.19,90,90,90
15794,Tl2Ba2Cu1O6,92.10 ,1994,10.1016/0921-4534(94)90263-1,15794,orthorhombic,Cmce,368.04,7.61,12.28,12.28,5.59,90,90,154.11
15795,Hg1Ba2Ca1Cu2O6,125.00 ,1994,10.1103/PhysRevE.50.4262,15795,tetragonal,P4/mmm,199.11,6.16,3.9,3.9,13.06,90,90,90
15796,Er1Rh4B4,8.76 ,1978,10.1016/0038-1098(78)91056-6,15796,tetragonal,P4_2/nmc,212.01,9.75,5.34,5.34,7.45,90,90,90
15797,K1Bi1O3,10.20 ,1998,10.1016/S0921-4534(98)00582-6,15797,cubic,Pm-3m,78.63,6.25,4.28,4.28,4.28,90,90,90
15798,Nb6Al1Ge1,17.40 ,1968,10.1007/BF01380012,15798,cubic,Pm-3,140.1,7.79,5.19,5.19,5.19,90,90,90
15799,Eu1Ba2Cu3O7,95.00 ,1989,10.1063/1.101528,15799,orthorhombic,Pmmm,179.29,6.75,3.85,3.95,11.78,90,90,90
15800,Ge1Nb3,21.80 ,1978,10.1016/0038-1098(78)90518-5,15800,cubic,Pm-3n,138.31,8.44,5.17,5.17,5.17,90,90,90
15801,C3Th2,NaN,,,15801,cubic,I-43d,628.47,10.57,8.57,8.57,8.57,90,90,90
15802,Hf1N1Cl1,25.50 ,1998,10.1038/33362,15802,trigonal,R-3mH,104.79,7.22,9.74,9.74,9.74,21.08,21.08,21.08
15803,C2Mo1W1,11.30 ,1967,10.1103/PhysRev.159.327,15803,orthorhombic,Pmm2,41.65,12.11,2.83,2.91,5.05,90,90,90
15804,La1Pt2Ge2,0.55 ,1981,10.1103/PhysRevB.24.6715,15804,tetragonal,I4/mmm,100.54,11.14,5.96,5.96,5.96,136.08,136.08,63.86
15805,Cl4Li1N4Zr4,NaN,,,15805,trigonal,R-3mH,226.8,4.17,19.44,19.44,19.44,10.87,10.87,10.87
15806,Os1Re1,1.18 ,1971,10.1103/PhysRevB.3.3757,15806,hexagonal,P-6m2,28.86,21.66,2.76,2.76,4.38,90,90,60
15807,Sr1Ti1O3,4.00 ,1969,10.1016/0375-9601(69)91110-4,15807,tetragonal,I4/mcm,119.78,5.09,5.53,5.53,5.53,120.03,120.03,89.95
15808,Ba1La1Ti1Cu1O6,NaN,,,15808,cubic,F-43m,125.51,6.4,5.62,5.62,5.62,60,60,60
15809,Eu1Pr1Ba4Cu6O14,26.70 ,1999,10.1016/S0921-4534(98)00632-7,15809,orthorhombic,Cmmm,365.74,6.57,12.59,12.59,3.88,90,90,143.5
15810,Gd1Ba2Cu3O7,96.20 ,1994,10.1103/PhysRevB.49.15993,15810,orthorhombic,Pmmm,179.86,6.78,3.87,3.93,11.84,90,90,90
15811,Nd1Ba2Cu3O7,96.00 ,1997,10.1557/JMR.1997.0380,15811,orthorhombic,Pmmm,183.41,6.53,3.89,3.96,11.9,90,90,90
15812,Ca1Al1Si1,7.90 ,2003,10.1103/PhysRevB.68.014512,15812,hexagonal,P-6m2,67.2,2.35,4.19,4.19,4.43,90,90,120
15813,Br2Ca2Cu1O2,NaN,,,15813,tetragonal,I4/mmm,133.56,4.17,3.88,3.88,9.27,102.1,102.1,90
15814,Au1Te2,2.30 ,2013,10.7566/JPSJ.82.113704,15814,monoclinic,C12/m1,79.19,9.48,4.19,4.19,5.19,90.1,90.1,60.32
15815,Fe1Sr2Y1Cu2O7,NaN,,,13540,orthorhombic,Fmmm,339.63,5.55,11.98,11.97,5.48,76.93,76.63,26.43
15816,Ga1Si1V6,18.20 ,1974,"LT-13,  P=475",15816,cubic,Pm-3,105.26,6.37,4.72,4.72,4.72,90,90,90
15817,B2Ta1,9.50 ,2001,10.48550/arXiv.cond-mat/0103571,15817,hexagonal,P6/mmm,27.41,12.27,3.09,3.09,3.31,90,90,120
15818,Li1Nb2O4,16.40 ,2009,10.1016/j.jallcom.2008.09.086,15818,orthorhombic,Pnnm,164.72,5.18,2.97,5.17,10.73,90,90,90
15819,Tl1Sr2Ca1Cu2O7,73.00 ,1992,10.1016/0921-4534(92)90162-6,15819,tetragonal,P4/mmm,175.79,6.22,3.78,3.78,12.29,90,90,90
15820,Au1Nb3,11.50 ,1965,10.1103/PhysRev.137.A1438,15820,cubic,Pm-3n,143.96,10.97,5.24,5.24,5.24,90,90,90
15821,C2Y1,4.02 ,1997,10.1103/PhysRevB.56.9021,15821,tetragonal,I4/mmm,41.74,4.49,3.67,3.67,4.04,117.05,117.05,90
15822,B1Nb1,8.25 ,1952,10.1103/PhysRev.87.799,15822,orthorhombic,Cmcm,46.18,7.46,3.18,3.31,4.69,110.67,90,90
15823,Sm1Ba2Cu3O7,96.00 ,1996,10.1103/PhysRevB.53.2781,15823,orthorhombic,Pmmm,181.06,6.67,3.88,3.94,11.85,90,90,90
15824,Rh1Se2,4.35 ,1970,10.1016/0038-1098(70)90352-2,15824,cubic,Pa-3,221.48,7.82,6.05,6.05,6.05,90,90,90
15825,Pd1Ti3,2.00 ,1983,10.1016/0038-1098(83)91062-1,15275,cubic,Pm-3n,129.39,6.42,5.06,5.06,5.06,90,90,90
15826,H1Pd1,51.60 ,2003,10.1016/S0921-4534(02)02745-4,15826,hexagonal,P6_3mc,37.44,9.53,2.92,2.92,5.06,90,90,120
15827,Pb2Sr2Y1Cu3O8,75.50 ,1992,10.1103/PhysRevB.45.7406,15827,orthorhombic,Pmna,474.12,6.98,5.42,5.49,15.95,90,90,90
15828,Pu1Co1Ga5,18.50 ,2002,10.1038/nature01212,15828,tetragonal,P4/mmm,119.33,9.07,4.22,4.22,6.71,90,90,90
15829,Sr1Fe2As1P1,14.50 ,2014,10.7566/JPSJ.83.104702,15829,tetragonal,I4mm,87.51,5.79,3.88,3.88,6.43,72.42,72.42,90
15830,Nb2Pd1,1.84 ,1975,10.1016/0022-5088(75)90016-8,15830,orthorhombic,Fmmm,51,9.51,2.81,2.81,6.79,99.98,99.98,99.44
15831,Nb2C1N1,17.40 ,1967,10.1016/0022-3697(67)90129-1,15831,trigonal,R-3mH,45.36,7.75,5.5,5.5,5.5,33.54,33.54,33.54
15832,Co1La1Sr1O4,NaN,,,15832,orthorhombic,Aea2,190.05,6.11,5.45,6.95,5.45,66.91,89.88,89.95
15833,H1Pd1,51.60 ,2003,10.1016/S0921-4534(02)02745-4,15833,hexagonal,P6_3mc,37.44,9.53,2.92,2.92,5.06,90,90,120
15834,Bi2Sr2Ca2Cu3O10,110.00 ,1988,10.1016/0921-4534(88)90776-9,15834,tetragonal,I4/mmm,268.75,6.33,3.78,3.78,19.01,95.71,95.71,90
15835,In1Te1,3.45 ,1964,10.1063/1.1753952,15835,tetragonal,I4/mcm,267.39,6.02,7.08,7.08,7.08,105,105,118.84
15836,Sr1Cu1O2,91.00 ,1994,10.1016/0921-4534(94)90099-X,15836,tetragonal,P4/mmm,52.73,5.77,3.45,3.91,3.91,90,90,90
15837,Th1Co1Si1,2.95 ,2016,10.1016/j.jallcom.2016.06.292,15837,tetragonal,I4_1md,114.74,9.23,4.1,4.1,7.43,106,106,90
15838,Th1Pt1Si1,2.98 ,1985,10.1016/0025-5408(85)90097-2,15838,tetragonal,I4_1md,128.1,11.8,4.17,4.17,7.94,105.22,105.22,89.99
15839,In3Tl1,3.18 ,,,15839,hexagonal,P6_3/mmc,220.98,8.25,6.77,6.77,5.56,90,90,120
15840,Ta1Ti1,9.05 ,1966,10.1063/1.1708131,15840,orthorhombic,Cmmm,35.15,10.81,2.82,2.82,4.68,90,90,109.2
15841,Ca1Cu6Pb4Sr4Y1O16,76.00 ,1995,10.1016/0921-4534(95)00595-1,15841,triclinic,P-1,467.93,6.9,5.41,5.43,15.92,89.84,89.88,89.18
15842,Na1Hf3N3Cl3,NaN,,,15842,monoclinic,C12/m1,353.22,6.65,6.33,6.33,10.4,84.18,84.18,120.01
15843,Y1Ba2Cu3O8,93.00 ,1998,10.1016/S0921-4534(98)00040-9,15843,tetragonal,P4/mmm,178.98,6.33,3.93,3.93,11.57,90,90,90
15844,La1Nd1Cu1O4,NaN,,,15844,tetragonal,I4mm,99.59,6.85,6.86,6.86,6.86,146.19,146.19,48.57
15845,Bi1In2,5.87 ,1972,"REV.ROUM.PHYS.,17(1972)547",15845,orthorhombic,Fmmm,86.3,8.44,7.84,7.72,3.44,79.2,75.27,25.53
15846,Ti2In1N1,7.30 ,2010,10.1016/j.ssc.2010.04.036,15846,hexagonal,P6_3/mmc,114.8,6.5,3.07,3.07,14.02,90,90,120
15847,Y1Ni1Si3,1.36 ,2019,10.1103/PhysRevB.99.224505,15847,orthorhombic,Cmmm,162.36,4.74,3.92,3.96,10.65,90,100.59,90
15848,Sr1Ir1Ge3,0.53 ,2017,10.1016/j.jallcom.2016.09.287,15848,tetragonal,I4mm,101.41,8.15,5.96,5.96,5.96,135.89,135.89,64.15
15849,Ca1Fe2As2,12.00 ,2008,10.1103/PhysRevLett.101.057006,15849,tetragonal,I4/mmm,177.97,5.63,5.49,6.51,5.5,65.01,90,90
15850,Y2Ba4Cu6O13,58.80 ,2001,10.1103/PhysRevLett.86.496,15850,orthorhombic,Pmmm,361.33,6.05,3.91,7.72,11.97,90,90,90
15851,Hg1Ba2Ca2Cu3O8,134.00 ,1994,10.1103/PhysRevE.50.4262,15851,tetragonal,P4/mmm,246.21,5.89,3.89,3.89,16.25,90,90,90
15852,V2Zr1,9.00 ,1961,10.1016/0022-3697(61)90066-X,15852,cubic,Fd-3m1,98.65,6.5,5.19,5.19,5.19,60,60,60
15853,La1Rh3B2,2.82 ,1980,10.1016/0038-1098(80)90221-5,15853,hexagonal,P6/mmm,81.97,9.51,5.48,5.48,3.16,90,90,120
15854,Er1Ba2Cu4O8,80.10 ,1995,10.1016/0921-4534(95)00462-9,15854,orthorhombic,Cmmm,206.97,6.61,13.87,13.87,3.87,90,90,163.87
15855,Ba1Si2,5.30 ,1995,10.1016/0921-4534(95)00082-8,15855,cubic,P4_332,308.94,4.16,6.76,6.76,6.76,90,90,90
15856,Mo1Re3,9.89 ,1961,10.1016/0022-3697(61)90067-1,15856,hexagonal,P6_3/mmc,123.12,17.66,5.59,5.59,4.55,90,90,120
15857,Ce1Co1Si3,1.40 ,1985,10.1016/0022-5088(85)90339-X,15857,tetragonal,I4mm,79.4,5.93,5.55,5.55,5.55,136.67,136.67,62.94
15858,Ce1Fe1As1O1,NaN,,,15858,tetragonal,P4/nmm1,141.6,6.73,3.97,3.97,8.97,90,90,90
15859,Nb5Si3B1,6.40 ,2009,10.1016/j.ssc.2008.12.037,15859,hexagonal,P6_3/mcm,268.68,6.92,7.65,7.65,5.3,90,90,120
15860,Bi2Ca1,2.00 ,2016,10.1039/C6CP02856J,15860,orthorhombic,Cmcm,187.79,8.1,4.56,4.78,8.95,105.49,90,90
15861,Cu3Sb1,1.80 ,1968,10.1007/BFb0119183,15861,cubic,Pm-3m,59.2,8.76,3.9,3.9,3.9,90,90,90
15862,Os3W1,4.40 ,,,15862,hexagonal,P6_3/mmc,116.39,21.53,5.53,5.53,4.4,90,90,120
15863,Os1Rh3,0.04 ,1971,10.1016/0375-9601(71)90805-X,15863,hexagonal,P6_3/mmc,114.52,14.47,5.49,5.49,4.38,90,90,120
15864,Rh1Ru3,0.11 ,1971,10.1016/0031-8914(71)90310-7,15864,hexagonal,P6_3/mmc,108.68,12.41,5.41,5.41,4.29,90,90,120
15865,Th1Ni1Si1,2.00 ,1985,10.1016/0025-5408(85)90097-2,15865,tetragonal,I4_1md,116.38,9.1,7.55,7.55,7.55,148.6,148.6,45
15866,Mo1Tc3,15.80 ,1961,10.1103/PhysRev.123.1567,15866,cubic,Pm-3m,59.97,10.8,3.91,3.91,3.91,90,90,90
15867,Th1Zr3,6.29 ,1978,10.1016/0022-5088(78)90096-6,15867,hexagonal,P6_3/mmc,206.53,8.13,6.65,6.65,5.39,90,90,120
15868,Ti4Cr1,4.18 ,1960,10.1063/1.1984590,15868,cubic,Fd-3m1,177.73,4.55,6.31,6.31,6.31,60,60,60
15869,Cu2Ga1Sr2Tm1O7,NaN,,,15869,orthorhombic,Ima2,342.27,6.34,12.19,12.19,12.19,154.48,153.95,36.79
15870,Hf4W1,2.79 ,,,15870,cubic,Fd-3m1,246.74,12.08,7.04,7.04,7.04,60,60,60
15871,Eu1Ba2Cu4O8,74.00 ,1994,10.1103/PhysRevB.50.4154,15871,orthorhombic,Cmmm,210.61,6.38,14,14,3.91,90,90,164.06
15872,Er1Pd4Sn2Y1,2.59 ,,,15872,trigonal,R-3mH,156.4,9.76,8.29,8.29,8.29,33.73,33.73,33.73
15873,Nb6Si1Sn1,8.30 ,1963,10.1038/198984a0,15873,cubic,Pm-3,113.57,6.62,4.84,4.84,4.84,90,90,90
15874,Ta1Mo2C3,NaN,,,15874,trigonal,P-3m1,64.66,10.5,3.12,3.12,7.69,90,90,120
15875,Fe1La1Sr1O4,NaN,,,15875,tetragonal,I4mm,97.69,5.89,6.89,6.89,6.89,146.79,146.79,47.67
15876,Nb2Ge1C1,10.00 ,2017,10.1016/j.matchemphys.2017.03.037,15876,hexagonal,P6_3/mmc,116.02,7.74,3.28,3.28,12.46,90,90,120
15877,Y1Pt2Ge2,1.60 ,2018,10.1016/j.physb.2017.10.063,15877,orthorhombic,Pmn2_1,190.49,10.88,4.31,4.33,10.19,90,90,90
15878,La2Ni2In1,0.89 ,2020,10.1103/PhysRevB.102.165125,15878,tetragonal,P4/mbm,221.63,7.64,3.85,7.59,7.59,90,90,90
15879,La1Si5,11.40 ,2009,10.1016/j.jssc.2009.05.010,15879,monoclinic,C12/m1,240.8,3.85,7.8,7.8,8.43,72.19,72.19,29.62
15880,Pt1Sb1S1,0.12 ,2019,10.7566/JPSJ.88.093709,15880,cubic,P2_13,248.51,9.33,6.29,6.29,6.29,90,90,90
15881,Sn1Mo6Se8,3.40 ,1982,10.1007/BF00681858,15881,trigonal,R-3H,323,6.82,6.86,6.86,6.86,89.51,89.51,89.51
15882,Ge4Rh1,2.56 ,2016,10.1016/j.jallcom.2016.06.048,15882,trigonal,P3_121,261.81,7.49,6.22,6.22,7.83,90,90,120.01
15883,Bi3Co1,0.48 ,2014,10.1088/0953-8984/26/39/395701,15883,orthorhombic,Pnma,429.76,10.6,9.18,4.15,11.29,90,90,90
15884,Y1,19.50 ,2007,10.1016/j.physc.2006.10.012,15884,hexagonal,P6_3/mmc,67.56,4.37,3.64,3.64,5.88,90,90,120
15885,Ba2Cu1O4,53.50 ,2010,10.1016/j.physc.2010.07.002,15885,tetragonal,I4/mmm,228.23,5.85,5.51,5.51,8.46,109.02,109.02,90
15886,Sn3Y1,7.00 ,2010,10.1103/PhysRevB.82.094517,15886,cubic,Pm-3m,103.84,7.12,4.7,4.7,4.7,90,90,90
15887,Hf1Te5,4.80 ,2016,10.1103/PhysRevB.94.054517,15887,orthorhombic,Cmcm,424.78,6.38,4.02,7.9,13.83,89.98,90,104.76
15888,Lu1Pt2In1,0.45 ,2017,10.1038/nphys4191,15888,cubic,Fm-3m,74.14,15.23,4.72,4.72,4.72,60,60,60
15889,La1Ti2Al20,0.30 ,2018,10.7566/JPSJ.87.033707,15889,cubic,Fd-3m1,783.85,3.28,10.35,10.35,10.35,60,60,60
15890,Tb1Pd1Bi1,1.64 ,2018,10.1103/PhysRevB.97.224511,15890,cubic,F-43m,75.05,10.49,4.73,4.73,4.73,60,60,60
15891,Lu1Pd1Bi1,1.85 ,2015,10.1038/srep09158,15891,cubic,F-43m,71.82,11.34,4.67,4.67,4.67,60,60,60
15892,Gd1Ba2Cu3S1O6,92.00 ,1988,10.1103/PhysRevB.37.5820,15892,orthorhombic,Pmmm,197.73,6.3,3.82,4.19,12.33,90,90,90
15893,Pt1Pd1,3.70 ,,,15893,trigonal,R-3mH,30.23,16.56,2.77,2.77,4.83,106.64,73.36,120
15894,Mo1Rh1,1.97 ,1955,10.1103/PhysRev.97.74,15894,hexagonal,P-6m2,30.03,11,2.8,2.8,4.44,90,90,120
15895,Cs1V6S8,0.32 ,2001,10.1016/S0038-1098(01)00333-7,15895,triclinic,P-1,247.31,4.67,3.26,9.35,9.36,119.9,90.01,90.01
15896,Tl1Ba1Sr1Ca2Cu3O9,105.00 ,1995,10.1016/0921-4534(95)00449-1,15896,monoclinic,P1m1,232.4,6.03,3.83,3.85,15.79,90.14,90,90
15897,Y2Ba4Cu7O15,93.00 ,1990,10.1016/0921-4534(90)90508-C,15897,orthorhombic,Cmmm,386.78,6.06,25.61,25.61,3.87,90,90,171.24
15898,Tl1Ba2Ca3Cu4O11,122.10 ,1988,10.1038/334510a0,15898,orthorhombic,Pmm2,288.81,5.92,3.85,3.86,19.44,90,90,90
15899,Ce1Rh1Ge3,1.33 ,2018,10.1103/PhysRevB.97.064514,15899,tetragonal,I4mm,97.47,7.85,5.91,5.91,5.91,136.27,136.27,63.56
15900,Li1,20.00 ,2002,10.1038/nature01098,15900,cubic,Im-3m,20.34,0.57,2.98,2.98,2.98,109.47,109.47,109.47
15901,Pd1S2,2.00 ,2019,10.1103/PhysRevB.100.014507,15901,orthorhombic,Pbca,240.46,4.71,5.48,5.57,7.88,90,90,90
15902,Ta1Ir1Te4,1.75 ,2019,10.1103/PhysRevB.99.020503,15902,orthorhombic,Pmn2_1,676.8,8.67,3.81,12.6,14.1,90,90,90
15903,Ta1As1,7.30 ,2020,10.1103/PhysRevB.101.134503,15903,tetragonal,I4_1md,69.59,12.21,3.44,3.44,6.35,105.72,105.72,90
15904,Nb2In1C1,7.50 ,2009,10.1016/j.physc.2009.02.005,15904,hexagonal,P6_3/mmc,127.68,8.13,3.19,3.19,14.45,90,90,120
15905,Pb2Sr2Eu1Cu3O8,71.00 ,1992,10.1103/PhysRevB.45.7406,15905,tetragonal,P4/mmm,238.19,7.39,3.84,3.84,16.12,90,90,90
15906,Ti2In1C1,3.10 ,2009,10.1134/S1063783409080149,15906,hexagonal,P6_3/mmc,120.32,6.14,3.14,3.14,14.13,90,90,120
15907,Se1Sn1,4.20 ,2019,10.1103/PhysRevB.99.184502,15907,orthorhombic,Cmcm,109.59,5.99,4.27,4.26,6.39,90,109.52,90
15908,Ga1V3,15.30 ,1981,10.1016/0038-1098(81)90512-3,15908,cubic,Pm-3n,108.14,6.83,4.76,4.76,4.76,90,90,90
15909,Ba1Fe2S3,24.00 ,2018,10.1088/1361-6668/aad790,15909,orthorhombic,Cmcm,242.95,4.72,6.93,6.93,5.17,90,90,101.68
15910,Bi1Te1I1,5.39 ,2019,10.1016/j.jpcs.2017.09.024,15910,trigonal,P3m1,120.86,6.37,4.4,4.4,7.22,90,90,120
15911,Bi2Cs1,4.75 ,,,15911,cubic,Fd-3m1,232.37,7.87,6.9,6.9,6.9,60,60,60
15912,Ge2Zr1,8.00 ,1977,10.1016/0038-1098(77)90447-1,15912,orthorhombic,Cmcm,109.53,7.17,3.81,3.77,7.85,90,104.05,90
15913,Mo1N1,14.80 ,1974,10.1016/0025-5408(74)90021-X,15913,hexagonal,P6_3mc,161.2,9.06,5.74,5.74,5.64,90,90,120
15914,Ba1Re1H9,7.00 ,2021,10.1038/s41598-021-83468-7,15914,hexagonal,P6_3/mmc,229.13,4.82,5.23,5.23,9.69,90,90,120
15915,Bi1Te1Cl1,6.93 ,2016,10.1103/PhysRevB.93.100504,15915,hexagonal,P6_3mc,208.02,5.94,4.28,4.28,13.09,90,90,120
15916,Bi2Te2Se1,5.45 ,2019,10.1103/PhysRevB.100.094525,15916,trigonal,R-3mH,171.24,7.29,10.88,10.88,10.88,22.92,22.92,22.92
15917,Ba1Nb1S3,1.89 ,2017,10.1016/j.physc.2017.08.006,15917,hexagonal,P6_3/mmc,240.12,4.51,6.95,6.95,5.74,90,90,120
15918,Sc1,19.60 ,2008,10.1103/PhysRevB.78.064519,15918,cubic,Fm-3m,25.2,2.96,3.29,3.29,3.29,89.97,120.02,120.02
15919,Ca1,29.00 ,2011,10.1103/PhysRevB.83.220512,15919,cubic,Fm-3m,43.36,1.53,3.94,3.94,3.94,60,60,60
15920,Sn1Ta1S2,3.00 ,2019,10.1103/PhysRevB.100.064516,15920,hexagonal,P6_3/mmc,168.44,7.17,3.33,3.33,17.55,90,90,120
15921,Y1Co2Ge2,0.40 ,2018,10.1016/j.physb.2017.10.063,15921,tetragonal,I4/mmm,77.65,7.53,3.93,3.93,5.74,110.01,110.01,90
15922,Mo5Si1B2,5.80 ,2011,10.1016/j.ssc.2011.07.005,15922,tetragonal,I4/mcm,204.45,8.6,7.03,7.03,7.03,129.02,129.02,74.98
15923,Tl2Ba2Ca3Cu4O12,120.00 ,1992,10.1016/0921-4534(92)90449-M,15923,tetragonal,I4/mmm,325.76,6.37,21.8,21.8,21.8,169.79,169.79,14.47
15924,Tl1Ni2S2,2.30 ,2015,10.1088/0953-8984/27/39/395701,15924,tetragonal,I4/mmm,91.49,7,6.89,6.89,6.89,148.03,148.03,45.85
15925,Ce1Ag2Si2,1.41 ,2018,10.1016/j.physb.2017.09.120,15925,tetragonal,I4/mmm,96.34,7.1,4.24,4.24,6.14,110.2,110.2,90
15926,Bi4I4,4.20 ,2017,10.1103/PhysRevB.95.235149,15926,monoclinic,C12/m1,350.2,6.37,4.39,7.93,10.88,105.28,90,106.1
15927,Ba1Fe2As2,35.00 ,2009,10.1103/PhysRevB.79.172506,15927,tetragonal,I4/mmm,98.01,6.76,3.94,3.94,6.91,106.55,106.55,90
15928,La1Ru2As2,7.00 ,2016,10.1007/s11434-016-1080-4,15928,tetragonal,I4/mmm,95.5,8.54,4.18,4.18,6.21,109.66,109.66,90
15929,As2Cd3,3.55 ,2016,10.1038/npjquantmats.2016.14,15929,tetragonal,I4_1/acd,2164.55,5.98,15.88,15.88,15.88,132.03,132.03,70.18
15930,Te5Zr1,6.00 ,2016,10.1073/pnas.1601262113,15930,orthorhombic,Cmcm,428.63,5.65,4.05,7.92,13.82,90,90,104.8
15931,Dy1Ba2Cu3O7,95.10 ,1988,10.1103/PhysRevB.37.2285,15931,orthorhombic,Pmmm,178.5,6.88,3.84,3.95,11.79,90,90,90
15932,Te2U1,1.65 ,2019,10.7566/JPSJ.88.043702,15932,orthorhombic,Immm,188.41,8.69,8.1,8.1,8.1,149.61,135.2,55.1
15933,Rb1,2.10 ,2019,10.1103/PhysRevB.100.041109,15933,triclinic,P1,755.52,1.5,8.21,8.18,12.68,109.33,108.7,90.4
15934,Ba1Pt1As1,2.90 ,2018,10.7566/JPSJ.87.073708,15934,cubic,P2_13,311.72,8.68,6.78,6.78,6.78,90,90,90
15935,Ba1Pt1Sb1,1.64 ,2018,10.7566/JPSJ.87.063702,15935,hexagonal,P-6m2,90.11,8.37,4.57,4.57,4.99,90,90,120
15936,Bi3La1,7.30 ,2016,10.1088/0953-2048/29/3/03LT02,15936,cubic,Pm-3m,125.88,10.1,5.01,5.01,5.01,90.05,90.05,90.05
15937,Na1Sn2As2,1.54 ,2018,10.1209/0295-5075/123/47004,15937,trigonal,R-3mH,129.9,5.24,9.54,9.54,9.54,24.37,24.37,24.37
15938,Ti2Ge1C1,9.50 ,2012,10.2478/s13536-012-0013-4,15938,hexagonal,P6_3/mmc,106.61,5.62,3.09,3.09,12.92,90,90,120
15939,Sm1Ba2Cu3O7,96.00 ,1996,10.1103/PhysRevB.53.2781,15939,orthorhombic,Pmmm,181.06,6.67,3.88,3.94,11.85,90,90,90
15940,Bi2Sr2Ca2Cu3O10,110.00 ,1988,10.1016/0921-4534(88)90776-9,15940,tetragonal,I4/mmm,268.75,6.33,3.78,3.78,19.01,95.71,95.71,90
15941,Li1Nb2O4,16.40 ,2009,10.1016/j.jallcom.2008.09.086,15941,orthorhombic,Pnnm,164.72,5.18,2.97,5.17,10.73,90,90,90
15942,Y1Ba2Cu3O8,93.00 ,1998,10.1016/S0921-4534(98)00040-9,15942,tetragonal,P4/mmm,178.98,6.33,3.93,3.93,11.57,90,90,90
15943,H1Pd1,51.60 ,2003,10.1016/S0921-4534(02)02745-4,15943,hexagonal,P6_3mc,37.44,9.53,2.92,2.92,5.06,90,90,120
15944,B2Ta1,9.50 ,2001,10.48550/arXiv.cond-mat/0103571,15944,hexagonal,P6/mmm,27.41,12.27,3.09,3.09,3.31,90,90,120
15945,B1Nb1,8.25 ,1952,10.1103/PhysRev.87.799,15945,orthorhombic,Cmcm,46.18,7.46,3.18,3.31,4.69,110.67,90,90
15946,Th1Co1C2,2.65 ,2014,10.1088/0953-2048/27/3/035004,15946,orthorhombic,Amm2,52.57,9.95,3.83,3.79,3.79,106.81,90,90
15947,La2IOs2,12.00 ,2023,10.1103/PhysRevMaterials.7.054804,15947,hexagonal,P6_3/mmc,293.23,8.89,4.33,4.33,18.08,90,90,120
15948,Pb2P2S6,5.10 ,2023,10.1103/PhysRevMaterials.7.054801,15948,monoclinic,P12_1/c1,476.69,4.66,7.54,6.72,11.4,55.58,90,90
15949,La3Ni2O7,80.00 ,2024,10.1038/s41586-023-06408-7,15949,orthorhombic,Cmcm,310.73,6.91,10.54,10.54,5.46,90,90,149.14
15950,Zr4Pd2O,2.73 ,2023,10.1038/s41598-023-49707-9,15950,cubic,Fd-3m1,489.27,8.06,8.84,8.85,8.84,60,60,60
15951,BaGaGe,2.10 ,2023,10.1103/PhysRevMaterials.7.074805,15951,hexagonal,P6_3/mmc,164.18,5.6,4.31,4.31,10.21,90,90,120
15952,RbBi2,4.25 ,1958,"Zh.Eksp.Teor.Fiz, 34(1958)820",15952,cubic,Fd-3m1,891.67,7.5,9.63,9.63,9.63,90,90,90
15953,CsBi2,4.75 ,1957,"Zh.Eksp.Teor.Fiz, 34(1957)827",15953,cubic,Fd-3m1,925.72,7.91,9.75,9.75,9.75,90,90,90
15954,Th1As1Fe1N1,30.00 ,2017,10.1103/PhysRevB.96.144502,15954,tetragonal,P4/nmm1,139.08,9,4.04,4.04,8.52,90,90,90
15955,C13La1,4.80 ,1970,10.1016/0022-5088(70)90184-0,15955,hexagonal,P6_3/m,211.85,3.84,7.48,7.48,4.37,90,90,120
15956,Ta1Ir2Ge2,3.90 ,2017,10.1103/PhysRevB.95.174521,15956,orthorhombic,Pnnm,310.36,15.21,8.49,12.52,2.92,90,90,90
15957,Eu1Bi1S2F1,8.61 ,2015,10.1103/PhysRevB.91.214512,15957,,,,,,,,,,
15958,Bi1Pb1Sr2Ca2Cu3O10,103.50 ,2004,10.1088/0953-2048/17/1/016,15958,,,,,,,,,,
15959,Am1,2.20 ,2005,10.1103/PhysRevLett.94.097002,15959,hexagonal,P6_3/mmc,117.09,13.78,3.47,3.47,11.24,90,90,120
15960,K2Rb1C60,21.80 ,1993,10.1016/B978-0-08-042152-0.50018-1,15960,cubic,Fm-3m,2889.99,2.03,14.24,14.24,14.24,90,90,90
15961,La3Ni4Ge4,0.74 ,2008,10.1088/0953-8984/20/38/385204,15961,orthorhombic,Immm,431.5,7.25,4.22,4.23,24.16,90,90,90
15962,C60K3,20.00 ,1996,10.1103/PhysRevB.54.R6865,15962,cubic,Fm-3m,2887.55,1.93,14.24,14.24,14.24,90,90,90
15963,C60Rb3,31.00 ,1998,10.1016/S0921-4534(98)00417-1,15963,cubic,Fm-3m,2998.44,2.16,14.42,14.42,14.42,90,90,90
15964,K3N1H3C60,28.00 ,1995,10.1103/PhysRevB.52.483,15964,orthorhombic,Fmmm,3052.11,1.85,14.97,14.9,13.69,90,90,90
15965,C70,7.00 ,2001,10.1038/35101577,15965,orthorhombic,Pnma,3219.91,1.53,10.02,17.35,18.53,90,90,90
15966,K1Hg1C4,1.14 ,1982,10.1103/PhysRevB.26.6315,15966,orthorhombic,Fddd1,1703.56,4.11,4.92,8.52,40.64,90,90,90
15967,N1H3Na1K2C60,8.00 ,1996,10.1103/PhysRevB.54.R15653,15967,cubic,Fm-3m,2986.61,1.86,14.4,14.4,14.4,90,90,90
15968,Th1Pt3B1,0.75 ,2015,10.1103/PhysRevB.92.024511,15968,cubic,Pm-3m,84.2,16.33,4.38,4.38,4.38,90,90,90
15969,La1H10,250.00 ,2019,10.1038/s41586-019-1201-8,15969,cubic,Fm-3m,138.98,6.64,5.18,5.18,5.18,90,90,90
15970,Rb2Cr3As3,4.80 ,2015,10.1103/PhysRevB.92.020508,15970,hexagonal,P-6m2,388.31,4.72,10.28,10.28,4.24,90,90,120
15971,Al1Mo6Pd1,2.10 ,1975,10.1016/0025-5408(75)90067-7,15971,,,,,,,,,,
15972,Ag2Pd3S1,2.25 ,2017,10.1103/PhysRevB.95.184514,15972,cubic,P4_332,380.61,9.86,7.25,7.25,7.25,90,90,90
15973,Eu1Sr2Bi2S4F4,8.20 ,2017,10.1088/1361-6668/aa8bf1,15973,tetragonal,I4/mmm,541.49,5.82,4.06,4.06,32.81,90,90,90
15974,Eu2Sr1Bi2S4F4,9.80 ,2017,10.1088/1361-6668/aa8bf1,15974,tetragonal,P4/mmm,539.16,6.24,4.07,4.07,32.61,90,90,90
15975,Sc1V2Al20,1.03 ,2016,10.1103/PhysRevB.93.134507,15975,cubic,Fd-3m1,3047.24,2.99,14.5,14.5,14.5,90,90,90
15976,Lu1V2Al20,0.60 ,2016,10.1103/PhysRevB.93.134507,15976,cubic,Fd-3m1,3056.83,3.55,14.51,14.51,14.51,90,90,90
15977,Ba4Na2Ge25,0.84 ,2004,10.1103/PhysRevB.70.174512,15977,cubic,P4_132,3029.93,5.28,14.47,14.47,14.47,90,90,90
15978,Nb1Os1Si1,3.30 ,2017,10.1016/j.solidstatesciences.2017.04.002,15978,orthorhombic,Pnma,178.09,11.61,6.3,3.89,7.27,90,90,90
15979,Cs2Rb1C60,33.00 ,1991,10.1038/352222a0,15979,cubic,Fm-3m,3083.45,2.31,14.56,14.56,14.56,90,90,90
15980,Yb1Fe4Al8,50.00 ,2002,10.1016/S0038-1098(02)00372-1,15980,tetragonal,I4/mmm,381.64,5.33,8.71,8.71,5.03,90,90,90
15981,Ba2Ca2Cu3F2O6,90.00 ,2004,10.1088/0953-2048/17/1/025,15981,,,,,,,,,,
15982,Nb1Os1,2.86 ,,,15982,cubic,I-43m,901.71,15.12,9.66,9.66,9.66,90,90,90
15983,Zr1Rh1Si1,10.50 ,2000,10.1007/978-4-431-66877-0_21,15983,orthorhombic,Pnma,189.68,7.78,6.52,3.93,7.41,90,90,90
15984,Cs1Rb2C60,31.00 ,1991,10.1038/352222a0,15984,cubic,Fm-3m,3044.21,2.24,14.49,14.49,14.49,90,90,90
15985,Yb1Ba2Cu4O8,78.80 ,1994,10.1103/PhysRevB.49.9150,15985,orthorhombic,Cmmm,395.35,6.97,3.83,27.15,3.81,90,90,90
15986,Ni2As2Sr4Sc2O6,2.80 ,2010,10.1088/1742-6596/234/1/012025,15986,tetragonal,P4/nmm1,253.96,5.25,4.09,4.09,15.18,90,90,90
15987,Al2Ca1Si1,5.80 ,,,15987,cubic,Fm-3m,321.91,2.52,6.85,6.85,6.85,90,90,90
15988,Nb2B1N1,4.40 ,2014,10.1088/0953-2048/27/3/035005,15988,orthorhombic,Cmcm,179.35,7.8,3.18,18.01,3.13,90,90,90
15989,Yb1Ba2Cu3O7,96.10 ,1988,10.1103/PhysRevB.37.2285,15989,orthorhombic,Pmmm,170.76,7.3,3.81,3.84,11.68,90,90,90
15990,Ru1Sr2Eu1Cu2O8,35.00 ,2001,10.1103/PhysRevB.63.212507,15990,tetragonal,P4/mmm,167.82,6.76,3.81,3.81,11.56,90,90,90
15991,Ba1Ir2As2,2.40 ,2017,10.1088/1361-6668/aa5298,15991,tetragonal,I4/mmm,216.2,10.32,4.1,4.1,12.85,90,90,90
15992,Ba1Pt2As2,3.80 ,2016,10.1103/PhysRevB.94.184506,15992,tetragonal,P4/nmm1,214.61,10.48,4.59,4.59,10.17,90,90,90
15993,Mo5P1B2,8.70 ,2016,10.1103/PhysRevB.93.064507,15993,tetragonal,I4/mcm,401.47,8.81,6.01,6.01,11.13,90,90,90
15994,Nb5Re24,8.70 ,2011,10.1103/PhysRevB.84.052509,15994,cubic,I-43m,906.74,18.07,9.68,9.68,9.68,90,90,90
15995,Eu1Pt1Si3,3.70 ,2010,10.1103/PhysRevB.81.144414,15995,tetragonal,I4mm,180.92,7.92,4.29,4.29,9.84,90,90,90
15996,Y1Rh1Sb1,2.10 ,2000,10.1103/PhysRevB.62.127,15996,orthorhombic,Pnma,256.73,8.11,7.17,4.56,7.85,90,90,90
15997,La1Pt1Si3,1.52 ,2014,10.1103/PhysRevB.89.094509,15997,tetragonal,I4mm,184.41,7.53,4.37,4.37,9.65,90,90,90
15998,La1Pd1Si3,2.65 ,2014,10.1103/PhysRevB.89.094509,15998,tetragonal,I4mm,183.9,5.95,4.36,4.36,9.66,90,90,90
15999,Y1Rh1Al1,0.90 ,2004,10.1016/j.ssc.2004.06.024,15999,orthorhombic,Pnma,232.3,6.26,6.87,4.26,7.94,90,90,90
16000,La1Fe2As2,12.20 ,2019,10.1021/acs.jpclett.9b00321,16000,tetragonal,I4/mmm,171.65,7.75,4,4,10.72,90,90,90
16001,Dy1Ba2Cu3O6,90.00 ,1995,10.1103/PhysRevB.51.15429,16001,tetragonal,P4/mmm,174.71,6.88,3.84,3.84,11.86,90,90,90
16002,W5Si1B2,5.80 ,2011,10.1016/j.physc.2011.05.035,16002,tetragonal,I4/mcm,410.43,15.68,6.09,6.09,11.06,90,90,90
16003,La2Ir3Si5,1.99 ,2004,10.1103/PhysRevB.70.064403,16003,orthorhombic,Ibam,709.22,9.32,10.09,11.8,5.95,90,90,90
16004,Nb5Sn2Al1,2.00 ,2019,10.1088/1361-6668/ab0453,16004,tetragonal,I4/mcm,596.72,8.11,10.72,10.72,5.2,90,90,90
16005,Cu2Sn3,4.19 ,1999,10.1016/S0921-4526(98)01361-1,16005,hexagonal,P6_3/mmc,212.51,7.55,4.39,4.39,12.75,90,90,120
16006,La2Pt3Ge5,8.10 ,2012,10.1103/PhysRevB.86.224507,16006,orthorhombic,Ibam,797.07,10.22,10.31,12.14,6.37,90,90,90
16007,Pr2Pt3Ge5,7.80 ,2012,10.1103/PhysRevB.86.224507,16007,orthorhombic,Ibam,788.23,10.37,10.29,12.03,6.37,90,90,90
16008,Th1Fe1As1N1,30.00 ,2017,10.1209/0295-5075/117/57007,16008,tetragonal,P4/nmm1,135.92,9.21,4.03,4.03,8.37,90,90,90
16009,Y1Pd2Ge2,1.14 ,2018,10.1016/j.physb.2017.10.076,16009,tetragonal,I4/mmm,185.77,7.99,4.29,4.29,10.12,90,90,90
16010,K1Ca2Fe4As4F2,33.36 ,2018,10.1103/PhysRevB.97.060509,16010,tetragonal,I4/mmm,444.16,5.09,3.82,3.82,30.4,90,90,90
16011,Sr1Rh1Ge3,0.71 ,2017,10.1016/j.jallcom.2016.09.287,16011,tetragonal,I4mm,204.32,6.64,4.47,4.47,10.21,90,90,90
16012,Sr1Ni1Ge3,0.46 ,2017,10.1016/j.jallcom.2016.09.287,16012,tetragonal,I4mm,193.36,6.26,4.4,4.4,9.99,90,90,90
16013,K2Mo3As3,10.25 ,2018,10.1016/j.scib.2018.06.011,16013,hexagonal,P-6m2,405.95,4.83,10.24,10.24,4.47,90,90,120
16014,Ta1Os1Si1,5.50 ,2017,10.1016/j.solidstatesciences.2017.04.002,16014,orthorhombic,Pnma,180.08,14.73,6.3,3.92,7.3,90,90,90
16015,Ca1K1Fe4As4,35.80 ,2017,10.1103/PhysRevB.95.100502,16015,tetragonal,P4/mmm,181.13,5.52,3.95,3.95,11.59,90,90,90
16016,LuPd2Sn,2.50 ,2023,10.1088/1361-648X/acc919,16016,cubic,F-43m,293.95,11.45,6.65,6.65,6.65,90,90,90
16017,TiHfNbTa,6.75 ,2023,10.1007/s11433-023-2113-6,16017,,,,,,,,,,
16018,Nb5Si2B,8.40 ,2023,10.1063/5.0151359,16018,,,,,,,,,,
16019,LaBeH8,110.00 ,2023,10.1103/PhysRevLett.130.266001,16019,,,,,,,,,,
16020,Mo4Ga20As,5.60 ,2023,10.1088/1361-648X/acc3ec,16020,tetragonal,I4/m,877.04,7.02,12.86,12.86,5.3,90,90,90
16021,Lu4H23,71.00 ,2023,10.1007/s11433-023-2101-9,16021,,,,,,,,,,
16022,Bi2Rh3Se2,0.70 ,2023,10.1021/acs.inorgchem.3c00744,16022,monoclinic,C12/m1,1155.91,10.17,11.45,8.4,12.02,90,89.17,90
16023,LaWN3,0.73 ,2023,10.1021/acsaelm.3c00249,16023,trigonal,R3cH,379.23,9.58,5.63,5.63,13.8,90,90,120
16024,Ti4Ir2O,5.00 ,2023,10.1103/PhysRevB.107.174525,16024,,,,,,,,,,
16025,MgTi2O4,4.00 ,2023,10.1103/PhysRevB.107.L121108,16025,,,,,,,,,,
16026,YbMo2Al20,1.60 ,2023,10.1016/j.ssc.2023.115098,16026,,,,,,,,,,
16027,YbTa2Al20,0.95 ,2023,10.1016/j.ssc.2023.115098,16027,,,,,,,,,,
16028,LaRh3B2,2.60 ,2023,10.1103/PhysRevB.107.085103,16028,hexagonal,P6/mmm,82.22,9.48,5.49,5.49,3.15,90,90,120
16029,GaTe,5.00 ,2023,10.1103/PhysRevB.107.024512,16029,,,,,,,,,,
16030,EuAuBi,2.20 ,2023,10.7566/JPSJ.92.013701,16030,hexagonal,P6_3mc,161.9,11.44,4.87,4.87,7.9,90,90,120
16031,MoSi2N4(MoN)4,9.02 ,2023,10.1093/nsr/nwac273,16031,,,,,,,,,,
16032,ThMo2Si2C,2.20 ,2023,10.1088/1402-4896/aca6b1,16032,tetragonal,P4/mmm,95.48,8.56,4.23,4.23,5.35,90,90,90
16033,YHg3,1.00 ,2023,10.1021/acsorginorgau.2c00048,16033,hexagonal,P6_3/mmc,181.58,12.63,6.55,6.55,4.88,90,90,120
16034,LuHg3,1.20 ,2023,10.1021/acsorginorgau.2c00048,16034,hexagonal,P6_3/mmc,175.7,14.68,6.47,6.47,4.85,90,90,120
16035,MO2NiB2,4.00 ,2023,10.1016/j.ssc.2024.115434,16035,orthorhombic,Immm,102.49,8.82,7.08,4.56,3.18,90,90,90
16036,K2Cr3As3,6.20 ,2023,10.7566/JPSJ.92.064711,16036,,,,,,,,,,
16037,LaNiZn,1.50 ,2023,10.7566/JPSJ.92.043703,16037,hexagonal,P-62m,180.96,7.24,7.28,7.28,3.94,90,90,120
16038,EuCsFe4As4,37.00 ,2024,10.1007/s10948-023-06681-7,16038,,,,,,,,,,
16039,Na2CoSe2O,6.30 ,2024,10.1021/jacs.3c11968,16039,,,,,,,,,,
16040,NbH3,42.00 ,2023,10.1016/j.mtphys.2023.101298,16040,cubic,Fm-3m,68.6,9.29,4.09,4.09,4.09,90,90,90
16041,Sc5Ru6Sn18,4.07 ,2024,10.1016/j.jallcom.2023.172905,16041,,,,,,,,,,
16042,NbScTiZr,8.70 ,2023,10.1007/s10948-023-06643-z,16042,,,,,,,,,,
16043,GdTe3,4.20 ,2023,10.1103/PhysRevB.108.205132,16043,orthorhombic,Cmcm,473.1,7.58,4.33,25.28,4.33,90,90,90
16044,Mo2NiB2,4.00 ,2024,10.1016/j.ssc.2024.115434,16044,orthorhombic,Immm,102.3,8.84,7.07,4.55,3.18,90,90,90
16045,PdSSe,5.10 ,2024,10.1002/aelm.202300707,16045,,,,,,,,,,
16046,CsV3Sb5,8.00 ,2021,10.1103/PhysRevLett.126.247001,16046,hexagonal,P6/mmm,243.41,6.1,5.49,5.49,9.31,90,90,120
16047,RbCa2Fe4As4F2,30.00 ,2023,10.7566/JPSJ.87.124705,16047,,,,,,,,,,
