Repository: ljcj007/SuperBand

# SuperBand
The SuperBand database is an open access energy structure database for superconductors that have been synthesized experimentally before 2024-04.  It provides tools for data-mining and machine learning techniques. The universal features provided on our web https://www.superband.work/ interface facilitate the design of novel superconductors with a wide-range of applications. We describe the database and the algorithm to generate it in our paper [1] https://arxiv.org/abs/2409.09419.

# Using the SuperBand
The SuperBand website http://www.superband.work/ offers a visual interface for exploring lattice structures, electronic band structures, and Fermi surface plots, providing an intui

File: superband.csv (part 18 of 25)
id,formula,Tc,Time,doi,cif,system,SG_num,SG_syb,density,,,,,,
16048,Eu1Cs1Fe4As4,35.00 ,2016,10.7566/JPSJ.85.064710,16048,,,,,,,,,,
16049,UTe2,1.65 ,2024,10.7566/JPSJ.88.083705,16049,orthorhombic,Immm,355.12,9.23,4.16,6.12,13.94,90,90,90
16050,La4Ni3O10,20.00 ,2023,10.1088/0256-307X/41/1/017401,16050,monoclinic,P12_1/c1,828.1,7.15,5.42,5.47,27.98,90,90.18,90
16051,CaPd2Ge2,1.69 ,2023,10.1103/PhysRevB.108.224519,16051,tetragonal,I4/mmm,187.28,7.06,4.33,4.33,9.99,90,90,90
16052,NbSeTe,3.13 ,2024,10.1002/qute.202300448,16052,trigonal,P-3m1,269.28,6.19,7.6,7.6,5.39,90,90,120
16053,SrAuBi,2.40 ,2023,10.1038/s41535-023-00612-4,16053,hexagonal,P6_3/mmc,172.77,9.49,4.8,4.8,8.68,90,90,120
16054,Y3Ba5Cu8O18,100.00 ,2023,10.1007/s12034-023-03076-1,16054,orthorhombic,Pmm2,468.41,6.2,3.92,3.85,31.02,90,90,90
16055,NbS,6.00 ,2023,10.1103/PhysRevB.108.174517,16055,orthorhombic,Pnma,125.36,6.62,6.45,3.32,5.86,90,90,90
16056,GeSb4Te7,11.00 ,2023,10.1103/PhysRevB.108.184504,16056,trigonal,P3m1,738.47,6.53,4.24,4.24,47.52,90,90,120
16057,La2O2Bi3Pb1S6,3.10 ,2023,10.1088/1361-6668/aceeba,16057,,,,,,,,,,
16058,TiHfNbTaMo,3.42 ,2023,10.1002/qute.202300213,16058,,,,,,,,,,
16059,LuScSi,4.20 ,2023,10.1016/j.jallcom.2023.172100,16059,hexagonal,P6_3/mcm,333.36,7.24,8.05,8.05,5.94,90,90,120
16060,Bi3O2S3,6.10 ,2023,10.1021/jacs.3c06854,16060,,,,,,,,,,
16061,Bi5O4S3Cl,3.00 ,2023,10.1002/advs.202303569,16061,tetragonal,P4/mmm,255.46,8.57,3.91,3.91,16.71,90,90,90
16062,NaYbSe2,5.60 ,2023,10.7498/aps.72.20230730,16062,trigonal,R-3mH,296.06,5.96,4.06,4.06,20.77,90,90,120
16063,TiVNbTa,4.65 ,2023,10.1021/acs.jpcc.3c04125,16063,cubic,Im-3m,275.64,8.98,6.51,6.51,6.51,90,90,90
16064,,,,,,,,,,,,,,,
16065,Ag0.002Al0.998,1.13 ,1974,10.1103/PhysRevB.,10196,hexagonal,P6_3/mmc,63.58,2.82,2.83,2.83,9.19,90,90,120
16066,Ag0.005Zn0.995,0.76 ,1973,10.1007/BF00654453,15771,hexagonal,P6_3/mmc,28.85,7.53,2.61,2.61,4.87,90,90,120
16067,Ag0.07Sn0.9Te1,1.73 ,1973,10.1016/0022-3697(73)90075-9,16067,tetragonal,P4/mmm,751.57,6.51,6.3,6.3,18.91,90,90,90
16068,Ag0.153Ba1.99Cu2.847Y1O6.7,86.00 ,1988,10.1016/0038-1098(88)90343-2,15791,orthorhombic,Pmmm,178.48,6.2,3.84,3.93,11.82,90,90,90
16069,Ag0.1Sn0.87Te1,1.83 ,1973,10.1016/0022-3697(73)90075-9,16067,tetragonal,P4/mmm,751.57,6.51,6.3,6.3,18.91,90,90,90
16070,Ag0.2In0.8Te1,0.77 ,1973,,16070,triclinic,P1,1450.83,5.79,6.23,6.23,37.38,90,90,90
16071,Ag0.2Sn0.8Te1,2.29 ,2016,10.7566/JPSJ.85.053702,10008,tetragonal,P4/mmm,458.6,7.06,8.69,8.69,6.07,90,90,90
16072,Ag0.5Al0.5Th2,0.78 ,1972,10.1016/0022-5088(72)90060-4,16072,tetragonal,P4/mcc,337.38,10.46,7.66,7.66,5.75,90,90,90
16073,Ag0.775Sn0.225,0.09 ,1970,10.1103/PhysRevB.1.3002,10053,orthorhombic,Pmmn1,150.81,9.74,4.77,5.22,6.06,90,90,90
16074,Ag0.795Sn0.205,0.09 ,1970,10.1103/PhysRevB.1.3002,16074,hexagonal,P-6m2,583.1,10.05,5.93,5.93,19.14,90,90,120
16075,Ag0.815Sn0.185,0.06 ,1970,10.1103/PhysRevB.1.3002,16075,hexagonal,P-6m2,291.55,10.02,5.93,5.93,9.57,90,90,120
16076,Ag0.825Sn0.175,0.06 ,1970,10.1103/PhysRevB.1.3002,16075,hexagonal,P-6m2,291.55,10.02,5.93,5.93,9.57,90,90,120
16077,Ag0.828Ga0.172,0.12 ,1976,10.1016/0038-1098(76)91419-8,16077,orthorhombic,Pmm2,404.46,10,4.07,4.07,24.42,90,90,90
16078,Ag0.82Sn0.18,0.07 ,1970,10.1103/PhysRevB.1.3002,16075,hexagonal,P-6m2,291.55,10.02,5.93,5.93,9.57,90,90,120
16079,Ag0.835Sn0.165,0.05 ,1970,10.1103/PhysRevB.1.3002,16075,hexagonal,P-6m2,291.55,10.02,5.93,5.93,9.57,90,90,120
16080,Ag0.845Sb0.155,0.04 ,1970,10.1103/PhysRevB.1.3002,16080,orthorhombic,Amm2,583.25,10.03,11.85,11.85,4.8,90,90,120
16081,Ag0.845Sn0.155,0.03 ,1970,10.1103/PhysRevB.1.3002,16081,orthorhombic,Pmm2,557.44,10.44,8.23,8.23,8.23,90,90,90
16082,Ag0.865Sb0.135,0.01 ,,,16080,orthorhombic,Amm2,583.25,10.03,11.85,11.85,4.8,90,90,120
16083,Ag0.875Ga0.125,0.02 ,1970,10.1103/PhysRevB.1.3002,16083,orthorhombic,Pmm2,404.46,10.16,4.07,4.07,24.42,90,90,90
16084,Ag0.885Sb0.115,0.02 ,1970,10.1103/PhysRevB.1.3002,16084,tetragonal,P4/mmm,139.36,10.45,4.12,4.12,8.23,90,90,90
16085,Ag0.94Tl0.06,2.32 ,,,16085,tetragonal,P4/mmm,273.35,11.07,8.18,8.18,4.09,90,90,90
16086,Ag0.9Ga0.1,0.01 ,1976,10.1016/0038-1098(76)91419-8,16083,orthorhombic,Pmm2,404.46,10.16,4.07,4.07,24.42,90,90,90
16087,Ag0.67In0.33,2.11 ,1971,10.1016/0038-1098(71)90574-6,16087,hexagonal,P-6m2,217.67,10.09,2.96,2.96,28.67,90,90,120
16088,Al0.004Cu0.996La1.85Sr0.15O4,30.40 ,1990,10.1103/PhysRevB.42.8752,13447,tetragonal,I4/mmm,100.14,6.72,6.9,6.9,6.9,146.39,146.39,48.27
16089,Al0.008Cu0.992La1.85Sr0.15O4,27.10 ,1990,10.1103/PhysRevB.42.8752,13447,tetragonal,I4/mmm,100.14,6.72,6.9,6.9,6.9,146.39,146.39,48.27
16090,Al0.012Cu0.988La1.85Sr0.15O4,17.90 ,1990,10.1103/PhysRevB.42.8752,13447,tetragonal,I4/mmm,100.14,6.72,6.9,6.9,6.9,146.39,146.39,48.27
16091,Al0.013Ge0.237V0.75,7.60 ,1969,10.1515/zna-1969-0716,14084,cubic,Pm-3n,106.51,7.03,4.74,4.74,4.74,90,90,90
16092,Al0.015Cu0.985La1.85Sr0.15O4,15.00 ,1990,10.1103/PhysRevB.42.8752,13447,tetragonal,I4/mmm,100.14,6.72,6.9,6.9,6.9,146.39,146.39,48.27
16093,Al0.018Cu0.982La1.85Sr0.15O4,9.10 ,1990,10.1103/PhysRevB.42.8752,13447,tetragonal,I4/mmm,100.14,6.72,6.9,6.9,6.9,146.39,146.39,48.27
16094,Al0.021Cu0.979La1.85Sr0.15O4,3.70 ,1990,10.1103/PhysRevB.42.8752,13447,tetragonal,I4/mmm,100.14,6.72,6.9,6.9,6.9,146.39,146.39,48.27
16095,Al0.024B2Mg0.815,35.00 ,2005,10.1103/PhysRevB.71.174506,16095,hexagonal,P6/mmm,227.65,2.58,6.14,6.14,6.97,90,90,120
16096,Al0.025Ge0.225V0.75,8.70 ,1969,10.1515/zna-1969-0716,14084,cubic,Pm-3n,106.51,7.03,4.74,4.74,4.74,90,90,90
16097,Al0.025Si0.225V0.75,13.50 ,1969,10.1515/zna-1969-0716,15643,cubic,Pm-3n,102.74,5.85,4.68,4.68,4.68,90,90,90
16098,Al0.03Si0.22V0.75,13.30 ,1969,10.1515/zna-1969-0716,16098,orthorhombic,Pmmm,424.91,5.65,4.74,4.74,18.94,90,90,90
16099,Al0.04Au0.92Ga0.04,0.10 ,1978,10.1016/0022-5088(78)90029-2,16099,tetragonal,P4/mmm,435.48,16.89,4.17,4.17,25.03,90,90,90
16100,Al0.04Au0.92In0.04,0.06 ,1978,10.1016/0022-5088(78)90029-2,16100,tetragonal,P4/mmm,435.48,17.06,4.17,4.17,25.03,90,90,90
16101,Al0.05Au0.95,0.01 ,1976,10.1016/0038-1098(76)91419-8,16101,tetragonal,P4/mmm,435.48,17.38,4.17,4.17,25.03,90,90,90
16102,Al0.05Ba2Cu2.95Y1O6.93,91.00 ,1988,10.1103/PhysRevB.37.7458,15791,orthorhombic,Pmmm,178.48,6.2,3.84,3.93,11.82,90,90,90
16103,Al0.05Ba2Cu2.95Y1O7,88.00 ,1987,10.1103/PhysRevB.36.8365,15791,orthorhombic,Pmmm,178.48,6.2,3.84,3.93,11.82,90,90,90
16104,Al0.05Ge0.2V0.75,10.66 ,1969,10.1515/zna-1969-0716,16117,tetragonal,P-4m2,220.36,6.11,4.79,4.79,9.59,90,90,90
16105,Al0.05Si0.2V0.75,11.80 ,1969,10.1515/zna-1969-0716,16097,orthorhombic,Pmmm,212.45,5.65,4.74,4.74,9.47,90,90,90
16106,Al0.062Ge0.188V0.75,11.40 ,1969,10.1515/zna-1969-0716,16117,tetragonal,P-4m2,220.36,6.11,4.79,4.79,9.59,90,90,90
16107,Al0.075Ge0.175V0.75,10.80 ,1969,10.1515/zna-1969-0716,16117,tetragonal,P-4m2,220.36,6.11,4.79,4.79,9.59,90,90,90
16108,Al0.075Si0.175V0.75,11.10 ,1969,10.1515/zna-1969-0716,16097,orthorhombic,Pmmm,212.45,5.65,4.74,4.74,9.47,90,90,90
16109,Al0.08Au0.92,0.09 ,1978,10.1016/0022-5088(78)90029-2,16100,tetragonal,P4/mmm,435.48,17.06,4.17,4.17,25.03,90,90,90
16110,Al0.092B2Mg0.815,32.00 ,2005,10.1103/PhysRevB.71.174506,16095,hexagonal,P6/mmm,227.65,2.58,6.14,6.14,6.97,90,90,120
16111,Al0.09B2Mg0.815,32.70 ,2005,10.1103/PhysRevB.71.174506,16095,hexagonal,P6/mmm,227.65,2.58,6.14,6.14,6.97,90,90,120
16112,Al0.102Ti0.898,0.73 ,2000,10.1103/PhysRevB.62.8695,16112,hexagonal,P-6m2,138.32,4.35,5.85,5.85,4.67,90,90,120
16113,Al0.11Ba2Cu2.89Y1O7,82.00 ,1987,10.1103/PhysRevB.36.8365,15791,orthorhombic,Pmmm,178.48,6.2,3.84,3.93,11.82,90,90,90
16114,Al0.11N0.84Nb0.89O0.16,16.70 ,2012,10.1016/j.jssc.2012.01.024,15789,hexagonal,P-6m2,22.18,8,2.97,2.97,2.9,90,90,120
16115,Al0.125Si0.125V0.75,10.40 ,1969,10.1515/zna-1969-0716,16115,tetragonal,P-4m2,212.45,5.64,4.74,4.74,9.47,90,90,90
16116,Al0.12Ba2Cu2.88Y1O7,51.00 ,1987,10.1103/PhysRevB.36.8365,15791,orthorhombic,Pmmm,178.48,6.2,3.84,3.93,11.82,90,90,90
16117,Al0.12Ge0.13V0.75,11.30 ,1969,10.1515/zna-1969-0716,16117,tetragonal,P-4m2,220.36,6.11,4.79,4.79,9.59,90,90,90
16118,Al0.135Ba2Cu2.865Y1O7,45.00 ,1987,10.1103/PhysRevB.36.8365,15791,orthorhombic,Pmmm,178.48,6.2,3.84,3.93,11.82,90,90,90
16119,Al0.13Ba2Cu2.87Y1O7,45.00 ,1987,10.1103/PhysRevB.36.8365,15791,orthorhombic,Pmmm,178.48,6.2,3.84,3.93,11.82,90,90,90
16120,Al0.146Ge0.086Nb0.768,17.40 ,,,16120,orthorhombic,Pmm2,830.91,7.74,5.17,5.17,31.04,90,90,90
16121,Al0.14Au0.86,0.39 ,1976,10.1016/0038-1098(76)91419-8,16121,orthorhombic,Pmm2,435.48,16.08,4.17,4.17,25.03,90,90,90
16122,Al0.15Nb0.75Si0.1,15.40 ,,,16122,cubic,Pm-3,138.43,7.35,5.17,5.17,5.17,90,90,90
16123,Al0.165Ge0.055Nb0.78,20.29 ,1972,10.1016/0375-9601(72)90141-7,16120,orthorhombic,Pmm2,830.91,7.74,5.17,5.17,31.04,90,90,90
16124,Al0.16Ga0.09Nb0.75,19.45 ,1972,10.1007/BF00630915,16124,orthorhombic,Pmmm,555.97,7.69,10.36,10.36,5.18,90,90,90
16125,Al0.16Ge0.05Nb0.79,21.00 ,,,16120,orthorhombic,Pmm2,830.91,7.74,5.17,5.17,31.04,90,90,90
16126,Al0.16Ge0.09Nb0.75,19.70 ,,,16126,orthorhombic,Pmmm,553.4,7.75,10.34,10.34,5.17,90,90,90
16127,Al0.174Ge0.069Nb0.758,19.70 ,1985,10.1063/1.96043,16120,orthorhombic,Pmm2,830.91,7.74,5.17,5.17,31.04,90,90,90
16128,Al0.178Ge0.072Nb0.75,20.10 ,1968,10.1007/BF01380012,16120,orthorhombic,Pmm2,830.91,7.74,5.17,5.17,31.04,90,90,90
16129,Al0.17Ge0.08Nb0.75,19.80 ,,,16120,orthorhombic,Pmm2,830.91,7.74,5.17,5.17,31.04,90,90,90
16130,Al0.185Ge0.065Nb0.75,20.26 ,1986,10.1016/0038-1098(86)90217-6,16120,orthorhombic,Pmm2,830.91,7.74,5.17,5.17,31.04,90,90,90
16131,Al0.188Ge0.062Nb0.75,20.00 ,,,16120,orthorhombic,Pmm2,830.91,7.74,5.17,5.17,31.04,90,90,90
16132,Al0.18B2Mg0.815,25.70 ,2004,10.1103/PhysRevB.71.174506,10105,hexagonal,P6/mmm,139.15,2.77,3.05,3.05,17.26,90,90,120
16133,Al0.18Ba2Cu2.82Y1O7,20.00 ,1987,10.1103/PhysRevB.36.8365,16133,orthorhombic,Pmm2,1399.17,6.28,7.74,7.74,23.38,90,90,90
16134,Al0.18Ge0.06Nb0.76,17.88 ,,,16120,orthorhombic,Pmm2,830.91,7.74,5.17,5.17,31.04,90,90,90
16135,Al0.18Ge0.07Nb0.75,19.80 ,1984,10.1007/BF00681455,16120,orthorhombic,Pmm2,830.91,7.74,5.17,5.17,31.04,90,90,90
16136,Al0.1Ba2Cu2.9Y1O6.93,92.00 ,1987,10.1103/PhysRevB.37.7458,15791,orthorhombic,Pmmm,178.48,6.2,3.84,3.93,11.82,90,90,90
16137,Al0.1Ba2Cu2.9Y1O7,75.00 ,1987,10.1103/PhysRevB.37.7458,15791,orthorhombic,Pmmm,178.48,6.2,3.84,3.93,11.82,90,90,90
16138,Al0.1Ba2Cu2.9Y1O7.1,85.00 ,1989,10.1016/0038-1098(89)90566-8,15791,orthorhombic,Pmmm,178.48,6.2,3.84,3.93,11.82,90,90,90
16139,Al0.1Ge0.15V0.75,11.70 ,1969,10.1515/zna-1969-0716,16117,tetragonal,P-4m2,220.36,6.11,4.79,4.79,9.59,90,90,90
16140,Al0.225Ga0.025Nb0.75,19.10 ,,,15775,cubic,Pm-3n,141.2,7.19,5.21,5.21,5.21,90,90,90
16141,Al0.225Ge0.025Nb0.75,18.40 ,1979,,15775,cubic,Pm-3n,141.2,7.19,5.21,5.21,5.21,90,90,90
16142,Al0.23Ge0.02Nb0.75,19.55 ,,,15775,cubic,Pm-3n,141.2,7.19,5.21,5.21,5.21,90,90,90
16143,Al0.245Nb0.725,18.40 ,1985,10.1063/1.96043,15775,cubic,Pm-3n,141.2,7.19,5.21,5.21,5.21,90,90,90
16144,Al0.25B2Mg0.75,30.20 ,2002,10.1103/PhysRevB.65.132505,10105,hexagonal,P6/mmm,139.15,2.77,3.05,3.05,17.26,90,90,120
16145,Nb0.728Zr0.022Al0.25,14.60 ,1984,10.1007/BF00681455,15775,cubic,Pm-3n,141.2,7.19,5.21,5.21,5.21,90,90,90
16146,Al0.25Nb0.743Zr0.007,17.40 ,1984,10.1007/BF00681455,15775,cubic,Pm-3n,141.2,7.19,5.21,5.21,5.21,90,90,90
16147,Al0.2Ba2Cu2.8Y1O6.91,85.00 ,1988,10.1103/PhysRevB.37.7458,16133,orthorhombic,Pmm2,1399.17,6.28,7.74,7.74,23.38,90,90,90
16148,Al0.2Nb0.75Si0.05,15.40 ,,,16148,orthorhombic,Pmmm,276.86,7.34,5.17,5.17,10.35,90,90,90
16149,Al0.39Mg0.61,1.50 ,1974,10.1088/0031-8949/9/6/011,10138,cubic,I-43m,1164.24,2.1,10.52,10.52,10.52,90,90,90
16150,Al0.3Ba2Cu2.7Y1O6.99,73.00 ,1988,10.1103/PhysRevB.37.7458,16150,orthorhombic,Pmmm,524.69,6.21,3.87,3.87,35.06,90,90,90
16151,Al0.48Ba2Cu2.52Y1O6.74,68.00 ,1988,10.1016/0038-1098(88)91104-0,16151,orthorhombic,Pmm2,349.79,6.15,3.87,3.87,23.38,90,90,90
16152,Al0.4Ba2Cu2.6Y1O7,42.00 ,1988,10.1103/PhysRevB.37.7458,16150,orthorhombic,Pmmm,524.69,6.21,3.87,3.87,35.06,90,90,90
16153,Al0.4Si0.6V3,10.10 ,,,16115,tetragonal,P-4m2,212.45,5.64,4.74,4.74,9.47,90,90,90
16154,Al0.586Ge0.279Nb3.07,17.40 ,,,16120,orthorhombic,Pmm2,830.91,7.74,5.17,5.17,31.04,90,90,90
16155,Al0.66Ge0.22Nb3.1,20.29 ,1972,10.1007/BF00630915,16120,orthorhombic,Pmm2,830.91,7.74,5.17,5.17,31.04,90,90,90
16156,Al0.6Mg1.4Si1,6.00 ,2013,10.1021/ic3027539,16156,monoclinic,P1m1,684.37,2.28,6.92,4.14,23.89,90,90,90
16157,Al0.713Ge0.19Nb3.05,17.90 ,,,16120,orthorhombic,Pmm2,830.91,7.74,5.17,5.17,31.04,90,90,90
16158,Al0.74Ca1Si1.26,2.46 ,2013,10.1021/ic3027539,16158,monoclinic,P121,466.21,2.72,7.75,7.75,7.75,90,90,90
16159,Al0.75Ge0.25Nb3.8,20.34 ,1974,,16120,orthorhombic,Pmm2,830.91,7.74,5.17,5.17,31.04,90,90,90
16160,Al0.77B2Mg0.23,5.10 ,2002,10.1103/PhysRevB.65.132505,16160,orthorhombic,Fmmm,227.65,2.8,6.14,6.14,6.97,90,90,120
16161,Al0.95Li0.05,1.13 ,2007,10.1016/j.ssc.2007.03.039,16161,tetragonal,P4/mmm,264.91,2.58,8.09,8.09,4.05,90,90,90
16162,Al0.97Li0.03,1.05 ,2007,10.1016/j.ssc.2007.03.039,16162,cubic,Pm-3m,529.83,2.64,8.09,8.09,8.09,90,90,90
16163,Al0.999Mn0.001,0.60 ,1970,10.1016/0038-1098(70)90674-5,10196,hexagonal,P6_3/mmc,63.58,2.82,2.83,2.83,9.19,90,90,120
16164,Al0.99Li0.01,1.07 ,2007,10.1016/j.ssc.2007.03.039,10196,hexagonal,P6_3/mmc,63.58,2.82,2.83,2.83,9.19,90,90,120
16165,Al0.9Ge0.1,6.45 ,,,16165,tetragonal,P4/mmm,134.24,3.23,4.06,4.06,8.13,90,90,90
16166,Al0.9Li0.1,1.29 ,2007,10.1016/j.ssc.2007.03.039,16166,orthorhombic,Pmm2,529.83,2.52,8.09,8.09,8.09,90,90,90
16167,Al17.5Ga7.5Nb75,18.70 ,1981,10.1002/pssa.2210640244,16124,orthorhombic,Pmmm,555.97,7.69,10.36,10.36,5.18,90,90,90
16168,Al1Nb2Ni1,4.20 ,,,16168,cubic,Fm-3m,62.82,7.18,4.46,4.46,4.46,60,60,60
16169,Al1Zr3,0.73 ,,,16169,cubic,Pm-3m,83.57,5.97,4.37,4.37,4.37,90,90,90
16170,Al20.3V2,1.49 ,2012,10.1143/JPSJ.81.023703,10301,cubic,Fd-3m1,734.92,2.9,10.13,10.13,10.13,60,60,60
16171,Al20V2Y1,0.69 ,2016,10.1103/PhysRevB.93.134507,16171,cubic,Fd-3m1,3072.53,3.16,14.54,14.54,14.54,90,90,90
16172,Al2Zr1,0.18 ,,,16172,hexagonal,P6_3/mmc,210.7,4.58,5.27,5.27,8.76,90,90,120
16173,Al43Mo4Y6,0.75 ,2016,10.1103/PhysRevB.93.134507,16173,hexagonal,P6_3/mcm,1852.23,3.72,10.99,10.99,17.71,90,90,120
16174,As0.72Ba1Fe2P1.28,8.55 ,2010,10.1103/PhysRevB.81.184519,16174,tetragonal,P4mm,564.23,6.01,3.87,3.87,37.7,90,90,90
16175,As0.74Ba1Fe2P1.26,7.73 ,2009,10.1088/0953-8984/21/38/382203,16174,tetragonal,P4mm,564.23,6.01,3.87,3.87,37.7,90,90,90
16176,As0.75F0.05Fe1La1P0.25O0.95,22.38 ,2008,10.1021/ja800073m,16176,tetragonal,P4mm,284.08,6.42,4.03,4.03,17.47,90,90,90
16177,As0.75Fe1La1P0.25O1,10.30 ,2009,10.1209/0295-5075/86/47002,16176,tetragonal,P4mm,284.08,6.42,4.03,4.03,17.47,90,90,90
16178,As0.7F0.05Fe1La1P0.3O0.95,15.75 ,,,16176,tetragonal,P4mm,284.08,6.42,4.03,4.03,17.47,90,90,90
16179,As0.7Fe1La1P0.3O1,10.60 ,2014,10.7566/JPSJ.83.023707,16176,tetragonal,P4mm,284.08,6.42,4.03,4.03,17.47,90,90,90
16180,As0.85Ce1F0.05Fe1P0.15O0.95,21.75 ,2011,10.1016/j.jpcs.2010.10.046,10396,tetragonal,P4mm,424.81,6.56,3.97,3.97,26.9,90,90,90
16181,As0.88Ba1Fe2P1.12,13.90 ,2009,10.1088/0953-8984/21/38/382203,16181,tetragonal,P4mm,564.23,6.14,3.87,3.87,37.7,90,90,90
16182,As0.8F0.05Fe1La1P0.2O0.95,25.61 ,,,16176,tetragonal,P4mm,284.08,6.42,4.03,4.03,17.47,90,90,90
16183,As0.8F0.1Fe1La1P0.2O0.9,26.00 ,,,16177,tetragonal,P4/nmm1,141.53,6.7,4.03,4.03,8.72,90,90,90
16184,As0.8F0.1Fe1Nd1P0.2O0.9,34.10 ,,,16184,orthorhombic,Pmm2,532.66,6.99,3.95,3.95,34.15,90,90,90
16185,As0.8F0.1Fe1P0.2Pr1O0.9,29.20 ,2010,10.1016/j.physc.2010.04.004,16185,monoclinic,C121,537.96,6.84,7.94,7.94,8.53,90,90,90
16186,As0.8Fe1La1P0.2O1,7.00 ,,,16176,tetragonal,P4mm,284.08,6.42,4.03,4.03,17.47,90,90,90
16187,As0.95F0.12Fe1P0.05Sm1O0.88,46.80 ,2014,10.1016/j.physc.2014.04.022,10508,tetragonal,P-4m2,586.69,6.74,8.05,8.05,9.05,90,90,90
16188,As0.95F0.2Fe1La1Sb0.05O0.8,30.10 ,2009,10.1088/0953-2048/22/4/045017,16188,tetragonal,P-4m2,424.59,6.72,4.03,4.03,26.17,90,90,90
16189,As0.9Ce1F0.05Fe1P0.1O0.95,19.30 ,2011,10.1016/j.jpcs.2010.10.046,16180,tetragonal,P-4m2,413.67,6.92,4,4,25.89,90,90,90
16190,As1.06Ba1Fe2P0.94,20.80 ,2009,10.1088/0953-8984/21/38/382203,16187,orthorhombic,Pmm2,393.16,7.47,3.93,3.93,25.41,90,90,90
16191,As1.3Ba1Fe2P0.7,30.25 ,2014,10.1103/PhysRevB.89.035114,16191,tetragonal,P4mm,564.23,6.53,3.87,3.87,37.7,90,90,90
16192,As1.3Ba1Fe1.97Mn0.03P0.7,16.00 ,2014,10.1103/PhysRevB.89.035114,16191,tetragonal,P4mm,564.23,6.53,3.87,3.87,37.7,90,90,90
16193,As1.4Fe2P0.6Sr1,33.90 ,2012,10.1103/PhysRevB.86.144525,16193,tetragonal,P4mm,733.33,5.83,3.9,3.9,48.26,90,90,90
16194,As1.52Ba1Fe2P0.48,30.10 ,2017,10.7566/JPSJ.86.083706,16194,tetragonal,P4mm,564.23,6.66,3.87,3.87,37.7,90,90,90
16195,As1.6Ba1Fe2P0.4,13.48 ,2010,10.1103/PhysRevB.81.184519,16194,tetragonal,P4mm,564.23,6.66,3.87,3.87,37.7,90,90,90
16196,As1.925Ca1Fe2P0.075,13.00 ,2010,10.1088/0953-8984/22/12/125702,15849,tetragonal,I4/mmm,177.97,5.63,5.49,6.51,5.5,65.01,90,90
16197,As12La1Ru4,10.30 ,1997,10.1103/PhysRevB.56.7866,16197,cubic,Im-3,615.88,7.78,8.51,8.51,8.51,90,90,90
16198,As18Ca10Fe9Pt5,9.78 ,2011,10.1143/JPSJ.80.093704,16198,triclinic,P1,795.6,6.74,8.72,8.73,11.16,99.04,108.21,90
16199,As18Ca10Fe9.2Pt3.8,13.00 ,2011,10.1143/JPSJ.80.093704,16199,monoclinic,P12_1/c1,1591.42,6.16,8.7,8.7,21.01,90,90,90
16200,As1Ce0.62F0.175Fe1Gd0.38O0.825,44.00 ,2009,10.1143/JPSJ.78.073701,16200,orthorhombic,Pmm2,413.67,7.06,4,4,25.89,90,90,90
16201,As1Ce1Co0.05F0.1Fe0.95O0.9,23.50 ,,,16189,tetragonal,P-4m2,827.33,6.92,4,4,51.79,90,90,90
16202,As1Co0.05Fe0.95La1O1,12.01 ,,,10563,monoclinic,P12_1/c1,314.53,6.03,4.14,10.12,8.24,65.56,90,90
16203,As1Co0.02F0.11Fe0.98Nd1O0.89,40.10 ,2010,10.1143/JPSJ.79.014710,16203,tetragonal,P-4m2,532.66,7.27,3.95,3.95,34.15,90,90,90
16204,As1Co0.02F0.11Fe0.98La1O0.89,10.30 ,2008,10.1143/JPSJ.77.103704,16188,tetragonal,P-4m2,424.59,6.72,4.03,4.03,26.17,90,90,90
16205,As1Co0.02Fe0.98Na1,18.80 ,2014,10.1103/PhysRevB.89.054502,15787,tetragonal,P4/nmm1,110.05,4.64,3.88,3.88,7.32,90,90,90
16206,As1Co0.1F0.11Fe0.9Nd1O0.89,9.00 ,,,16184,orthorhombic,Pmm2,532.66,6.99,3.95,3.95,34.15,90,90,90
16207,As1Co0.1Fe0.9La1O1,11.02 ,2009,10.1103/PhysRevB.79.054521,10563,monoclinic,P12_1/c1,314.53,6.03,4.14,10.12,8.24,65.56,90,90
16208,As1F0.055Fe1La1O0.945,7.00 ,2011,10.1103/PhysRevB.84.100501,10563,monoclinic,P12_1/c1,314.53,6.03,4.14,10.12,8.24,65.56,90,90
16209,As1F0.08Fe1La1O0.9,25.90 ,2014,10.1088/0953-8984/26/43/435702,10563,monoclinic,P12_1/c1,314.53,6.03,4.14,10.12,8.24,65.56,90,90
16210,As1F0.11Fe0.5La1Ru0.5O0.89,13.60 ,2013,10.1103/PhysRevB.87.134518,16210,tetragonal,P-4m2,572.76,7.16,8.13,8.13,8.66,90,90,90
16211,As1F0.11Fe0.75La1Ru0.25O0.89,17.60 ,2013,10.1103/PhysRevB.87.134518,16211,orthorhombic,C222,572.76,6.9,8.13,8.13,8.66,90,90,90
16212,As1F0.11Fe0.7La1Ru0.3O0.89,17.75 ,2013,10.1103/PhysRevB.87.134518,16211,orthorhombic,C222,572.76,6.9,8.13,8.13,8.66,90,90,90
16213,As1F0.11Fe0.85La1Ru0.15O0.89,23.60 ,2010,10.1143/JPSJ.79.094702,16177,tetragonal,P4/nmm1,141.53,6.7,4.03,4.03,8.72,90,90,90
16214,As1F0.11Fe0.85Nd1Ru0.15O0.89,34.00 ,2010,10.1143/JPSJ.79.023702,16184,orthorhombic,Pmm2,532.66,6.99,3.95,3.95,34.15,90,90,90
16215,As1F0.11Fe0.965Mn0.035Sm1O0.89,31.30 ,2015,10.1103/PhysRevB.92.020505,10508,tetragonal,P-4m2,586.69,6.74,8.05,8.05,9.05,90,90,90
16216,As1F0.11Fe0.97Mn0.03Nd1O0.89,11.90 ,2010,10.1143/JPSJ.79.014710,16203,tetragonal,P-4m2,532.66,7.27,3.95,3.95,34.15,90,90,90
16217,As1F0.11Fe0.98Mn0.02Nd1O0.89,27.10 ,2010,10.1143/JPSJ.79.014710,16203,tetragonal,P-4m2,532.66,7.27,3.95,3.95,34.15,90,90,90
16218,As1F0.11Fe0.999La1Mn0.001O0.89,11.50 ,2016,10.1103/PhysRevB.94.054508,16188,tetragonal,P-4m2,424.59,6.72,4.03,4.03,26.17,90,90,90
16219,As1F0.11Fe0.97La1Ru0.03O0.89,25.60 ,2010,10.1143/JPSJ.79.094702,16188,tetragonal,P-4m2,424.59,6.72,4.03,4.03,26.17,90,90,90
16220,As1F0.12Fe0.94Mn0.06Sm1O0.88,16.00 ,,,10508,tetragonal,P-4m2,586.69,6.74,8.05,8.05,9.05,90,90,90
16221,As1F0.12Fe0.97Mn0.03Sm1O0.88,31.30 ,2013,10.1016/j.physc.2013.04.045,10508,tetragonal,P-4m2,586.69,6.74,8.05,8.05,9.05,90,90,90
16222,As1F0.12Fe0.99Mn0.01Sm1O0.88,37.20 ,2013,10.1016/j.physc.2013.04.045,10508,tetragonal,P-4m2,586.69,6.74,8.05,8.05,9.05,90,90,90
16223,As1F0.12Fe0.9Ni0.1Sm1O0.88,5.60 ,2013,10.1016/j.physc.2013.04.045,16187,orthorhombic,Pmm2,393.16,7.47,3.93,3.93,25.41,90,90,90
16224,As1F0.13Fe1La1O0.87,25.40 ,2010,10.1143/JPSJ.79.094702,16188,tetragonal,P-4m2,424.59,6.72,4.03,4.03,26.17,90,90,90
16225,As1F0.15Fe0.8La1Zn0.2O0.85,25.50 ,2013,10.1016/j.jallcom.2013.02.104,16177,tetragonal,P4/nmm1,141.53,6.7,4.03,4.03,8.72,90,90,90
16226,As1F0.15Fe0.95Ru0.05Sm1O0.85,41.00 ,2013,10.1103/PhysRevB.87.134518,10508,tetragonal,P-4m2,586.69,6.74,8.05,8.05,9.05,90,90,90
16227,As1F0.15Fe0.9Ru0.1Sm1O0.85,21.70 ,2010,10.1103/PhysRevB.81.184504,16187,orthorhombic,Pmm2,393.16,7.47,3.93,3.93,25.41,90,90,90
16228,As1F0.15Fe1La0.7Y0.3O0.85,36.20 ,2009,10.1103/PhysRevB.79.174523,16177,tetragonal,P4/nmm1,141.53,6.7,4.03,4.03,8.72,90,90,90
16229,As1F0.18Fe1La1O0.82,14.30 ,2010,10.1143/JPSJ.79.094702,16188,tetragonal,P-4m2,424.59,6.72,4.03,4.03,26.17,90,90,90
16230,As1F0.1Fe0.85La1Zn0.15O0.9,19.90 ,2009,10.1088/1367-2630/11/5/053008,16177,tetragonal,P4/nmm1,141.53,6.7,4.03,4.03,8.72,90,90,90
16231,As1F0.1Fe0.95La1Zn0.05O0.9,25.40 ,2009,10.1088/1367-2630/11/5/053008,16231,tetragonal,P-4m2,566.12,6.71,8.06,8.06,8.72,90,90,90
16232,As1F0.1Fe1La0.8Y0.2O0.9,32.00 ,2010,10.1016/j.physc.2010.04.013,16177,tetragonal,P4/nmm1,141.53,6.7,4.03,4.03,8.72,90,90,90
16233,As1F0.1Fe1La1O0.9,29.40 ,2010,10.1016/j.physc.2010.04.004,10563,monoclinic,P12_1/c1,314.53,6.03,4.14,10.12,8.24,65.56,90,90
16234,As1F0.25Fe1Sm1O0.7,49.60 ,2009,10.1016/j.physc.2009.03.048,16187,orthorhombic,Pmm2,393.16,7.47,3.93,3.93,25.41,90,90,90
16235,As1F0.28Fe0.905La1Zn0.095O0.68,3.50 ,2014,10.1088/0953-8984/26/43/435702,16177,tetragonal,P4/nmm1,141.53,6.7,4.03,4.03,8.72,90,90,90
16236,As1F0.28Fe0.918La1Zn0.082O0.68,8.20 ,2014,10.1088/0953-8984/26/43/435702,16177,tetragonal,P4/nmm1,141.53,6.7,4.03,4.03,8.72,90,90,90
16237,As1F0.28Fe0.951La1Zn0.049O0.68,1.00 ,2014,10.1088/0953-8984/26/43/435702,16177,tetragonal,P4/nmm1,141.53,6.7,4.03,4.03,8.72,90,90,90
16238,As1F0.28Fe0.973La1Zn0.027O0.68,12.20 ,2014,10.1088/0953-8984/26/43/435702,16235,tetragonal,P-4m2,283.06,6.72,4.03,4.03,17.45,90,90,90
16239,As1F0.28Fe0.982La1Zn0.018O0.68,19.60 ,2014,10.1088/0953-8984/26/43/435702,16235,tetragonal,P-4m2,283.06,6.72,4.03,4.03,17.45,90,90,90
16240,As1F0.28Fe1La1O0.68,33.50 ,2014,10.1088/0953-8984/26/43/435702,16235,tetragonal,P-4m2,283.06,6.72,4.03,4.03,17.45,90,90,90
16241,As1F0.2Fe0.95Sm1Zn0.05O0.8,23.30 ,2011,10.1016/j.physc.2011.05.010,16223,orthorhombic,Pmm2,786.32,7.39,3.93,3.93,50.81,90,90,90
16242,As1F0.2Fe0.9Sm1Zn0.1O0.8,18.20 ,2011,10.1016/j.physc.2011.05.010,16187,orthorhombic,Pmm2,393.16,7.47,3.93,3.93,25.41,90,90,90
16243,As1Fe0.85La1Rh0.15O1,14.00 ,2010,10.1016/j.materresbull.2009.12.031,16243,tetragonal,P-4m2,425.7,6.87,4.03,4.03,26.21,90,90,90
16244,As1Fe0.875Ir0.125La1O1,4.56 ,2009,10.1103/PhysRevB.80.054502,16244,tetragonal,P-4m2,425.7,7.22,4.03,4.03,26.21,90,90,90
16245,As1Fe0.8Gd1Ir0.2O1,17.60 ,2010,10.1016/j.physc.2010.05.040,10528,tetragonal,P-4m2,436.55,7.46,4,4,27.33,90,90,90
16246,As1Fe0.925Ir0.075La1O1,11.85 ,2009,10.1103/PhysRevB.80.054502,10563,monoclinic,P12_1/c1,314.53,6.03,4.14,10.12,8.24,65.56,90,90
16247,As1Fe0.95Ir0.05La1O1,7.18 ,2009,10.1103/PhysRevB.80.054502,10563,monoclinic,P12_1/c1,314.53,6.03,4.14,10.12,8.24,65.56,90,90
16248,As1Fe0.95La1Rh0.05O1,12.00 ,2010,10.1016/j.materresbull.2009.12.031,10563,monoclinic,P12_1/c1,314.53,6.03,4.14,10.12,8.24,65.56,90,90
16249,As1Fe0.96La1Ni0.04O1,6.50 ,2009,10.1103/PhysRevB.79.174505,10563,monoclinic,P12_1/c1,314.53,6.03,4.14,10.12,8.24,65.56,90,90
16250,As1Fe0.985La1Zn0.015O0.85,6.01 ,2014,10.1088/0953-8984/26/43/435702,16250,tetragonal,P-4m2,425.7,6.62,4.03,4.03,26.21,90,90,90
16251,As1Fe0.98La1Zn0.02O0.85,4.32 ,2009,10.1088/1367-2630/11/5/053008,16250,tetragonal,P-4m2,425.7,6.62,4.03,4.03,26.21,90,90,90
16252,As1Fe0.995La1Zn0.005O0.85,14.10 ,2010,10.1103/PhysRevB.82.054506,16250,tetragonal,P-4m2,425.7,6.62,4.03,4.03,26.21,90,90,90
16253,As1Fe0.99La1Zn0.01O0.85,10.04 ,2010,10.1103/PhysRevB.82.054506,16250,tetragonal,P-4m2,425.7,6.62,4.03,4.03,26.21,90,90,90
16254,As1Fe0.9Ir0.1La1O1,10.90 ,2009,10.1103/PhysRevB.80.054502,10563,monoclinic,P12_1/c1,314.53,6.03,4.14,10.12,8.24,65.56,90,90
16255,As1Fe0.9La1Rh0.1O1,14.00 ,2010,10.1016/j.materresbull.2009.12.031,10563,monoclinic,P12_1/c1,314.53,6.03,4.14,10.12,8.24,65.56,90,90
16256,As1Fe1La0.89Sr0.11O1,25.50 ,1995,10.1103/PhysRevB.51.8641,16243,tetragonal,P-4m2,425.7,6.87,4.03,4.03,26.21,90,90,90
16257,As1Fe1La0.8Sr0.2O1,24.90 ,2009,10.1016/j.physc.2009.05.093,16243,tetragonal,P-4m2,425.7,6.87,4.03,4.03,26.21,90,90,90
16258,As1Fe1La0.8Y0.2O0.7,34.00 ,2010,10.1143/JPSJ.79.103703,16258,orthorhombic,Pmm2,283.73,6.3,4.03,4.03,17.48,90,90,90
16259,As1Fe1La0.9Y0.1O0.6,25.60 ,2010,10.1143/JPSJ.79.103703,16176,tetragonal,P4mm,284.08,6.42,4.03,4.03,17.47,90,90,90
16260,As1Fe1Li1.1,20.00 ,2009,10.1103/PhysRevB.80.014506,10565,tetragonal,P4/nmm1,88.71,5.16,3.67,3.67,6.58,90,90,90
16261,As2Ba0.1Fe2Na0.9,18.40 ,2014,10.1103/PhysRevB.89.014510,16261,tetragonal,P4/mmm,760.63,5.22,3.84,3.84,51.69,90,90,90
16262,As2Ba0.65Fe2Rb0.35,35.80 ,2011,10.1103/PhysRevB.84.094513,16262,tetragonal,P4/mmm,616.36,6.17,3.94,3.94,39.71,90,90,90
16263,As2Ba0.6Fe2Rb0.4,34.00 ,2011,10.1103/PhysRevB.84.094513,16262,tetragonal,P4/mmm,616.36,6.17,3.94,3.94,39.71,90,90,90
16264,As2Ba0.76Fe2La0.24,5.02 ,2012,10.1103/PhysRevB.85.140516,16264,tetragonal,P4/mmm,409.28,6.48,3.96,3.96,26.04,90,90,90
16265,As2Ba0.7Co0.28Fe1.72K0.3,12.00 ,2010,10.1103/PhysRevB.82.184510,16265,orthorhombic,Pmm2,403.77,6.17,3.91,3.91,26.42,90,90,90
16266,As2Ba0.7Fe2Rb0.3,36.90 ,2011,10.1103/PhysRevB.84.094513,16262,tetragonal,P4/mmm,616.36,6.17,3.94,3.94,39.71,90,90,90
16267,As2Ba0.805Co0.262Fe1.738K0.195,14.00 ,2010,10.1103/PhysRevB.82.184510,16267,orthorhombic,Pmm2,610.23,6.25,3.94,3.94,39.39,90,90,90
16268,As2Ba0.82Co0.346Fe1.654K0.18,11.00 ,2010,10.1103/PhysRevB.82.184510,16268,tetragonal,P-4m2,610.23,6.26,3.94,3.94,39.39,90,90,90
16269,As2Ba0.82Fe2La0.18,14.80 ,2012,10.1103/PhysRevB.85.140516,16264,tetragonal,P4/mmm,409.28,6.48,3.96,3.96,26.04,90,90,90
16270,As2Ba0.82Fe2Pr0.18,6.20 ,2012,10.1103/PhysRevB.85.140516,16270,tetragonal,P4/mmm,409.28,6.49,3.96,3.96,26.04,90,90,90
16271,As2Ba0.84Fe2Rb0.1Sn0.09,22.60 ,2009,10.1103/PhysRevB.79.104521,16271,tetragonal,P4/mmm,610.51,6.37,3.93,3.93,39.63,90,90,90
16272,As2Ba0.85Ce0.15Fe2,13.40 ,2013,10.1088/1367-2630/15/7/073019,16272,tetragonal,P4/mmm,409.28,6.48,3.96,3.96,26.04,90,90,90
16273,As2Ba0.86Co0.32Fe1.68K0.14,11.00 ,2010,10.1103/PhysRevB.82.184510,16268,tetragonal,P-4m2,610.23,6.26,3.94,3.94,39.39,90,90,90
16274,As2Ba0.86Fe2La0.14,22.70 ,2012,10.1103/PhysRevB.85.140516,16264,tetragonal,P4/mmm,409.28,6.48,3.96,3.96,26.04,90,90,90
16275,As2Ba0.87Fe2Nd0.13,4.76 ,2013,10.1088/1367-2630/15/7/073019,16275,tetragonal,P4/mmm,409.28,6.5,3.96,3.96,26.04,90,90,90
16276,As2Ba0.88Fe2La0.12,22.40 ,2013,10.1088/1367-2630/15/7/073019,10714,tetragonal,I4/mmm,98.01,6.76,3.94,3.94,6.91,106.55,106.55,90
16277,As2Ba0.91Ce0.09Fe2,4.12 ,2013,10.1088/1367-2630/15/7/073019,10714,tetragonal,I4/mmm,98.01,6.76,3.94,3.94,6.91,106.55,106.55,90
16278,As2Ba0.95Co0.212Fe1.782K0.05,16.00 ,2010,10.1103/PhysRevB.82.184510,16278,orthorhombic,Pmm2,1220.45,6.39,3.94,3.94,78.79,90,90,90
16279,As2Ba0.9Fe2Rb0.1,23.30 ,2009,10.1016/j.physc.2009.03.048,10714,tetragonal,I4/mmm,98.01,6.76,3.94,3.94,6.91,106.55,106.55,90
16280,As2Ba0.9Fe2Yb0.1,20.00 ,2015,10.1016/j.physc.2014.12.001,10714,tetragonal,I4/mmm,98.01,6.76,3.94,3.94,6.91,106.55,106.55,90
16281,As2Ba1Co0.1Fe1.9,19.50 ,2010,10.1209/0295-5075/91/47008,10714,tetragonal,I4/mmm,98.01,6.76,3.94,3.94,6.91,106.55,106.55,90
16282,As2Ba1Fe1.64Ru0.36,8.43 ,2010,10.1103/PhysRevB.81.224503,16282,tetragonal,P-4m2,401.07,6.79,3.96,3.96,25.52,90,90,90
16283,As2Ba1Fe1.9Ni0.1,20.15 ,2015,10.1103/PhysRevB.92.174509,10714,tetragonal,I4/mmm,98.01,6.76,3.94,3.94,6.91,106.55,106.55,90
16284,As2Ba1Fe1.9Pt0.1,24.10 ,2010,10.1103/PhysRevB.81.104525,10714,tetragonal,I4/mmm,98.01,6.76,3.94,3.94,6.91,106.55,106.55,90
16285,As2Ca0.32Fe2Na0.68,33.00 ,2013,10.1103/PhysRevB.87.094501,16285,tetragonal,P4/mmm,540.29,5.35,3.85,3.85,36.43,90,90,90
16286,As2Ca0.33Fe2Na0.66,33.00 ,2010,10.1088/0953-8984/22/22/222203,16285,tetragonal,P4/mmm,540.29,5.35,3.85,3.85,36.43,90,90,90
16287,As2Ca0.34Fe2Na0.66,34.00 ,2011,10.1103/PhysRevB.84.064533,16285,tetragonal,P4/mmm,540.29,5.35,3.85,3.85,36.43,90,90,90
16288,As2Ca0.4Fe2Na0.6,25.00 ,2011,10.1103/PhysRevB.84.064533,16285,tetragonal,P4/mmm,540.29,5.35,3.85,3.85,36.43,90,90,90
16289,As2Ca0.5Fe2Na0.5,19.80 ,2011,10.1103/PhysRevB.84.064533,16289,tetragonal,P4mm,540.29,5.4,3.85,3.85,36.43,90,90,90
16290,As2Ca0.64Fe2Na0.36,17.00 ,2011,10.1103/PhysRevB.84.064533,16290,tetragonal,P4/nmm1,540.29,5.46,3.85,3.85,36.43,90,90,90
16291,As2Ca0.6Fe2Na0.4,21.00 ,2008,10.1143/APEX.1.081702,16289,tetragonal,P4mm,540.29,5.4,3.85,3.85,36.43,90,90,90
16292,As2Ca0.8Fe2La0.2,40.00 ,2011,10.1209/0295-5075/95/67002,16292,tetragonal,P4/mmm,397.86,7.97,3.74,3.74,28.38,90,90,90
16293,As2Ca0.86Fe2Pr0.14,32.50 ,2014,10.1103/PhysRevLett.112.047005,16293,tetragonal,P4/mmm,397.86,7.97,3.74,3.74,28.38,90,90,90
16294,As2Ca0.875Fe2Pr0.125,49.00 ,2016,10.1103/PhysRevB.93.054513,15849,tetragonal,I4/mmm,177.97,5.63,5.49,6.51,5.5,65.01,90,90
16295,As2Ca0.88Ce0.12Fe2,33.20 ,2012,10.1103/PhysRevB.85.024525,15849,tetragonal,I4/mmm,177.97,5.63,5.49,6.51,5.5,65.01,90,90
16296,As2Ca0.906Fe2Nd0.094,19.30 ,2012,10.1103/PhysRevB.85.024525,15849,tetragonal,I4/mmm,177.97,5.63,5.49,6.51,5.5,65.01,90,90
16297,As2Ca0.923Fe2Nd0.077,41.80 ,2012,10.1103/PhysRevB.85.024525,15849,tetragonal,I4/mmm,177.97,5.63,5.49,6.51,5.5,65.01,90,90
16298,As2Ca0.941Fe2Pr0.059,28.90 ,2016,10.1103/PhysRevB.93.054513,15849,tetragonal,I4/mmm,177.97,5.63,5.49,6.51,5.5,65.01,90,90
16299,As2Ca1Co0.06Fe1.94,15.50 ,2011,10.1103/PhysRevB.83.094523,15849,tetragonal,I4/mmm,177.97,5.63,5.49,6.51,5.5,65.01,90,90
16300,As2Ca1Co0.078Fe1.922,21.20 ,2011,10.1103/PhysRevB.83.104414,15849,tetragonal,I4/mmm,177.97,5.63,5.49,6.51,5.5,65.01,90,90
16301,As2Ca1Co0.08Fe1.92,20.40 ,2010,10.1103/PhysRevB.81.020510,15849,tetragonal,I4/mmm,177.97,5.63,5.49,6.51,5.5,65.01,90,90
16302,As2Ca1Co0.102Fe1.898,19.20 ,2010,10.1103/PhysRevB.82.014503,15849,tetragonal,I4/mmm,177.97,5.63,5.49,6.51,5.5,65.01,90,90
16303,As2Ca1Co0.1Fe1.9,17.70 ,2011,10.1103/PhysRevB.83.094523,15849,tetragonal,I4/mmm,177.97,5.63,5.49,6.51,5.5,65.01,90,90
16304,As2Ca1Fe1.94Ni0.06,15.00 ,2009,10.1103/PhysRevB.80.144524,15849,tetragonal,I4/mmm,177.97,5.63,5.49,6.51,5.5,65.01,90,90
16305,As2Sn3,3.50 ,2014,10.1088/0953-2048/27/2/025005,16305,orthorhombic,Pmm2,220.43,6.16,5.87,5.87,6.41,90,90,90
16306,Au0.125Sb0.75Te0.125,6.70 ,2014,10.1088/0953-2048/27/2/025005,16308,tetragonal,P4/mmm,219.91,7.97,6.04,6.04,6.04,90,90,90
16307,Au0.18Te0.82,1.56 ,1969,10.1103/PhysRev.183.619,16311,orthorhombic,Pmmm,440.7,8.48,6.04,6.04,12.08,90,90,90
16308,Au0.1Sb0.8Te0.1,6.00 ,2014,10.1088/0953-2048/27/2/025005,16306,tetragonal,P4/mmm,109.96,8.49,6.04,6.04,3.02,90,90,90
16309,Au0.22Te0.78,1.54 ,1969,10.1103/PhysRev.183.619,16307,cubic,Pm-3m,220.35,8.22,6.04,6.04,6.04,90,90,90
16310,Au0.24Te0.76,1.72 ,1969,10.1103/PhysRev.183.619,10846,tetragonal,P4/mmm,124.56,7.73,3.1,3.1,12.94,90,90,90
16311,Au0.2Te0.8,1.48 ,1969,10.1103/PhysRev.183.619,16311,orthorhombic,Pmmm,440.7,8.48,6.04,6.04,12.08,90,90,90
16312,Au0.3Ba1Si1.7,3.20 ,2012,10.1143/JPSJ.81.114717,16312,hexagonal,P-6m2,459.7,5.41,4.19,4.19,30.19,90,90,120
16313,Au0.835Sn0.165,0.59 ,1970,10.1103/PhysRevB.1.3002,10928,trigonal,R32H,110.74,16.55,5.73,5.73,5.73,52.88,52.88,52.88
16314,Au0.845Sn0.155,0.53 ,1970,10.1103/PhysRevB.1.3002,10928,trigonal,R32H,110.74,16.55,5.73,5.73,5.73,52.88,52.88,52.88
16315,Au0.84In0.16,0.04 ,1970,10.1103/PhysRevB.1.3002,16315,hexagonal,P-6m2,209.33,17.45,2.9,2.9,28.66,90,90,120
16316,Au0.855Sn0.145,0.43 ,1970,10.1103/PhysRevB.1.3002,10928,trigonal,R32H,110.74,16.55,5.73,5.73,5.73,52.88,52.88,52.88
16317,Au0.865Sn0.135,0.44 ,1970,10.1103/PhysRevB.1.3002,16317,hexagonal,P-6m2,140.21,17.74,5.82,5.82,4.79,90,90,120
16318,Au0.875Sn0.125,0.33 ,1970,10.1103/PhysRevB.1.3002,16317,hexagonal,P-6m2,140.21,17.74,5.82,5.82,4.79,90,90,120
16319,Au0.885Sn0.115,0.21 ,1970,10.1103/PhysRevB.1.3002,16317,hexagonal,P-6m2,140.21,17.74,5.82,5.82,4.79,90,90,120
16320,Au0.8In0.2,0.28 ,1970,10.1103/PhysRevB.1.3002,16320,trigonal,P3m1,627.99,17.23,2.9,2.9,85.99,90,90,120
16321,Au0.915In0.085,0.03 ,1982,10.1016/0038-1098(82)91026-2,16321,tetragonal,P4/mmm,217.74,17.4,4.17,4.17,12.51,90,90,90
16322,Au0.92Ga0.04In0.04,0.07 ,1978,10.1016/0022-5088(78)90029-2,16322,tetragonal,P4/mmm,435.48,17.23,4.17,4.17,25.03,90,90,90
16323,Au0.92Ga0.08,0.17 ,1978,10.1016/0022-5088(78)90029-2,16099,tetragonal,P4/mmm,435.48,16.89,4.17,4.17,25.03,90,90,90
16324,Au0.92In0.08,0.03 ,1978,10.1016/0022-5088(78)90029-2,16321,tetragonal,P4/mmm,217.74,17.4,4.17,4.17,12.51,90,90,90
16325,Au0.95Ga0.05,0.03 ,1976,10.1016/0038-1098(76)91419-8,16325,tetragonal,P4/mmm,653.22,17.38,4.17,4.17,37.54,90,90,90
16326,Au0.95Sn0.05,0.05 ,1976,10.1016/0038-1098(76)91419-8,16099,tetragonal,P4/mmm,435.48,16.89,4.17,4.17,25.03,90,90,90
16327,Au0.978In0.022,0.00 ,1982,10.1016/0038-1098(82)91026-2,10881,orthorhombic,Cmcm,35.3,18.53,2.82,2.92,4.89,90,90,118.91
16328,Au0.9Ga0.1,0.26 ,1976,10.1016/0038-1098(76)91419-8,16099,tetragonal,P4/mmm,435.48,16.89,4.17,4.17,25.03,90,90,90
16329,Au0.9In0.1,0.06 ,1982,10.1016/0038-1098(82)91026-2,16321,tetragonal,P4/mmm,217.74,17.4,4.17,4.17,12.51,90,90,90
16330,Au1.6In1Pd0.4Y1,2.64 ,1983,10.1016/0167-577X(83)90043-5,16330,tetragonal,P-4m2,321.42,11.42,6.85,6.85,6.85,90,90,90
16331,B0.015C0.985,12.00 ,2008,10.1103/PhysRevLett.101.027002,12435,trigonal,R-3mH,57.81,1.38,11.15,11.15,11.15,12.64,12.64,12.64
16332,B0.01Be12.99U1,1.89 ,1995,10.1103/PhysRevB.51.404,12088,cubic,Fm-3c,268.34,4.4,7.24,7.24,7.24,60,60,60
16333,B0.03Be12.97U1,1.66 ,1995,10.1103/PhysRevB.51.404,12088,cubic,Fm-3c,268.34,4.4,7.24,7.24,7.24,60,60,60
16334,B0.044Be12.956U1,0.99 ,1995,10.1103/PhysRevB.51.404,12088,cubic,Fm-3c,268.34,4.4,7.24,7.24,7.24,60,60,60
16335,B0.04C0.885Mg1Ni3,6.97 ,2005,10.1103/PhysRevB.71.184512,12512,cubic,Pm-3m,54.16,6.51,3.78,3.78,3.78,90,90,90
16336,B0.057Si0.943,0.34 ,2006,10.1038/nature05340,16336,orthorhombic,Amm2,595.53,1.26,8.24,8.24,10.12,90,90,120
16337,B0.07C0.93Cu1Sr2O5,23.00 ,1996,10.1016/0921-4534(95)00748-2,10940,triclinic,P1,950.17,4.62,7.88,7.88,15.31,90,90,90
16338,Mg1C0.814B0.111Ni3,6.88 ,2005,10.1103/PhysRevB.71.184512,16338,cubic,Pm-3m,444.68,6.34,7.63,7.63,7.63,90,90,90
16339,B0.2Ba1Ca0.2Cu2.8Sr1Y0.8O7,45.00 ,2004,,16425,orthorhombic,Pmm2,681.15,5.81,3.83,3.83,46.41,90,90,90
16340,B0.4Nb5Si2.6,6.40 ,2009,10.1016/j.ssc.2008.12.037,16340,tetragonal,I4/mcm,500.01,7.16,6.5,6.5,11.84,90,90,90
16341,B0.5Ba1Ca0.15Cu2.5Sr1Y0.85O7,43.60 ,1993,10.1016/0921-4534(93)90380-9,16425,orthorhombic,Pmm2,681.15,5.81,3.83,3.83,46.41,90,90,90
16342,B1.736C0.264Mg1,17.60 ,2006,10.1016/j.jpcs.2005.10.065,16342,hexagonal,P-6m2,115.02,2.67,6.14,6.14,3.52,90,90,120
16343,B1.82C0.18Li0.1Mg0.9,28.50 ,2008,10.1103/PhysRevB.77.214507,16343,monoclinic,C1m1,685.98,2.55,6.12,6.12,21.15,90,90,120
16344,B1.84C0.16Li0.09Mg0.91,30.15 ,2008,10.1103/PhysRevB.77.214507,16343,monoclinic,C1m1,685.98,2.55,6.12,6.12,21.15,90,90,120
16345,B12Li2.5,6.62 ,2011,10.1103/PhysRevB.83.184507,16345,tetragonal,I-42d,1036.63,2.21,10.76,10.76,8.95,90,90,90
16346,B1C1Hf0.06Mo1.94,5.80 ,1981,10.1016/0022-5088(81)90219-8,11018,orthorhombic,Cmcm,84.07,8.48,8.91,8.91,3.08,90,90,159.86
16347,B1C1Hf0.095Mo1.905,5.00 ,1981,10.1016/0022-5088(81)90219-8,11018,orthorhombic,Cmcm,84.07,8.48,8.91,8.91,3.08,90,90,159.86
16348,B1C1Mo1.7Ta0.3,4.60 ,1981,10.1016/0022-5088(81)90219-8,16348,orthorhombic,Pmm2,332.07,9.86,3.11,17.39,6.14,90,90,90
16349,B1C1Mo1.86Ta0.14,5.60 ,1981,10.1016/0022-5088(81)90219-8,16349,orthorhombic,Pmm2,332.07,9.01,3.11,17.39,6.14,90,90,90
16350,B1C1Mo1.8Rh0.2,9.10 ,1981,10.1016/0022-5088(81)90219-8,16350,orthorhombic,Pmm2,161.67,8.89,3.08,17.29,3.04,90,90,90
16351,B1C1Mo1.935Zr0.065,6.20 ,1981,10.1016/0022-5088(81)90219-8,11018,orthorhombic,Cmcm,84.07,8.48,8.91,8.91,3.08,90,90,159.86
16352,B1Mo1.5Ta0.5,1.82 ,1972,10.1016/0022-5088(72)90060-4,16352,orthorhombic,Fmm2,147.75,11.02,5.57,5.57,4.76,90,90,90
16353,B1Mo1.75Ta0.25,3.05 ,1972,10.1016/0022-5088(72)90060-4,16353,orthorhombic,Amm2,147.75,10.07,5.57,5.57,4.76,90,90,90
16354,B1Nb5Si2,6.40 ,2009,10.1016/j.ssc.2008.12.037,16354,triclinic,P1,967.62,7.3,6.41,6.41,23.54,90,90,90
16355,B1Re13W7,7.10 ,2005,10.1143/JPSJ.74.700,16355,cubic,P4_132,315.68,18.62,6.81,6.81,6.81,90,90,90
16356,B3Nb1,9.96 ,2008,10.1016/j.ssc.2008.07.006,16356,hexagonal,P6/mmm,27.71,6.02,3.1,3.1,3.32,90,90,120
16357,B2Ba0.67Pt3,5.60 ,,,16357,hexagonal,P6_3/mmc,173.17,13.39,6.16,6.16,5.27,90,90,120
16358,B2C6La5,6.90 ,1983,10.1016/0022-5088(83)90520-9,16358,tetragonal,P4,938.55,5.58,8.59,8.59,12.71,90,90,90
16359,B2Ca0.67Pt3,1.57 ,,,16359,hexagonal,P6_3/mmc,159.26,13.22,5.99,5.99,5.13,90,90,120
16360,B2La0.5Rh3Y0.5,1.88 ,1980,10.1016/0038-1098(80)90221-5,16360,hexagonal,P6/mmm,159.93,9.23,5.43,5.43,6.25,90,90,120
16361,B2La3N2.7Ni2,14.90 ,2012,10.1021/ja211293x,11334,tetragonal,I4/mmm,141.43,7.02,10.32,10.32,10.32,158.96,158.96,29.93
16362,B2Li0.25Mg0.75,33.70 ,2001,10.1016/S0921-4534(01)00907-8,16362,hexagonal,P6/mmm,115.87,2.38,6.17,6.17,3.52,90,90,120
16363,B2Li0.3Mg0.7,31.00 ,2001,10.1016/S0921-4534(01)00907-8,16362,hexagonal,P6/mmm,115.87,2.38,6.17,6.17,3.52,90,90,120
16364,B2Pt3Sr0.67,2.78 ,,,16364,hexagonal,P6_3/mmc,166.62,13.27,6.09,6.09,5.18,90,90,120
16365,B2Ru1.25W1.75,3.38 ,1975,10.1016/0025-5408(75)90067-7,16365,triclinic,P1,438.99,14.21,9.58,7.46,6.14,90,90,90
16366,B2Ru3Th0.5Y0.5,1.53 ,1980,10.1016/0038-1098(80)90221-5,16366,hexagonal,P6/mmm,159.64,10.1,5.5,5.5,6.1,90,90,120
16367,B4Ho1Rh3.4Ru0.6,6.14 ,1986,10.1007/BF00681706,11483,monoclinic,P1m1,211.79,9.7,5.33,5.33,7.44,90,90,90
16368,B4Ho1Rh3.6Ru0.4,6.42 ,1986,10.1007/BF00681706,11483,monoclinic,P1m1,211.79,9.7,5.33,5.33,7.44,90,90,90
16369,Ba0.012Ca0.138Cu1La1.736Nd0.114O4.02,29.40 ,1999,10.1103/PhysRevLett.83.3289,17631,monoclinic,P1m1,750.45,6.96,5.32,13.12,10.75,90,90,90
16370,Ba0.028Ca0.122Cu1La1.65Nd0.2O4,27.10 ,1998,10.1038/28120,18059,orthorhombic,Pmm2,377.97,7.15,5.33,5.39,13.15,90,90,90
16371,Ba0.044Ca0.106Cu1La1.562Nd0.288O4,23.00 ,1998,10.1038/28120,16199,monoclinic,P12_1/c1,1591.42,6.16,8.7,8.7,21.01,90,90,90
16372,Ba0.026Ca0.034Cu1La1.85Sr0.09O4,28.50 ,1998,10.1038/28120,13447,tetragonal,I4/mmm,100.14,6.72,6.9,6.9,6.9,146.39,146.39,48.27
16373,Ba0.04Ca0.05Cu1La1.85Sr0.06O4,27.00 ,1998,10.1038/28120,13447,tetragonal,I4/mmm,100.14,6.72,6.9,6.9,6.9,146.39,146.39,48.27
16374,Ba0.06Ca0.074Cu1La1.85Sr0.016O4,23.50 ,1998,10.1038/28120,13447,tetragonal,I4/mmm,100.14,6.72,6.9,6.9,6.9,146.39,146.39,48.27
16375,Ba0.04Cu1La1.94O4,4.00 ,,,13447,tetragonal,I4/mmm,100.14,6.72,6.9,6.9,6.9,146.39,146.39,48.27
16376,Ba0.076Ca0.074Cu1La1.8Nd0.05O4,2.05 ,1998,10.1038/28120,16375,monoclinic,C1m1,757.19,7.11,5.35,5.35,26.47,90,90,90
16377,Ba0.076Ca0.074Cu1La1.8Nd0.05O4.01,23.70 ,1999,10.1103/PhysRevLett.83.3289,16375,monoclinic,C1m1,757.19,7.11,5.35,5.35,26.47,90,90,90
16378,Ba0.086Ca0.064Cu1La1.75Nd0.1O4,18.00 ,1998,10.1038/28120,16375,monoclinic,C1m1,757.19,7.11,5.35,5.35,26.47,90,90,90
16379,Ba0.086Ca0.064Cu1La1.75Nd0.1O4.03,20.60 ,1998,10.1038/28120,16199,monoclinic,P12_1/c1,1591.42,6.16,8.7,8.7,21.01,90,90,90
16380,Ba0.094Ca0.056Cu1La1.7Nd0.15O4,16.00 ,1999,10.1103/PhysRevLett.83.3289,18059,orthorhombic,Pmm2,377.97,7.15,5.33,5.39,13.15,90,90,90
16381,Ba0.118Cu0.99La1.882Ni0.01O4,12.70 ,1991,10.1016/0038-1098(91)90366-4,13447,tetragonal,I4/mmm,100.14,6.72,6.9,6.9,6.9,146.39,146.39,48.27
16382,Ba0.12Cu0.99Ga0.01La1.88O4,8.20 ,1991,10.1016/0038-1098(91)90366-4,13447,tetragonal,I4/mmm,100.14,6.72,6.9,6.9,6.9,146.39,146.39,48.27
