Repository: ljcj007/SuperBand

# SuperBand
The SuperBand database is an open access energy structure database for superconductors that have been synthesized experimentally before 2024-04.  It provides tools for data-mining and machine learning techniques. The universal features provided on our web https://www.superband.work/ interface facilitate the design of novel superconductors with a wide-range of applications. We describe the database and the algorithm to generate it in our paper [1] https://arxiv.org/abs/2409.09419.

# Using the SuperBand
The SuperBand website http://www.superband.work/ offers a visual interface for exploring lattice structures, electronic band structures, and Fermi surface plots, providing an intui

File: superband.csv (part 19 of 25)
id,formula,Tc,Time,doi,cif,system,SG_num,SG_syb,density,,,,,,
16383,Ba0.131Cu0.99La1.869Ni0.01O4,7.00 ,1991,10.1016/0038-1098(91)90366-4,13447,tetragonal,I4/mmm,100.14,6.72,6.9,6.9,6.9,146.39,146.39,48.27
16384,Ba0.13Cu0.99Ga0.01La1.87O4,4.50 ,1991,10.1016/0038-1098(91)90366-4,13447,tetragonal,I4/mmm,100.14,6.72,6.9,6.9,6.9,146.39,146.39,48.27
16385,Ba0.14Cu0.99La1.86Ni0.01O4,11.00 ,1991,10.1016/0038-1098(91)90366-4,13447,tetragonal,I4/mmm,100.14,6.72,6.9,6.9,6.9,146.39,146.39,48.27
16386,Ba0.158Cu0.99La1.842Ni0.01O4,19.00 ,1991,10.1016/0038-1098(91)90366-4,16375,monoclinic,C1m1,757.19,7.11,5.35,5.35,26.47,90,90,90
16387,Ba0.16Cu0.99Ga0.01La1.84O4,8.30 ,1991,10.1016/0038-1098(91)90366-4,16375,monoclinic,C1m1,757.19,7.11,5.35,5.35,26.47,90,90,90
16388,Ba0.16Cu0.99La1.84Zn0.01O4,12.40 ,1991,10.1016/0038-1098(91)90366-4,16375,monoclinic,C1m1,757.19,7.11,5.35,5.35,26.47,90,90,90
16389,Ba0.16Cu1Sr1.84O3.4,75.00 ,2009,10.1103/PhysRevB.80.094523,16389,tetragonal,P4mm,539.84,5.52,3.8,3.8,37.37,90,90,90
16390,Ba0.178Cu0.99La1.822Ni0.01O4,18.20 ,1991,10.1016/0038-1098(91)90366-4,16375,monoclinic,C1m1,757.19,7.11,5.35,5.35,26.47,90,90,90
16391,Ba0.18Cu0.99Ga0.01La1.82O4,8.60 ,1991,10.1016/0038-1098(91)90366-4,16375,monoclinic,C1m1,757.19,7.11,5.35,5.35,26.47,90,90,90
16392,Ba0.18Cu0.99La1.82Zn0.01O4,13.90 ,1991,10.1016/0038-1098(91)90366-4,16375,monoclinic,C1m1,757.19,7.11,5.35,5.35,26.47,90,90,90
16393,Ba0.1Cu0.99Ga0.01La1.9O4,14.30 ,1991,10.1016/0038-1098(91)90366-4,13447,tetragonal,I4/mmm,100.14,6.72,6.9,6.9,6.9,146.39,146.39,48.27
16394,Ba0.1Cu0.99La1.9Ni0.01O4,17.00 ,1991,10.1016/0038-1098(91)90366-4,13447,tetragonal,I4/mmm,100.14,6.72,6.9,6.9,6.9,146.39,146.39,48.27
16395,Ba0.1Cu0.99La1.9Zn0.01O4,9.80 ,1991,10.1016/0038-1098(91)90366-4,13447,tetragonal,I4/mmm,100.14,6.72,6.9,6.9,6.9,146.39,146.39,48.27
16396,Ba0.35Cu1La1.65O4,4.20 ,1991,10.1016/0038-1098(91)90366-4,16396,triclinic,P1,757.19,7.1,5.35,5.35,26.47,90,90,90
16397,Ba0.3Cu0.99La1.7Zn0.01O4,5.00 ,1991,10.1016/0038-1098(91)90366-4,16396,triclinic,P1,757.19,7.1,5.35,5.35,26.47,90,90,90
16398,Ba0.37Bi1K0.63O2.952,8.71 ,1999,10.1016/S0022-3697(99)00217-6,11613,trigonal,P-3m1,241.43,6.78,6.1,6.1,7.48,90,90,120
16399,Ba0.45Bi1K0.55O3,12.70 ,2000,10.1016/S0022-0248(99)00766-6,11613,trigonal,P-3m1,241.43,6.78,6.1,6.1,7.48,90,90,120
16400,Ba0.3Ca0.4Cu2Ga1Sr1.7Y0.6O7,50.00 ,1995,10.1007/BF00732236,16400,orthorhombic,Ima2,671.59,5.47,22.81,5.47,5.38,90,90,90
16401,Ba0.47Bi0.965K0.53Pr0.035O3,2.97 ,2001,,16398,tetragonal,P4/mmm,156.17,7.34,4.27,4.27,8.55,90,90,90
16402,Ba0.47Bi0.972K0.53Pr0.028O3,4.00 ,2001,,16398,tetragonal,P4/mmm,156.17,7.34,4.27,4.27,8.55,90,90,90
16403,Ba0.47Bi0.979K0.53Pr0.021O3,4.50 ,2001,,16398,tetragonal,P4/mmm,156.17,7.34,4.27,4.27,8.55,90,90,90
16404,Ba0.47Bi0.985K0.53Pr0.015O3,5.20 ,2001,,16398,tetragonal,P4/mmm,156.17,7.34,4.27,4.27,8.55,90,90,90
16405,Ba0.47Bi0.995K0.53Pr0.005O3,9.00 ,2001,,16398,tetragonal,P4/mmm,156.17,7.34,4.27,4.27,8.55,90,90,90
16406,Ba0.47Bi0.99K0.53Pr0.01O3,6.40 ,2001,,16398,tetragonal,P4/mmm,156.17,7.34,4.27,4.27,8.55,90,90,90
16407,Ba0.48Bi1K0.52O2.9,21.10 ,1992,10.1016/0921-4534(92)90101-H,16398,tetragonal,P4/mmm,156.17,7.34,4.27,4.27,8.55,90,90,90
16408,Ba0.4Cu1La1.6O4,4.20 ,1991,10.1016/0038-1098(91)90366-4,16396,triclinic,P1,757.19,7.1,5.35,5.35,26.47,90,90,90
16409,Ba0.4Cu2Gd1Ru1Sr1.6O8,39.00 ,2001,10.1103/PhysRevB.63.212507,16409,triclinic,P1,508.28,6.91,3.83,3.83,34.6,90,90,90
16410,Ba0.51Bi1K0.49O2.974,22.20 ,1999,10.1016/S0022-3697(99)00217-6,16398,tetragonal,P4/mmm,156.17,7.34,4.27,4.27,8.55,90,90,90
16411,Ba0.525Bi1K0.475O2.917,25.90 ,1994,10.1016/0921-4534(94)90541-X,16398,tetragonal,P4/mmm,156.17,7.34,4.27,4.27,8.55,90,90,90
16412,Ba0.52Bi1K0.48O2.93,20.60 ,1992,10.1016/0921-4534(92)90101-H,16398,tetragonal,P4/mmm,156.17,7.34,4.27,4.27,8.55,90,90,90
16413,Ba0.57Bi1K0.43O2.983,25.60 ,1999,10.1016/S0022-3697(99)00217-6,11642,trigonal,P-3m1,251.37,7.17,6.19,6.19,7.58,90,90,120
16414,Ba0.59Bi1K0.41O2.96,20.40 ,1992,10.1016/0921-4534(92)90101-H,11642,trigonal,P-3m1,251.37,7.17,6.19,6.19,7.58,90,90,120
16415,Ba0.65Bi1K0.35O2.984,27.90 ,1994,10.1016/0921-4534(94)90541-X,11642,trigonal,P-3m1,251.37,7.17,6.19,6.19,7.58,90,90,120
16416,Ba0.65Bi1K0.35O2.99,18.70 ,1992,10.1016/0921-4534(92)90101-H,11642,trigonal,P-3m1,251.37,7.17,6.19,6.19,7.58,90,90,120
16417,Ba0.665Bi1K0.335O2.985,27.30 ,1999,10.1016/S0022-3697(99)00217-6,11642,trigonal,P-3m1,251.37,7.17,6.19,6.19,7.58,90,90,120
16418,Ba0.66Bi1K0.34O3,30.00 ,1998,10.1103/PhysRevB.58.12355,11642,trigonal,P-3m1,251.37,7.17,6.19,6.19,7.58,90,90,120
16419,Ba0.6Bi0.5K0.4Pb0.5O3,7.20 ,1992,10.1016/0921-4534(92)90101-H,16419,tetragonal,P4mm,156.17,7.32,4.27,4.27,8.55,90,90,90
16420,Ba0.6Bi0.8K0.4Pb0.2O3,14.70 ,1992,10.1016/0921-4534(92)90101-H,16398,tetragonal,P4/mmm,156.17,7.34,4.27,4.27,8.55,90,90,90
16421,Ba0.5Ca0.2Cr0.2Cu2.8Sr1.5Y0.8O7,28.00 ,1995,10.1016/0921-4534(95)80021-2,16421,tetragonal,P4/mmm,169.09,5.67,3.84,3.84,11.48,90,90,90
16422,Ba0.5Ca0.3Cr0.2Cu2.8Sr1.5Y0.7O7,41.00 ,1995,10.1016/0921-4534(95)80021-2,16421,tetragonal,P4/mmm,169.09,5.67,3.84,3.84,11.48,90,90,90
16423,Ba0.62Bi1K0.38O3.1,29.50 ,1993,10.1016/0921-4534(93)90235-I,11642,trigonal,P-3m1,251.37,7.17,6.19,6.19,7.58,90,90,120
16424,Ba0.6Cu1La1Sr0.4Tl1O5.16,22.00 ,1995,10.1103/PhysRevB.52.4427,16424,orthorhombic,Pmm2,387.21,7.82,3.81,3.81,26.75,90,90,90
16425,Ba0.74Cu3Sr1.26Y1O6.98,80.50 ,1998,10.1103/PhysRevB.58.15208,16425,orthorhombic,Pmm2,681.15,5.81,3.83,3.83,46.41,90,90,90
16426,Ba0.75Cu3Pr0.6Sr1.25Y0.4O6.92,23.00 ,1974,10.1088/0022-3719/7/15/006,16426,orthorhombic,Pmm2,686.31,6.1,3.85,3.85,46.3,90,90,90
16427,Ba0.75Cu3Sr1.25Y1O6.91,80.00 ,1998,10.1103/PhysRevB.58.15208,16425,orthorhombic,Pmm2,681.15,5.81,3.83,3.83,46.41,90,90,90
16428,Ba0.75Cu3Sr1.25Y1O6.94,74.00 ,1998,10.1103/PhysRevB.58.15208,16425,orthorhombic,Pmm2,681.15,5.81,3.83,3.83,46.41,90,90,90
16429,Ba0.7Bi0.7K0.3Pb0.3O3,14.60 ,1992,10.1016/0921-4534(92)90101-H,16419,tetragonal,P4mm,156.17,7.32,4.27,4.27,8.55,90,90,90
16430,Ba0.7Bi1K0.6O3,29.35 ,1989,,16423,orthorhombic,Pmm2,322.76,7.61,6.13,6.1,8.63,90,90,90
16431,Ba0.8Cu3Pr0.4Sr1.2Y0.6O6.89,49.00 ,1995,10.1103/PhysRevB.51.16444,16426,orthorhombic,Pmm2,686.31,6.1,3.85,3.85,46.3,90,90,90
16432,Ba0.8Cu3Sr1.2Y1O6.8,82.00 ,1990,10.1103/PhysRevB.41.11209,16425,orthorhombic,Pmm2,681.15,5.81,3.83,3.83,46.41,90,90,90
16433,Ba1.15Ca0.4Cu3La1.45O7.12,7.60 ,1995,10.1103/PhysRevB.52.12982,16441,orthorhombic,Pmm2,718.14,5.95,3.9,3.9,47.22,90,90,90
16434,Ba1.15Ca0.4Cu3La1.45O7.21,43.90 ,1995,10.1103/PhysRevB.52.12982,16441,orthorhombic,Pmm2,718.14,5.95,3.9,3.9,47.22,90,90,90
16435,Ba1.15Ca0.4Cu3La1.45O7.23,52.80 ,1995,10.1103/PhysRevB.52.12982,16441,orthorhombic,Pmm2,718.14,5.95,3.9,3.9,47.22,90,90,90
16436,Ba1.25Ca0.4Cu3La1.35O7.04,21.30 ,1995,10.1103/PhysRevB.52.12982,16433,orthorhombic,Pmm2,718.14,6.18,3.9,3.9,47.22,90,90,90
16437,Ba1.25Ca0.4Cu3La1.35O7.11,47.10 ,1995,10.1103/PhysRevB.52.12982,16433,orthorhombic,Pmm2,718.14,6.18,3.9,3.9,47.22,90,90,90
16438,Ba1.25Ca0.4Cu3La1.35O7.16,63.50 ,1995,10.1103/PhysRevB.52.12982,16433,orthorhombic,Pmm2,718.14,6.18,3.9,3.9,47.22,90,90,90
16439,Ba1.25Ca0.4Cu3La1.35O7.19,72.90 ,1995,10.1103/PhysRevB.52.12982,16433,orthorhombic,Pmm2,718.14,6.18,3.9,3.9,47.22,90,90,90
16440,Ba1.25Ca0.5Cu3La1.25O7.137,79.20 ,1993,10.1103/PhysRevB.48.532,16433,orthorhombic,Pmm2,718.14,6.18,3.9,3.9,47.22,90,90,90
16441,Ba1.25Ca0.75Cu3La1O6.958,79.90 ,1989,10.1016/0921-4534(89)90146-9,16441,orthorhombic,Pmm2,718.14,5.95,3.9,3.9,47.22,90,90,90
16442,Ba1.25Cu3La1Sr0.75O6.996,54.10 ,1989,10.1016/0921-4534(89)90146-9,16442,orthorhombic,Pmm2,706.16,6.31,3.89,3.89,46.76,90,90,90
16443,Ba1.25Cu3Pr0.6Sr0.75Y0.4O6.92,17.00 ,1974,10.1088/0022-3719/7/15/006,16443,orthorhombic,Pmm2,686.31,6.34,3.85,3.85,46.3,90,90,90
16444,Ba1.25Cu3Sr0.75Y1O6.928,85.50 ,1989,10.1016/0921-4534(89)90146-9,16444,orthorhombic,Pmm2,681.15,6.05,3.83,3.83,46.41,90,90,90
16445,Ba1.2Ca0.8Cu3La1O6.95,74.00 ,1988,,16441,orthorhombic,Pmm2,718.14,5.95,3.9,3.9,47.22,90,90,90
16446,Ba1.2Cu1Sr0.8O3.35,50.00 ,1996,10.1016/0921-4534(96)00118-9,16446,orthorhombic,Pmm2,389.59,6.02,3.9,3.9,25.63,90,90,90
16447,Ba1.2Cu3Nd1Sr0.8O6.97,66.90 ,2006,10.1016/j.physc.2005.12.063,16447,monoclinic,P1m1,697.28,6.52,7.74,7.74,11.65,90,90,90
16448,Ba1.2Cu3Pr0.4Sr0.8Y0.6O6.89,52.00 ,1995,10.1103/PhysRevB.51.16444,16443,orthorhombic,Pmm2,686.31,6.34,3.85,3.85,46.3,90,90,90
16449,Ba1.2Cu3Pr0.6Sr0.8Y0.4O7,15.50 ,2004,10.1016/j.physc.2004.10.003,16443,orthorhombic,Pmm2,686.31,6.34,3.85,3.85,46.3,90,90,90
16450,Ba1.2Cu3Sr0.8Y1O6.8,86.00 ,,,16444,orthorhombic,Pmm2,681.15,6.05,3.83,3.83,46.41,90,90,90
16451,Ba1.35Ca0.4Cu3La1.25O6.92,14.40 ,1995,10.1103/PhysRevB.52.12982,16433,orthorhombic,Pmm2,718.14,6.18,3.9,3.9,47.22,90,90,90
16452,Ba1.35Ca0.4Cu3La1.25O6.95,24.80 ,1995,10.1103/PhysRevB.52.12982,16433,orthorhombic,Pmm2,718.14,6.18,3.9,3.9,47.22,90,90,90
16453,Ba1.35Ca0.4Cu3La1.25O6.99,38.00 ,1994,10.1103/PhysRevB.49.15928,16433,orthorhombic,Pmm2,718.14,6.18,3.9,3.9,47.22,90,90,90
16454,Ba1.35Ca0.4Cu3La1.25O7.055,57.00 ,1994,10.1103/PhysRevB.49.15928,16433,orthorhombic,Pmm2,718.14,6.18,3.9,3.9,47.22,90,90,90
16455,Ba1.35Ca0.4Cu3La1.25O7.08,68.60 ,1995,10.1103/PhysRevB.52.12982,16433,orthorhombic,Pmm2,718.14,6.18,3.9,3.9,47.22,90,90,90
16456,Ba1.35Ca0.4Cu3La1.25O7.135,76.00 ,1994,10.1103/PhysRevB.49.15928,16433,orthorhombic,Pmm2,718.14,6.18,3.9,3.9,47.22,90,90,90
16457,Ba1.36Cu4Sr0.64Y1O8,81.00 ,2002,10.1103/PhysRevB.65.094518,16457,orthorhombic,Pmm2,397.81,6.02,3.81,3.86,27.06,90,90,90
16458,Ba1.3Ca0.7Cu3La1O6.92,73.00 ,1998,,16441,orthorhombic,Pmm2,718.14,5.95,3.9,3.9,47.22,90,90,90
16459,Ba1.45Ca0.3Cu3La1.25O6.96,9.60 ,1995,10.1103/PhysRevB.52.12982,16451,tetragonal,P4/mmm,174.78,6.44,3.88,3.88,11.63,90,90,90
16460,Ba1.45Ca0.3Cu3La1.25O7,28.30 ,,,16451,tetragonal,P4/mmm,174.78,6.44,3.88,3.88,11.63,90,90,90
16461,Ba1.46Cu4Sr0.54Y1O8,79.50 ,2001,10.1103/PhysRevB.64.094518,16457,orthorhombic,Pmm2,397.81,6.02,3.81,3.86,27.06,90,90,90
16462,Ba1.46Cu4Sr0.54Y1O8,79.50 ,1989,10.1016/0921-4534(89)90146-9,16457,orthorhombic,Pmm2,397.81,6.02,3.81,3.86,27.06,90,90,90
16463,Ba1.4Ca0.2Cu3La0.6Y0.8O7.15,66.00 ,1989,10.1016/0921-4534(89)90146-9,16461,orthorhombic,Pmm2,806.38,6.04,3.84,3.86,54.38,90,90,90
16464,Ba1.4Ca0.3Cu3La0.6Y0.7O7.12,82.00 ,1989,10.1016/0921-4534(89)90146-9,16461,orthorhombic,Pmm2,806.38,6.04,3.84,3.86,54.38,90,90,90
16465,Ba1.4Ca0.4Cu3La0.6Y0.6O7.07,83.00 ,1989,10.1016/0921-4534(89)90146-9,16461,orthorhombic,Pmm2,806.38,6.04,3.84,3.86,54.38,90,90,90
16466,Ba1.4Cu4Sr0.6Y1O8,81.20 ,2001,10.1103/PhysRevB.64.094518,16457,orthorhombic,Pmm2,397.81,6.02,3.81,3.86,27.06,90,90,90
16467,Ba1.54Cu3La0.46Y1O7.118,44.10 ,1989,10.1016/0921-4534(89)90146-9,11668,orthorhombic,Fmm2,350.25,6.32,12.3,12.26,5.48,77.47,76.73,25.8
16468,Ba1.55Ca0.2Cu3La1.25O7.01,25.10 ,1995,10.1103/PhysRevB.52.12982,16459,tetragonal,P4/mmm,175.64,6.49,3.88,3.88,11.65,90,90,90
16469,Ba1.55Cu3Nd1.45O7.08,26.50 ,1997,10.1557/JMR.1997.0385,16582,orthorhombic,Pmm2,354.53,6.79,3.89,3.89,23.42,90,90,90
16470,Ba1.5Ca0.05Cu3La0.95Sr0.5O6.878,66.00 ,2001,10.1103/PhysRevB.64.094518,16470,orthorhombic,Pmm2,356.61,6.44,3.9,3.9,23.48,90,90,90
16471,Ba1.5Ca0.1Cu3La0.5Y0.9O7.13,60.00 ,1989,,11668,orthorhombic,Fmm2,350.25,6.32,12.3,12.26,5.48,77.47,76.73,25.8
16472,Ba1.5Ca0.1Cu3La0.5Y0.9O7.19,57.90 ,1995,,11668,orthorhombic,Fmm2,350.25,6.32,12.3,12.26,5.48,77.47,76.73,25.8
16473,Ba1.5Ca0.1Cu3La0.9Sr0.5O6.847,68.00 ,2001,10.1103/PhysRevB.64.094518,16470,orthorhombic,Pmm2,356.61,6.44,3.9,3.9,23.48,90,90,90
16474,Ba1.5Ca0.25Cu3La1.25O6.74,70.00 ,,,16459,tetragonal,P4/mmm,175.64,6.49,3.88,3.88,11.65,90,90,90
16475,Ba1.5Ca0.25Cu3La1.25O7.087,62.90 ,1993,10.1103/PhysRevB.48.532,16459,tetragonal,P4/mmm,175.64,6.49,3.88,3.88,11.65,90,90,90
16476,Ba1.5Ca0.2Cu3La0.5Y0.8O7.11,80.00 ,1989,10.1016/0921-4534(89)90146-9,16461,orthorhombic,Pmm2,806.38,6.04,3.84,3.86,54.38,90,90,90
16477,Ba1.5Ca0.2Cu3La0.8Sr0.5O6.794,73.00 ,2001,10.1103/PhysRevB.64.094518,16477,orthorhombic,Pmm2,1069.84,6.26,3.9,3.9,70.44,90,90,90
16478,Ba1.5Ca0.2Cu3La1.3O6.72,48.00 ,1998,,16459,tetragonal,P4/mmm,175.64,6.49,3.88,3.88,11.65,90,90,90
16479,Ba1.5Ca0.3Cu3La1.2O6.72,27.00 ,1997,10.1103/PhysRevB.55.15228,16459,tetragonal,P4/mmm,175.64,6.49,3.88,3.88,11.65,90,90,90
16480,Ba1.5Cu3La0.8Pr0.2Sr0.5O6.906,24.00 ,2001,10.1103/PhysRevB.64.094518,16480,orthorhombic,Pmm2,1069.84,6.44,3.9,3.9,70.44,90,90,90
16481,Ba1.5Cu3La0.9Pr0.1Sr0.5O6.904,44.00 ,2001,10.1103/PhysRevB.64.094518,16470,orthorhombic,Pmm2,356.61,6.44,3.9,3.9,23.48,90,90,90
16482,Ba1.5Cu3La1Sr0.5O6.902,54.00 ,2001,10.1103/PhysRevB.64.094518,16470,orthorhombic,Pmm2,356.61,6.44,3.9,3.9,23.48,90,90,90
16483,Ba1.5Cu3La1Sr0.5O6.948,57.10 ,1995,10.1016/0921-4534(94)02316-6,16470,orthorhombic,Pmm2,356.61,6.44,3.9,3.9,23.48,90,90,90
16484,Ba1.5Cu3La1Sr0.5O6.967,65.20 ,1989,10.1016/0921-4534(89)90146-9,16470,orthorhombic,Pmm2,356.61,6.44,3.9,3.9,23.48,90,90,90
16485,Ba1.5Cu3Nd1.5O7.12,15.40 ,1997,10.1557/JMR.1997.0385,16582,orthorhombic,Pmm2,354.53,6.79,3.89,3.89,23.42,90,90,90
16486,Ba1.5Cu3Nd1.5O7.14,20.00 ,1990,,16582,orthorhombic,Pmm2,354.53,6.79,3.89,3.89,23.42,90,90,90
16487,Ba1.5Cu3Sr0.5Y1O6.85,72.90 ,1998,10.1103/PhysRevB.58.15208,16487,orthorhombic,Pmm2,342.85,6.21,3.81,3.87,23.25,90,90,90
16488,Ba1.5Cu3Sr0.5Y1O6.95,85.90 ,1998,10.1103/PhysRevB.58.15208,16487,orthorhombic,Pmm2,342.85,6.21,3.81,3.87,23.25,90,90,90
16489,,,,,,,,,,,,,,,
16490,Ba1.61Cu3Sm1.39O7.07,31.80 ,1995,10.1016/0921-4534(95)00560-9,16490,tetragonal,P4/mmm,174.3,7.06,3.87,3.87,11.63,90,90,90
16491,Ba1.65Ca0.1Cu3La1.25O6.98,8.00 ,,,16468,tetragonal,P4/mmm,177.18,6.53,3.89,3.89,11.69,90,90,90
16492,Ba1.65Ca0.1Cu3La1.25O6.985,5.00 ,1994,10.1103/PhysRevB.49.15928,16468,tetragonal,P4/mmm,177.18,6.53,3.89,3.89,11.69,90,90,90
16493,Ba1.65Ca0.1Cu3La1.25O7.01,19.50 ,1995,10.1103/PhysRevB.52.12982,16468,tetragonal,P4/mmm,177.18,6.53,3.89,3.89,11.69,90,90,90
16494,Ba1.65Ca0.1Cu3La1.25O7.02,26.40 ,1995,10.1103/PhysRevB.52.12982,16468,tetragonal,P4/mmm,177.18,6.53,3.89,3.89,11.69,90,90,90
16495,Ba1.65Ca0.1Cu3La1.25O7.03,29.90 ,1995,10.1103/PhysRevB.52.12982,16468,tetragonal,P4/mmm,177.18,6.53,3.89,3.89,11.69,90,90,90
16496,Ba1.65Ca0.1Cu3La1.25O7.06,41.90 ,1995,10.1103/PhysRevB.52.12982,16468,tetragonal,P4/mmm,177.18,6.53,3.89,3.89,11.69,90,90,90
16497,Ba1.65Ca0.1Cu3La1.25O7.08,45.90 ,1995,10.1103/PhysRevB.52.12982,16468,tetragonal,P4/mmm,177.18,6.53,3.89,3.89,11.69,90,90,90
16498,Ba1.65Ca0.1Cu3La1.25O7.15,57.30 ,1995,10.1103/PhysRevB.52.12982,16468,tetragonal,P4/mmm,177.18,6.53,3.89,3.89,11.69,90,90,90
16499,Ba1.65Cu3Nd1.35O7.02,35.90 ,1997,10.1557/JMR.1997.0385,16535,orthorhombic,Pmm2,733.65,6.55,7.79,7.92,11.9,90,90,90
16500,Ba1.65Cu4Sr0.35Y1O8,80.80 ,2002,10.1103/PhysRevB.65.094518,16457,orthorhombic,Pmm2,397.81,6.02,3.81,3.86,27.06,90,90,90
16501,Ba1.66Cu3La0.34Y1O7.073,56.00 ,1989,10.1103/PhysRevB.58.15208,16574,tetragonal,P4/mmm,170.77,6.5,3.84,3.84,11.56,90,90,90
16502,Ba1.6Ca0.05Cu3Sr0.4Yb0.95O6.56,30.00 ,1998,10.1016/S0921-4534(98)00019-7,16503,orthorhombic,Pmm2,517.9,7.01,3.83,3.83,35.23,90,90,90
16503,Ba1.6Ca0.05Cu3Sr0.4Yb0.95O6.58,55.00 ,1998,10.1016/S0921-4534(98)00019-7,16503,orthorhombic,Pmm2,517.9,7.01,3.83,3.83,35.23,90,90,90
16504,Ba1.6Ca0.05Cu3Sr0.4Yb0.95O6.76,80.00 ,1998,10.1016/S0921-4534(98)00019-7,16503,orthorhombic,Pmm2,517.9,7.01,3.83,3.83,35.23,90,90,90
16505,Ba1.6Ca0.15Cu3Sr0.4Yb0.85O6.36,19.00 ,1998,10.1016/S0921-4534(98)00019-7,16503,orthorhombic,Pmm2,517.9,7.01,3.83,3.83,35.23,90,90,90
16506,Ba1.6Ca0.1Cu4Sr0.4Yb0.9O8,86.00 ,,,16506,orthorhombic,Pmm2,396.75,6.74,3.81,3.85,27.08,90,90,90
16507,Ba1.6Ca0.25Cu3Sr0.4Yb0.75O6.19,25.00 ,1998,10.1016/S0921-4534(98)00019-7,16502,orthorhombic,Pmmm,172.63,7.22,3.83,3.83,11.74,90,90,90
16508,Ba1.6Ca0.25Cu3Sr0.4Yb0.75O6.3,34.00 ,1998,10.1016/S0921-4534(98)00019-7,16502,orthorhombic,Pmmm,172.63,7.22,3.83,3.83,11.74,90,90,90
16509,Ba1.6Ca0.25Cu3Sr0.4Yb0.75O6.51,66.00 ,1998,10.1016/S0921-4534(98)00019-7,16502,orthorhombic,Pmmm,172.63,7.22,3.83,3.83,11.74,90,90,90
16510,Ba1.6Ca0.2Cu3Sr0.4Yb0.8O6.04,13.00 ,1998,10.1016/S0921-4534(98)00019-7,16502,orthorhombic,Pmmm,172.63,7.22,3.83,3.83,11.74,90,90,90
16511,Ba1.6Ca0.35Cu3Sr0.4Yb0.65O6.04,50.00 ,1998,10.1016/S0921-4534(98)00019-7,16502,orthorhombic,Pmmm,172.63,7.22,3.83,3.83,11.74,90,90,90
16512,Ba1.6Ca0.35Cu3Sr0.4Yb0.65O6.15,49.00 ,1998,10.1016/S0921-4534(98)00019-7,16502,orthorhombic,Pmmm,172.63,7.22,3.83,3.83,11.74,90,90,90
16513,Ba1.6Ca0.35Cu3Sr0.4Yb0.65O6.28,51.00 ,1998,10.1016/S0921-4534(98)00019-7,16502,orthorhombic,Pmmm,172.63,7.22,3.83,3.83,11.74,90,90,90
16514,Ba1.6Ca0.35Cu3Sr0.4Yb0.65O6.45,73.00 ,1998,10.1016/S0921-4534(98)00019-7,16502,orthorhombic,Pmmm,172.63,7.22,3.83,3.83,11.74,90,90,90
16515,Ba1.6Ca0.4Cu3Sr0.4Yb0.6O6.04,47.00 ,1998,10.1016/S0921-4534(98)00019-7,16502,orthorhombic,Pmmm,172.63,7.22,3.83,3.83,11.74,90,90,90
16516,Ba1.6Ca0.4Cu3Sr0.4Yb0.6O6.14,47.00 ,1998,10.1016/S0921-4534(98)00019-7,16502,orthorhombic,Pmmm,172.63,7.22,3.83,3.83,11.74,90,90,90
16517,Ba1.6Ca0.4Cu3Sr0.4Yb0.6O6.25,53.00 ,1998,10.1016/S0921-4534(98)00019-7,16502,orthorhombic,Pmmm,172.63,7.22,3.83,3.83,11.74,90,90,90
16518,Ba1.6Ca0.2Cu3Nd1.2O6.929,51.00 ,1996,10.1016/0921-4534(96)00155-4,16518,orthorhombic,Pmm2,702.58,6.61,3.88,3.88,46.79,90,90,90
16519,Ba1.6Ca0.4Cu3Nd1O6.828,65.00 ,1996,10.1016/0921-4534(96)00155-4,16519,orthorhombic,Pmm2,702.58,6.36,3.88,3.88,46.79,90,90,90
16520,Ba1.6Cu3Eu1.4O7.16,28.00 ,1988,10.1103/PhysRevB.38.2450,16520,tetragonal,P4/mmm,173.68,7.02,3.87,3.87,11.63,90,90,90
16521,Ba1.6Cu3La0.4Y1O7,32.20 ,1991,10.1016/0921-4534(91)91574-N,11668,orthorhombic,Fmm2,350.25,6.32,12.3,12.26,5.48,77.47,76.73,25.8
16522,Ba1.6Cu3La0.4Y1O7.04,59.00 ,1999,,11668,orthorhombic,Fmm2,350.25,6.32,12.3,12.26,5.48,77.47,76.73,25.8
16523,Ba1.6Cu3Nd1.4O7.09,38.00 ,1990,10.1016/0921-4534(90)90171-A,16582,orthorhombic,Pmm2,354.53,6.79,3.89,3.89,23.42,90,90,90
16524,Ba1.6Cu3Nd1Sr0.4O6.721,78.50 ,1996,10.1016/0921-4534(96)00155-4,16524,tetragonal,P4/mmm,177.05,6.54,3.89,3.89,11.72,90,90,90
16525,Ba1.6Cu3Nd1Sr0.4O6.94,86.00 ,,,16524,tetragonal,P4/mmm,177.05,6.54,3.89,3.89,11.72,90,90,90
16526,Ba1.6Cu4Sr0.4Y1O8,81.40 ,2002,10.1103/PhysRevB.65.094518,16457,orthorhombic,Pmm2,397.81,6.02,3.81,3.86,27.06,90,90,90
16527,Ba1.72Cu3Sm1.28O7.03,43.60 ,1988,10.1143/JJAP.27.L2274,16490,tetragonal,P4/mmm,174.3,7.06,3.87,3.87,11.63,90,90,90
16528,Ba1.73Cu3Sm1.27O7.05,50.10 ,1955,10.1016/0921-4534(95)00560-9,16490,tetragonal,P4/mmm,174.3,7.06,3.87,3.87,11.63,90,90,90
16529,Ba1.75Ca0.25Cu3La1O6.951,80.00 ,1989,10.1016/0921-4534(89)90146-9,16529,orthorhombic,Pmm2,730.92,6.21,3.92,3.92,47.61,90,90,90
16530,Ba1.75Co0.25Cu2.75Y1O6.95,25.00 ,1999,,16530,triclinic,P1,706,6.08,7.76,7.76,11.73,90,90,90
16531,Ba1.75Co0.25Cu2.75Y1O7.06,63.00 ,1999,,16530,triclinic,P1,706,6.08,7.76,7.76,11.73,90,90,90
16532,Ba1.75Cu3Gd1.25O6.98,28.00 ,2003,10.1103/PhysRevB.68.10050,16532,orthorhombic,Pmm2,701.66,6.97,7.68,7.81,11.7,90,90,90
16533,Ba1.75Cu3La1.25O7.07,40.00 ,1993,10.1103/PhysRevB.48.532,16533,tetragonal,P4mm,723.7,6.58,7.84,7.84,11.77,90,90,90
16534,Ba1.75Cu3La1Sr0.25O6.946,72.50 ,1989,10.1016/0921-4534(89)90146-9,16534,orthorhombic,Pmm2,723.7,6.46,7.84,7.84,11.77,90,90,90
16535,Ba1.75Cu3Nd1.25O6.99,52.70 ,1997,10.1557/JMR.1997.0385,16535,orthorhombic,Pmm2,733.65,6.55,7.79,7.92,11.9,90,90,90
16536,Ba1.75Cu3Sr0.25Y1O6.928,89.60 ,1989,10.1016/0921-4534(89)90146-9,16536,orthorhombic,Pmm2,694.49,6.25,7.64,7.77,11.7,90,90,90
16537,Ba1.76Cu3La0.24Y1O7.024,73.40 ,1989,10.1016/0921-4534(89)90471-1,16574,tetragonal,P4/mmm,170.77,6.5,3.84,3.84,11.56,90,90,90
16538,Ba1.7Cu3Eu1.3O7.15,39.50 ,1988,10.1103/PhysRevB.38.2450,16520,tetragonal,P4/mmm,173.68,7.02,3.87,3.87,11.63,90,90,90
16539,Ba1.7Cu3Nd1.3O6.987,33.00 ,1996,10.1016/0921-4534(96)00155-4,16535,orthorhombic,Pmm2,733.65,6.55,7.79,7.92,11.9,90,90,90
16540,Ba1.7Cu3Pr0.05Sr0.3Yb0.95O6.91,81.00 ,1995,10.1103/PhysRevB.52.10504,16503,orthorhombic,Pmm2,517.9,7.01,3.83,3.83,35.23,90,90,90
16541,Ba1.7Cu3Pr0.15Sr0.3Yb0.85O6.91,80.00 ,1995,10.1103/PhysRevB.52.10504,16541,orthorhombic,Pmm2,517.9,7.06,3.83,3.83,35.23,90,90,90
16542,Ba1.7Cu3Pr0.25Sr0.3Yb0.75O6.92,71.00 ,1995,10.1103/PhysRevB.52.10504,16502,orthorhombic,Pmmm,172.63,7.22,3.83,3.83,11.74,90,90,90
16543,Ba1.7Cu3Pr0.2Sr0.3Yb0.8O6.92,76.00 ,1995,10.1103/PhysRevB.52.10504,16502,orthorhombic,Pmmm,172.63,7.22,3.83,3.83,11.74,90,90,90
16544,Ba1.7Cu3Sr0.3Yb1O6.9,81.00 ,1995,10.1103/PhysRevB.52.10504,16503,orthorhombic,Pmm2,517.9,7.01,3.83,3.83,35.23,90,90,90
16545,Ba1.7Cu4La0.3Y1O7.8,62.70 ,1990,,16545,orthorhombic,Pmm2,809.98,6.12,3.84,3.87,54.46,90,90,90
16546,Ba1.85Co0.15Cu2.85Y1O6.94,55.00 ,,,15791,orthorhombic,Pmmm,178.48,6.2,3.84,3.93,11.82,90,90,90
16547,Ba1.85Co0.15Cu2.85Y1O7.04,79.00 ,,,15791,orthorhombic,Pmmm,178.48,6.2,3.84,3.93,11.82,90,90,90
16548,Ba1.85Cu3Gd1.15O6.99,48.00 ,2003,10.1143/JJAP.27.L2274,16532,orthorhombic,Pmm2,701.66,6.97,7.68,7.81,11.7,90,90,90
16549,Ba1.85Cu3Gd1Pr0.15O7.09,55.80 ,2003,10.1103/PhysRevB.68.104516,15810,orthorhombic,Pmmm,179.86,6.78,3.87,3.93,11.84,90,90,90
16550,Ba1.85Cu3Nd1.15O6.96,76.80 ,1997,10.1557/JMR.1997.0385,16535,orthorhombic,Pmm2,733.65,6.55,7.79,7.92,11.9,90,90,90
16551,Ba1.85Cu3Pr0.15Sm1O7.02,35.00 ,2000,10.1103/PhysRevB.61.12404,11679,orthorhombic,Pmmm,181.06,6.67,3.88,3.94,11.85,90,90,90
16552,Ba1.85Cu3Sm1.15O6.95,77.30 ,1988,10.1143/JJAP.27.L2274,16527,orthorhombic,Pmmm,175.6,6.87,3.85,3.9,11.7,90,90,90
16553,Ba1.87Ca0.13Cu3La1O6.923,82.00 ,1989,10.1016/0921-4534(89)90146-9,11967,orthorhombic,Pmmm,185.23,6.42,3.91,3.98,11.9,90,90,90
16554,Ba1.8Ca0.1Cu4Sr0.2Yb0.9O8,87.00 ,,,16554,orthorhombic,Pmm2,793.49,6.84,3.81,3.85,54.15,90,90,90
16555,Ba1.8Ca0.2Cu3La0.2Y0.8O6.94,84.00 ,1989,10.1016/0921-4534(96)00155-4,16461,orthorhombic,Pmm2,806.38,6.04,3.84,3.86,54.38,90,90,90
16556,Ba1.8Ca0.2Cu3La0.2Y0.8O6.96,78.00 ,1995,10.1103/PhysRevB.51.3250,16461,orthorhombic,Pmm2,806.38,6.04,3.84,3.86,54.38,90,90,90
16557,Ba1.8Ca0.2Cu3Nd1O6.866,73.00 ,1996,10.1016/0921-4534(96)00155-4,16557,orthorhombic,Pmm2,733.65,6.31,7.79,7.92,11.9,90,90,90
16558,Ba1.8Cs0.2Cu3Y1O6.58,93.30 ,1994,10.1143/JJAP.33.L219,16558,triclinic,P1,694.49,6.28,7.64,7.77,11.7,90,90,90
16559,Ba1.8Cu3Dy1Sr0.2O6.89,84.20 ,1993,10.1016/0921-4534(93)91023-O,16559,orthorhombic,Pmm2,690.98,6.99,7.64,7.77,11.65,90,90,90
16560,Ba1.8Cu3Eu1.2O7.18,42.00 ,1988,10.1103/PhysRevB.38.2450,16520,tetragonal,P4/mmm,173.68,7.02,3.87,3.87,11.63,90,90,90
16561,Ba1.8Cu3Eu1Pr0.2O6.69,46.00 ,2001,10.1016/S0921-4534(00)01779-2,16561,tetragonal,P4mm,710.86,6.69,7.76,7.76,11.81,90,90,90
16562,Ba1.8Cu3Gd1.2O7.03,42.00 ,2003,10.1103/PhysRevB.68.10050,16532,orthorhombic,Pmm2,701.66,6.97,7.68,7.81,11.7,90,90,90
16563,Ba1.8Cu3Gd1Pr0.2O7.01,44.50 ,2003,10.1103/PhysRevB.68.104516,16548,tetragonal,P4/mmm,177.02,6.75,3.87,3.87,11.81,90,90,90
16564,Ba1.8Cu3Nd1.2O7.1,43.50 ,1988,10.1103/PhysRevB.38.2450,16535,orthorhombic,Pmm2,733.65,6.55,7.79,7.92,11.9,90,90,90
16565,Ba1.8Cu3Nd1Sr0.2O6.927,82.00 ,1996,10.1016/0921-4534(96)00155-4,16565,orthorhombic,Pmm2,733.65,6.42,7.79,7.92,11.9,90,90,90
16566,Ba1.8Cu3Nd1Sr0.2O6.96,91.10 ,2006,10.1016/j.physc.2005.12.063,16565,orthorhombic,Pmm2,733.65,6.42,7.79,7.92,11.9,90,90,90
16567,Ba1.8Cu3Pr0.2Sm1O7.04,26.50 ,2000,10.1103/PhysRevB.61.12404,16567,orthorhombic,Pmm2,702.41,6.88,7.69,7.8,11.7,90,90,90
16568,Ba1.8Cu3Pr0.4Sr0.2Y0.6O6.85,47.00 ,1995,10.1103/PhysRevB.51.16444,15791,orthorhombic,Pmmm,178.48,6.2,3.84,3.93,11.82,90,90,90
16569,Ba1.8Cu4La0.2Y1O7.9,60.10 ,1990,10.1103/PhysRevB.42.8030,16545,orthorhombic,Pmm2,809.98,6.12,3.84,3.87,54.46,90,90,90
16570,Ba1.92Cu3Nd1.08O6.17,77.50 ,1999,,16564,tetragonal,P4/mmm,179.29,6.55,3.89,3.89,11.83,90,90,90
16571,Ba1.95Co0.05Cu2.95Y1O7,90.00 ,,,15791,orthorhombic,Pmmm,178.48,6.2,3.84,3.93,11.82,90,90,90
16572,Ba1.95Cu3Gd1.05O6.94,85.00 ,2003,10.1103/PhysRevB.68.104516,15810,orthorhombic,Pmmm,179.86,6.78,3.87,3.93,11.84,90,90,90
16573,Ba1.95Cu3Gd1Pr0.05O7.03,86.80 ,2003,10.1103/PhysRevB.68.10050,15810,orthorhombic,Pmmm,179.86,6.78,3.87,3.93,11.84,90,90,90
16574,Ba1.96Cu3La0.04Y1O6.96,93.60 ,1993,10.1103/PhysRevB.47.8385,15791,orthorhombic,Pmmm,178.48,6.2,3.84,3.93,11.82,90,90,90
16575,Ba1.96Cu3Sr0.04Y1O6.98,91.80 ,1998,10.1103/PhysRevB.58.15208,15791,orthorhombic,Pmmm,178.48,6.2,3.84,3.93,11.82,90,90,90
16576,Ba1.96Cu3Y1.04O6.8,90.60 ,1987,10.1016/0038-1098(87)90644-2,15791,orthorhombic,Pmmm,178.48,6.2,3.84,3.93,11.82,90,90,90
16577,Ba1.972Ca0.028Cu4Y1O8,79.70 ,1991,10.1016/0921-4534(91)91574-N,15780,orthorhombic,Cmmm,208.6,5.94,13.89,13.89,3.89,90,90,163.86
16578,Ba1.9Cu3Eu1.1O7.07,81.00 ,1988,10.1103/PhysRevB.38.2450,15799,orthorhombic,Pmmm,179.29,6.75,3.85,3.95,11.78,90,90,90
16579,Ba1.9Cu3Eu1Pr0.1O6.75,73.00 ,2001,10.1016/S0921-4534(00)01779-2,11941,orthorhombic,Fmmm,370.67,6.46,12.7,12.68,5.54,77.61,77.16,25.23
16580,Ba1.9Cu3Gd1Pr0.1O7.03,63.30 ,2003,10.1103/PhysRevB.68.104516,15810,orthorhombic,Pmmm,179.86,6.78,3.87,3.93,11.84,90,90,90
16581,Ba1.9Cu3K0.1Y1O6.61,92.70 ,1994,10.1143/JJAP.33.L219,15791,orthorhombic,Pmmm,178.48,6.2,3.84,3.93,11.82,90,90,90
16582,Ba1.9Cu3Nd1.1O6.9,92.00 ,1990,10.1016/0921-4534(90)90171-A,15811,orthorhombic,Pmmm,183.41,6.53,3.89,3.96,11.9,90,90,90
16583,Ba1.9Cu3Nd1.1O6.96,87.60 ,1997,10.1557/JMR.1997.0385,15811,orthorhombic,Pmmm,183.41,6.53,3.89,3.96,11.9,90,90,90
16584,Ba1.9Cu3Nd1.1O7.05,65.50 ,1988,10.1103/PhysRevB.38.2450,15811,orthorhombic,Pmmm,183.41,6.53,3.89,3.96,11.9,90,90,90
16585,Ba1.9Cu4La0.1Y1O7.8,67.80 ,1990,10.1103/PhysRevB.42.8030,15780,orthorhombic,Cmmm,208.6,5.94,13.89,13.89,3.89,90,90,163.86
16586,Ba1Ca0.1Cu3Nd0.9Sr1O6.85,71.00 ,1996,10.1016/0921-4534(95)00634-6,16586,monoclinic,P1m1,697.28,6.4,7.74,7.74,11.65,90,90,90
16587,Ba1Ca0.2Cu3Nd0.8Sr1O6.78,77.00 ,1996,10.1016/0921-4534(95)00634-6,16447,monoclinic,P1m1,697.28,6.52,7.74,7.74,11.65,90,90,90
16588,Ba1Ca1Cu2Tl1O5.5,114.00 ,1988,10.1016/0921-4534(95)00634-6,15791,orthorhombic,Pmmm,178.48,6.2,3.84,3.93,11.82,90,90,90
16589,Ba1Ca1Cu3La1O6.85,76.00 ,1993,10.1016/0921-4534(93)90651-6,16445,orthorhombic,Pmmm,356.19,5.7,3.91,3.89,23.43,90,90,90
16590,Ba1Ca1Cu3La1O6.856,66.00 ,1991,10.1016/0921-4534(91)90543-8,16445,orthorhombic,Pmmm,356.19,5.7,3.91,3.89,23.43,90,90,90
16591,Ba1Cu1Hg0.76Tl0.76O4.5,87.50 ,1990,10.1063/1.347020,15791,orthorhombic,Pmmm,178.48,6.2,3.84,3.93,11.82,90,90,90
16592,Ba1Cu3La1Sr1O6.94,57.00 ,1992,10.1016/0921-4534(92)90316-5,16592,orthorhombic,Pmm2,706.16,6.19,3.89,3.89,46.76,90,90,90
16593,Ba1Cu3La1Sr1O7.01,41.50 ,1989,10.1016/0921-4534(89)90146-9,16592,orthorhombic,Pmm2,706.16,6.19,3.89,3.89,46.76,90,90,90
16594,Ba1Cu3Nd1Sr1O6.92,64.00 ,1996,10.1016/0921-4534(95)00634-6,16586,monoclinic,P1m1,697.28,6.4,7.74,7.74,11.65,90,90,90
16595,Ba1Cu3Pr0.2Sr1Y0.8O6.9,79.40 ,1994,10.1016/0375-9601(94)91237-8,16425,orthorhombic,Pmm2,681.15,5.81,3.83,3.83,46.41,90,90,90
16596,Ba1Cu3Pr0.4Sr1Y0.6O6.89,53.00 ,1995,10.1103/PhysRevB.51.16444,16596,orthorhombic,Pmm2,686.31,6.22,3.85,3.85,46.3,90,90,90
16597,Ba1Cu3Pr0.4Sr1Y0.6O6.9,60.50 ,1994,10.1016/0375-9601(94)91237-8,16596,orthorhombic,Pmm2,686.31,6.22,3.85,3.85,46.3,90,90,90
16598,Ba1Cu3Pr0.5Sr1Y0.5O6.9,36.00 ,1994,10.1016/0375-9601(94)91237-8,16596,orthorhombic,Pmm2,686.31,6.22,3.85,3.85,46.3,90,90,90
16599,Ba1Cu3Pr0.65Sr1Y0.35O6.9,20.30 ,1994,10.1016/0375-9601(94)91237-8,16602,orthorhombic,Pmm2,522.65,6.21,3.87,3.87,34.87,90,90,90
16600,Ba1Cu3Pr0.6Sr1Y0.4O6.92,18.00 ,1974,10.1088/0022-3719/7/15/006,16596,orthorhombic,Pmm2,686.31,6.22,3.85,3.85,46.3,90,90,90
16601,Ba1Cu3Pr0.6Sr1Y0.4O7,23.00 ,2004,10.1016/j.physc.2004.10.003,16596,orthorhombic,Pmm2,686.31,6.22,3.85,3.85,46.3,90,90,90
16602,Ba1Cu3Pr0.7Sr1Y0.3O6.95,14.00 ,1994,10.1016/0375-9601(94)91237-8,16602,orthorhombic,Pmm2,522.65,6.21,3.87,3.87,34.87,90,90,90
16603,Ba1Cu3Sm1Sr1O6.94,80.00 ,1992,,16603,orthorhombic,Pmmm,346.97,6.41,3.86,3.86,23.23,90,90,90
16604,Ba1Cu3Sr1Y1O6.685,34.00 ,1998,10.1103/PhysRevB.58.15208,16595,orthorhombic,Pmm2,681.15,5.93,3.83,3.83,46.41,90,90,90
16605,Ba1Cu3Sr1Y1O6.83,58.50 ,1998,10.1103/PhysRevB.58.15208,16595,orthorhombic,Pmm2,681.15,5.93,3.83,3.83,46.41,90,90,90
16606,Ba1Cu3Sr1Y1O6.88,75.60 ,1998,10.1103/PhysRevB.58.15208,16595,orthorhombic,Pmm2,681.15,5.93,3.83,3.83,46.41,90,90,90
16607,Ba1Cu3Sr1Y1O6.899,80.20 ,1995,10.1016/0921-4534(95)00483-1,16595,orthorhombic,Pmm2,681.15,5.93,3.83,3.83,46.41,90,90,90
16608,Ba1Cu3Sr1Y1O6.9,92.00 ,1994,10.1016/0375-9601(94)91237-8,16595,orthorhombic,Pmm2,681.15,5.93,3.83,3.83,46.41,90,90,90
16609,Ba1Cu3Sr1Y1O6.91,81.00 ,1995,10.1016/0375-9601(95)00769-Y,16595,orthorhombic,Pmm2,681.15,5.93,3.83,3.83,46.41,90,90,90
16610,Ba1Cu3Sr1Y1O6.93,80.80 ,1998,10.1103/PhysRevB.58.15208,16595,orthorhombic,Pmm2,681.15,5.93,3.83,3.83,46.41,90,90,90
16611,Ba1Cu3Sr1Y1O6.94,79.00 ,1992,10.1016/0921-4534(92)90316-5,16595,orthorhombic,Pmm2,681.15,5.93,3.83,3.83,46.41,90,90,90
16612,Ba1Cu3Sr1Y1O6.947,83.30 ,1989,10.1016/0921-4534(89)90146-9,16595,orthorhombic,Pmm2,681.15,5.93,3.83,3.83,46.41,90,90,90
16613,Ba1Cu3Sr1Y1O6.96,83.50 ,1998,10.1103/PhysRevB.58.15208,16595,orthorhombic,Pmm2,681.15,5.93,3.83,3.83,46.41,90,90,90
16614,Ba1Cu3Sr1Y1O6.98,83.60 ,1998,10.1103/PhysRevB.58.15208,16595,orthorhombic,Pmm2,681.15,5.93,3.83,3.83,46.41,90,90,90
16615,Ba1Pt2Sb2,1.84 ,2015,10.1103/PhysRevB.91.014513,16615,monoclinic,C12/m1,473.88,10.81,6.7,6.75,10.47,90,91.23,90
16616,Ba2.01Cr0.194Cu2.806Y1O7.3,62.00 ,1988,10.1016/0038-1098(88)90343-2,16616,orthorhombic,Pmm2,695.33,6.34,7.65,7.78,11.68,90,90,90
16617,Ba2.5Ca1Cu6La2.5O14.146,79.00 ,1996,10.1016/0921-4534(96)00009-3,16433,orthorhombic,Pmm2,718.14,6.18,3.9,3.9,47.22,90,90,90
16618,Ba2.7Ca0.6Cu6La2.7O14.186,74.00 ,1996,10.1016/0921-4534(96)00009-3,16459,tetragonal,P4/mmm,175.64,6.49,3.88,3.88,11.65,90,90,90
16619,Ba2Bi0.2Cu1Hg0.8O4.2,85.00 ,1995,10.1016/0921-4534(94)02365-4,16619,tetragonal,P4/mmm,142.9,7.08,3.88,3.88,9.49,90,90,90
16620,Ba2Ca0.015Cu3Y0.985O6.98,89.90 ,1993,10.1103/PhysRevB.47.8385,15791,orthorhombic,Pmmm,178.48,6.2,3.84,3.93,11.82,90,90,90
16621,Ba2Ca0.025Cu3Y0.975O6.72,70.80 ,1988,,15791,orthorhombic,Pmmm,178.48,6.2,3.84,3.93,11.82,90,90,90
16622,Ba2Ca0.025Cu3Y0.975O6.95,91.50 ,1988,,15791,orthorhombic,Pmmm,178.48,6.2,3.84,3.93,11.82,90,90,90
16623,Ba2Ca0.03Cu3Y0.97O6.97,86.70 ,1993,10.1103/PhysRevB.47.8385,15791,orthorhombic,Pmmm,178.48,6.2,3.84,3.93,11.82,90,90,90
16624,Ba2Ca0.05Co0.05Cu2.95Y0.95O6.75,64.00 ,1999,,15791,orthorhombic,Pmmm,178.48,6.2,3.84,3.93,11.82,90,90,90
16625,Ba2Ca0.05Co0.05Cu2.95Y0.95O6.84,72.50 ,1999,,15791,orthorhombic,Pmmm,178.48,6.2,3.84,3.93,11.82,90,90,90
16626,Ba2Ca0.05Co0.05Cu2.95Y0.95O6.96,88.00 ,1999,,15791,orthorhombic,Pmmm,178.48,6.2,3.84,3.93,11.82,90,90,90
16627,Ba2Ca0.05Co0.15Cu2.85Y0.95O6.82,83.00 ,1992,10.1016/0921-4534(92)90320-C,15791,orthorhombic,Pmmm,178.48,6.2,3.84,3.93,11.82,90,90,90
16628,Ba2Ca0.05Co0.25Cu2.75Y0.95O7.06,75.10 ,1995,,16530,triclinic,P1,706,6.08,7.76,7.76,11.73,90,90,90
16629,Ba2Ca0.05Cu2.8Y0.95Zn0.2O6.74,3.50 ,2011,10.1016/j.physc.2011.02.011,16629,monoclinic,P1m1,695.85,6.33,7.65,7.78,11.69,90,90,90
16630,Ba2Ca0.05Cu3Er0.95O6.935,86.00 ,1993,10.1016/0038-1098(93)90065-U,11930,orthorhombic,Pmmm,177.81,6.95,3.83,3.93,11.79,90,90,90
16631,Ba2Ca0.05Cu3Nd0.9Pr0.05O6.95,81.40 ,1996,10.1016/0921-4534(96)00456-X,15811,orthorhombic,Pmmm,183.41,6.53,3.89,3.96,11.9,90,90,90
16632,Ba2Ca0.05Cu3Pr0.15Y0.8O6.95,84.60 ,1989,10.1103/PhysRevLett.63.2516,16632,orthorhombic,Pmmm,691.89,6.52,7.64,7.77,11.66,90,90,90
16633,Ba2Ca0.05Cu3Pr0.2Y0.75O6.95,76.40 ,1989,10.1103/PhysRevLett.63.2516,16568,orthorhombic,Pmmm,535.43,6.36,3.84,3.93,35.47,90,90,90
16634,Ba2Ca0.05Cu3Y0.95O6.7,72.00 ,1998,,15791,orthorhombic,Pmmm,178.48,6.2,3.84,3.93,11.82,90,90,90
16635,Ba2Ca0.05Cu3Y0.95O6.79,88.00 ,1991,10.1016/0921-4534(91)90779-X,15791,orthorhombic,Pmmm,178.48,6.2,3.84,3.93,11.82,90,90,90
16636,Ba2Ca0.05Cu3Y0.95O6.94,88.20 ,1998,,15791,orthorhombic,Pmmm,178.48,6.2,3.84,3.93,11.82,90,90,90
16637,Ba2Ca0.06Cu3Y0.94O6.97,83.40 ,1993,10.1103/PhysRevB.47.8385,15791,orthorhombic,Pmmm,178.48,6.2,3.84,3.93,11.82,90,90,90
16638,Ba2Ca0.075Cu3Y0.925O6.68,75.10 ,1998,,15791,orthorhombic,Pmmm,178.48,6.2,3.84,3.93,11.82,90,90,90
16639,Ba2Ca0.075Cu3Y0.925O6.93,86.30 ,1998,,15791,orthorhombic,Pmmm,178.48,6.2,3.84,3.93,11.82,90,90,90
16640,Ba2Ca0.101Cu3Y0.899O6.943,83.00 ,1999,10.1103/PhysRevLett.82.4918,15791,orthorhombic,Pmmm,178.48,6.2,3.84,3.93,11.82,90,90,90
16641,Ba2Ca0.132Cu3Y0.868O6.928,75.00 ,1999,10.1103/PhysRevLett.82.4918,15791,orthorhombic,Pmmm,178.48,6.2,3.84,3.93,11.82,90,90,90
16642,Ba2Ca0.15Cu3Y0.85O6.58,80.60 ,1998,,15791,orthorhombic,Pmmm,178.48,6.2,3.84,3.93,11.82,90,90,90
16643,Ba2Ca0.15Cu3Y0.85O6.65,83.00 ,1991,10.1016/0921-4534(91)90779-X,15791,orthorhombic,Pmmm,178.48,6.2,3.84,3.93,11.82,90,90,90
16644,Ba2Ca0.15Cu3Y0.85O6.9,79.00 ,1998,,15791,orthorhombic,Pmmm,178.48,6.2,3.84,3.93,11.82,90,90,90
16645,Ba2Ca0.1Cu3Y0.9O6.03,19.80 ,1996,10.1006/jssc.1996.0356,11789,tetragonal,P4/mmm,183.5,5.88,3.89,3.89,12.12,90,90,90
16646,Ba2Ca0.1Cu3Y0.9O6.3,28.10 ,1993,10.1016/0921-4534(93)91005-G,11789,tetragonal,P4/mmm,183.5,5.88,3.89,3.89,12.12,90,90,90
16647,Ba2Ca0.1Cu3Y0.9O6.4,41.80 ,1993,10.1016/0921-4534(93)91005-G,11789,tetragonal,P4/mmm,183.5,5.88,3.89,3.89,12.12,90,90,90
16648,Ba2Ca0.1Cu3Y0.9O6.59,68.80 ,1996,10.1016/0038-1098(96)00071-3,15791,orthorhombic,Pmmm,178.48,6.2,3.84,3.93,11.82,90,90,90
16649,Ba2Ca0.1Cu3Y0.9O6.6,65.30 ,1993,10.1016/0921-4534(93)91005-G,15791,orthorhombic,Pmmm,178.48,6.2,3.84,3.93,11.82,90,90,90
16650,Ba2Ca0.1Cu3Y0.9O6.66,80.00 ,,,15791,orthorhombic,Pmmm,178.48,6.2,3.84,3.93,11.82,90,90,90
16651,Ba2Ca0.1Cu3Y0.9O6.67,82.00 ,1991,10.1016/0921-4534(91)90779-X,15791,orthorhombic,Pmmm,178.48,6.2,3.84,3.93,11.82,90,90,90
16652,Ba2Ca0.1Cu3Y0.9O6.7,75.00 ,1993,10.1103/PhysRevB.50.594,15791,orthorhombic,Pmmm,178.48,6.2,3.84,3.93,11.82,90,90,90
16653,Ba2Ca0.1Cu3Y0.9O6.72,82.60 ,1996,10.1016/0038-1098(96)00071-3,15791,orthorhombic,Pmmm,178.48,6.2,3.84,3.93,11.82,90,90,90
16654,Ba2Ca0.1Cu3Y0.9O6.8,84.10 ,1993,10.1016/0921-4534(93)91005-G,15791,orthorhombic,Pmmm,178.48,6.2,3.84,3.93,11.82,90,90,90
16655,Ba2Ca0.1Cu3Y0.9O6.91,78.00 ,1998,10.1103/PhysRevLett.80.5192,15791,orthorhombic,Pmmm,178.48,6.2,3.84,3.93,11.82,90,90,90
16656,Ba2Ca0.1Cu3Y0.9O6.93,83.30 ,,,15791,orthorhombic,Pmmm,178.48,6.2,3.84,3.93,11.82,90,90,90
16657,Ba2Ca0.1Cu3Y0.9O6.98,81.80 ,1996,10.1016/0038-1098(96)00071-3,15791,orthorhombic,Pmmm,178.48,6.2,3.84,3.93,11.82,90,90,90
16658,Ba2Ca0.12Co0.12Cu2.88Y0.88O6.78,87.00 ,1992,10.1016/0921-4534(92)90320-C,15791,orthorhombic,Pmmm,178.48,6.2,3.84,3.93,11.82,90,90,90
16659,Ba2Ca0.15Co0.15Cu2.85Y0.85O6.78,57.50 ,1999,,16623,orthorhombic,Pmmm,172.37,6.39,3.81,3.87,11.68,90,90,90
16660,Ba2Ca0.15Co0.15Cu2.85Y0.85O6.97,86.00 ,1999,,15791,orthorhombic,Pmmm,178.48,6.2,3.84,3.93,11.82,90,90,90
16661,Ba2Ca0.15Co0.25Cu2.75Y0.85O7.01,80.60 ,1995,,16531,orthorhombic,Pmmm,174.67,6.33,3.85,3.89,11.67,90,90,90
16662,Ba2Ca0.15Co0.45Cu2.55Y0.85O7.08,30.00 ,1992,10.1016/0921-4534(92)90320-C,15791,orthorhombic,Pmmm,178.48,6.2,3.84,3.93,11.82,90,90,90
16663,Ba2Ca0.15Cu2.8Y0.85Zn0.2O6.74,34.60 ,2011,10.1016/j.physc.2011.02.011,16629,monoclinic,P1m1,695.85,6.33,7.65,7.78,11.69,90,90,90
16664,Ba2Ca0.15Cu3Er0.85O6.93,79.50 ,1993,10.1016/0038-1098(93)90065-U,11930,orthorhombic,Pmmm,177.81,6.95,3.83,3.93,11.79,90,90,90
16665,Ba2Ca0.1Ce0.1Cu4Y0.8O8,63.00 ,,,17364,orthorhombic,Cmmm,405.6,5.94,3.85,3.87,27.27,90,90,90
16666,Ba2Ca0.1Co0.15Cu2.85Y0.9O6.91,84.00 ,1992,10.1016/0921-4534(92)90320-C,15791,orthorhombic,Pmmm,178.48,6.2,3.84,3.93,11.82,90,90,90
16667,Ba2Ca0.1Co0.1Cu2.9Y0.9O6.76,57.50 ,1999,,15791,orthorhombic,Pmmm,178.48,6.2,3.84,3.93,11.82,90,90,90
16668,Ba2Ca0.1Co0.1Cu2.9Y0.9O6.84,69.50 ,1999,,15791,orthorhombic,Pmmm,178.48,6.2,3.84,3.93,11.82,90,90,90
16669,Ba2Ca0.1Co0.1Cu2.9Y0.9O6.95,88.00 ,1999,,15791,orthorhombic,Pmmm,178.48,6.2,3.84,3.93,11.82,90,90,90
16670,Ba2Ca0.1Co0.25Cu2.75Y0.9O7.03,76.90 ,1995,,16530,triclinic,P1,706,6.08,7.76,7.76,11.73,90,90,90
16671,Ba2Ca0.1Co0.45Cu2.55Y0.9O7.02,18.00 ,1992,10.1016/0921-4534(92)90320-C,16662,orthorhombic,Pmm2,356.95,6.18,3.84,3.93,23.65,90,90,90
16672,Ba2Ca0.1Cu2.8Y0.9Zn0.2O6.74,15.80 ,2011,10.1016/j.physc.2011.02.011,16629,monoclinic,P1m1,695.85,6.33,7.65,7.78,11.69,90,90,90
16673,Ba2Ca0.1Cu2Hg1.4Tl0.6Y0.9O7.88,37.00 ,,,15851,tetragonal,P4/mmm,246.21,5.89,3.89,3.89,16.25,90,90,90
16674,Ba2Ca0.1Cu3Er0.9O6.93,82.50 ,1993,10.1016/0038-1098(93)90065-U,11930,orthorhombic,Pmmm,177.81,6.95,3.83,3.93,11.79,90,90,90
16675,Ba2Ca0.1Cu3Nd0.8Pr0.1O7.02,70.80 ,1996,10.1016/0921-4534(96)00456-X,16675,orthorhombic,Pmmm,711.99,6.73,7.74,7.83,11.75,90,90,90
16676,Ba2Ca0.1Cu3Nd0.9O6.63,84.50 ,1998,10.1023/A:1022605916820,15811,orthorhombic,Pmmm,183.41,6.53,3.89,3.96,11.9,90,90,90
16677,Ba2Ca0.1Cu3Y0.9O6.9,88.60 ,1993,10.1016/0921-4534(93)91005-G,15791,orthorhombic,Pmmm,178.48,6.2,3.84,3.93,11.82,90,90,90
16678,Ba2Ca0.24Co0.06Cu2.94Y0.76O6.81,82.00 ,1992,10.1016/0921-4534(93)91005-G,16678,monoclinic,P1m1,713.9,6.05,7.69,7.85,11.82,90,90,90
16679,Ba2Ca0.24Co0.15Cu2.85Y0.76O6.8,86.00 ,1992,10.1016/0921-4534(93)91005-G,16678,monoclinic,P1m1,713.9,6.05,7.69,7.85,11.82,90,90,90
16680,Ba2Ca0.24Co0.24Cu2.76Y0.76O6.84,85.00 ,1992,10.1016/0921-4534(93)91005-G,15791,orthorhombic,Pmmm,178.48,6.2,3.84,3.93,11.82,90,90,90
16681,Ba2Ca0.24Co0.36Cu2.64Y0.76O6.96,66.00 ,1992,10.1016/0921-4534(93)91005-G,15791,orthorhombic,Pmmm,178.48,6.2,3.84,3.93,11.82,90,90,90
16682,Ba2Ca0.24Co0.45Cu2.55Y0.76O6.93,51.00 ,1992,10.1016/0921-4534(93)91005-G,15791,orthorhombic,Pmmm,178.48,6.2,3.84,3.93,11.82,90,90,90
16683,Ba2Ca0.25Co0.25Cu2.75Y0.75O6.82,67.50 ,1995,,15791,orthorhombic,Pmmm,178.48,6.2,3.84,3.93,11.82,90,90,90
16684,Ba2Ca0.25Co0.25Cu2.75Y0.75O6.98,82.40 ,1995,,15791,orthorhombic,Pmmm,178.48,6.2,3.84,3.93,11.82,90,90,90
16685,Ba2Ca0.25Co0.25Cu2.75Y0.75O7,82.50 ,1995,,15791,orthorhombic,Pmmm,178.48,6.2,3.84,3.93,11.82,90,90,90
16686,Ba2Ca0.25Cu3Er0.75O6.88,67.50 ,1993,,16686,orthorhombic,Pmmm,691.86,6.83,7.63,7.76,11.69,90,90,90
16687,Ba2Ca0.2Co0.15Cu2.85Y0.8O6.84,86.00 ,1992,,16678,monoclinic,P1m1,713.9,6.05,7.69,7.85,11.82,90,90,90
16688,Ba2Ca0.2Co0.25Cu2.75Y0.8O7.01,82.20 ,1995,,15791,orthorhombic,Pmmm,178.48,6.2,3.84,3.93,11.82,90,90,90
16689,Ba2Ca0.2Co0.2Cu2.8Y0.8O6.78,55.50 ,1999,,15791,orthorhombic,Pmmm,178.48,6.2,3.84,3.93,11.82,90,90,90
16690,Ba2Ca0.2Co0.2Cu2.8Y0.8O6.83,69.00 ,1999,,15791,orthorhombic,Pmmm,178.48,6.2,3.84,3.93,11.82,90,90,90
16691,Ba2Ca0.2Co0.2Cu2.8Y0.8O6.98,82.50 ,1999,,15791,orthorhombic,Pmmm,178.48,6.2,3.84,3.93,11.82,90,90,90
16692,Ba2Ca0.2Cu2Hg1.4Tl0.6Y0.8O7.83,50.00 ,1997,,15851,tetragonal,P4/mmm,246.21,5.89,3.89,3.89,16.25,90,90,90
16693,Ba2Ca0.2Cu3Er0.8O6.91,76.50 ,1993,10.1016/0038-1098(93)90065-U,16686,orthorhombic,Pmmm,691.86,6.83,7.63,7.76,11.69,90,90,90
16694,Ba2Ca0.2Cu3Pr0.2Y0.6O7,67.10 ,1992,10.1016/0921-4534(92)90603-A,16694,orthorhombic,Pmmm,1568.95,6.4,3.83,3.89,105.23,90,90,90
16695,Ba2Ca0.36Co0.36Cu2.64Y0.64O6.87,82.00 ,1992,10.1016/0921-4534(92)90320-C,15791,orthorhombic,Pmmm,178.48,6.2,3.84,3.93,11.82,90,90,90
16696,Ba2Ca0.3Co0.3Cu2.7Y0.7O6.78,59.00 ,1999,Fizika tverdogo tera (Phys. Of the Solid State) 41(1999)1363,15791,orthorhombic,Pmmm,178.48,6.2,3.84,3.93,11.82,90,90,90
16697,Ba2Ca0.3Co0.3Cu2.7Y0.7O6.84,70.00 ,1999,Fizika tverdogo tera (Phys. Of the Solid State) 41(1999)1363,15791,orthorhombic,Pmmm,178.48,6.2,3.84,3.93,11.82,90,90,90
16698,Ba2Ca0.3Co0.3Cu2.7Y0.7O6.93,84.00 ,1992,10.1016/0921-4534(92)90320-C,15791,orthorhombic,Pmmm,178.48,6.2,3.84,3.93,11.82,90,90,90
16699,Ba2Ca0.3Co0.3Cu2.7Y0.7O7.02,82.00 ,1999,Fizika tverdogo tera (Phys. Of the Solid State) 41(1999)1363,15791,orthorhombic,Pmmm,178.48,6.2,3.84,3.93,11.82,90,90,90
16700,Ba2Ca0.3Co0.45Cu2.55Y0.7O6.84,53.00 ,1992,10.1016/0921-4534(92)90320-C,15791,orthorhombic,Pmmm,178.48,6.2,3.84,3.93,11.82,90,90,90
16701,Ba2Ca0.3Cu2Hg1.4Tl0.6Y0.7O7.81,74.50 ,1997,10.1016/S0921-4534(97)00538-8,15851,tetragonal,P4/mmm,246.21,5.89,3.89,3.89,16.25,90,90,90
16702,Ba2Ca0.3Cu3Er0.7O6.83,55.70 ,,,16686,orthorhombic,Pmmm,691.86,6.83,7.63,7.76,11.69,90,90,90
