Repository: ljcj007/SuperBand

# SuperBand
The SuperBand database is an open access energy structure database for superconductors that have been synthesized experimentally before 2024-04.  It provides tools for data-mining and machine learning techniques. The universal features provided on our web https://www.superband.work/ interface facilitate the design of novel superconductors with a wide-range of applications. We describe the database and the algorithm to generate it in our paper [1] https://arxiv.org/abs/2409.09419.

# Using the SuperBand
The SuperBand website http://www.superband.work/ offers a visual interface for exploring lattice structures, electronic band structures, and Fermi surface plots, providing an intui

File: superband.csv (part 20 of 25)
id,formula,Tc,Time,doi,cif,system,SG_num,SG_syb,density,,,,,,
16703,Ba2Ca0.4Cu2Hg1.4Tl0.6Y0.6O7.78,84.60 ,1997,10.1016/S0921-4534(97)00538-8,16706,monoclinic,C1m1,433.66,7.58,3.86,3.86,29.16,90,90,90
16704,Ba2Ca0.5Cu2Hg1.4Tl0.6Y0.5O7.74,84.00 ,1997,10.1016/S0921-4534(97)00538-8,16706,monoclinic,C1m1,433.66,7.58,3.86,3.86,29.16,90,90,90
16705,Ba2Ca0.5Cu2Nd0.5Tl1O6.86,40.00 ,1991,10.1016/0921-4534(91)90154-Q,16725,tetragonal,P4/mmm,697.37,6.31,3.84,3.84,47.2,90,90,90
16706,Ba2Ca0.6Cu2Hg1.4Tl0.6Y0.4O7.71,68.60 ,1997,,16706,monoclinic,C1m1,433.66,7.58,3.86,3.86,29.16,90,90,90
16707,Ba2Ca0.8Cu2Nd0.2Tl1O6.86,100.00 ,1991,10.1016/0921-4534(91)90154-Q,16707,orthorhombic,Pmm2,752.71,6.92,7.71,7.71,12.65,90,90,90
16708,Ba2Ca1Cr0.2Cu2Hg0.8O6.1,115.00 ,1995,10.1016/0921-4534(95)00022-4,16708,tetragonal,P4/mmm,751.86,6.23,7.71,7.71,12.66,90,90,90
16709,Ba2Ca1Cu2Hg0.8Mo0.2O6.4,127.00 ,1995,10.1016/0921-4534(95)00022-4,16709,tetragonal,P4/mmm,751.86,6.32,7.71,7.71,12.66,90,90,90
16710,Ba2Ca1Cu2Hg0.8W0.2O6.4,118.00 ,1995,10.1016/0921-4534(95)00022-4,16710,tetragonal,P4/mmm,751.86,6.52,7.71,7.71,12.66,90,90,90
16711,Ba2Ca1Cu2Hg0.9W0.1O6.2,118.00 ,1995,10.1016/0921-4534(95)00022-4,15795,tetragonal,P4/mmm,199.11,6.16,3.9,3.9,13.06,90,90,90
16712,Ba2Ca1Cu2Tl2O7,108.00 ,1989,10.1063/1.102286,16712,triclinic,P1,437.41,7.32,3.86,3.86,29.42,90,90,90
16713,Ba2Ca1Cu2Tl2O7.833,112.00 ,1989,10.1103/PhysRevB.40.11400,11826,tetragonal,I4/mmm,229.9,7.07,15.45,15.45,15.45,165.54,165.54,20.51
16714,Ba2Ca1Cu2Tl2O7.876,110.00 ,1989,10.1103/PhysRevB.40.11400,11826,tetragonal,I4/mmm,229.9,7.07,15.45,15.45,15.45,165.54,165.54,20.51
16715,Ba2Ca1Cu2Tl2O7.946,107.00 ,1989,10.1103/PhysRevB.40.11400,11826,tetragonal,I4/mmm,229.9,7.07,15.45,15.45,15.45,165.54,165.54,20.51
16716,Ba2Ca1Cu2Tl2O7.958,107.00 ,1989,10.1103/PhysRevB.40.11400,11826,tetragonal,I4/mmm,229.9,7.07,15.45,15.45,15.45,165.54,165.54,20.51
16717,Ba2Ca1Cu2Tl2O7.978,95.00 ,1989,10.1103/PhysRevB.40.11400,11826,tetragonal,I4/mmm,229.9,7.07,15.45,15.45,15.45,165.54,165.54,20.51
16718,Ba2Ca1Cu2Tl2O7.984,92.00 ,1989,10.1103/PhysRevB.40.11400,11826,tetragonal,I4/mmm,229.9,7.07,15.45,15.45,15.45,165.54,165.54,20.51
16719,Ba2Ca1Cu5La1.5Nd0.5O11.583,79.00 ,2003,10.1016/S0921-4534(03)00937-7,15791,orthorhombic,Pmmm,178.48,6.2,3.84,3.93,11.82,90,90,90
16720,Ba2Ca1Cu5La1.5Nd0.5O11.872,78.00 ,2001,10.1063/1.1359464,15791,orthorhombic,Pmmm,178.48,6.2,3.84,3.93,11.82,90,90,90
16721,Ba2Ca2.2Cu3Tl1.8O9.92,112.00 ,1992,10.1016/0921-4534(92)90756-3,16588,tetragonal,I4/mmm,527.7,6.85,3.85,3.85,35.58,90,90,90
16722,Ba2Ca2.3Cu3Tl1.7O9.82,116.00 ,1992,10.1016/0921-4534(92)90756-3,16722,tetragonal,P4mm,1056.49,6.75,3.85,3.85,71.32,90,90,90
16723,Ba2Ca2Cu3Hg0.5Pb0.5O8.45,103.00 ,1995,10.1016/0921-4534(95)00153-0,16723,tetragonal,P4/mmm,468.09,6.28,3.85,3.85,31.65,90,90,90
16724,Ba2Ca2Cu3Hg0.6Pb0.4O8.4,120.00 ,1995,10.1016/0921-4534(95)00153-0,16723,tetragonal,P4/mmm,468.09,6.28,3.85,3.85,31.65,90,90,90
16725,Ba2Ca2Cu3Hg0.7Pb0.3O8.35,130.00 ,1995,10.1016/0921-4534(95)00153-0,16725,tetragonal,P4/mmm,697.37,6.31,3.84,3.84,47.2,90,90,90
16726,Ba2Ca2Cu3Hg0.8Mo0.2O8.4,134.00 ,1995,10.1016/0921-4534(95)00022-4,16726,tetragonal,P4/mmm,697.37,6.04,3.84,3.84,47.2,90,90,90
16727,Ba2Ca2Cu3Hg0.8Nd0.2O8.3,128.00 ,1995,"J.Mater.Chem., 5(1995)701-703",16727,tetragonal,P4/mmm,697.37,6.16,3.84,3.84,47.2,90,90,90
16728,Ba2Ca2Cu3Hg0.8Pb0.2O8.3,125.00 ,1995,10.1016/0921-4534(95)00153-0,16725,tetragonal,P4/mmm,697.37,6.31,3.84,3.84,47.2,90,90,90
16729,Ba2Ca2Cu3Hg0.8V0.2O8.3,127.00 ,1995,10.1016/0921-4534(95)00022-4,16729,tetragonal,P4/mmm,697.37,5.93,3.84,3.84,47.2,90,90,90
16730,Ba2Ca2Cu3Hg0.9Pb0.1O8.25,118.00 ,1995,10.1016/0921-4534(95)00153-0,15851,tetragonal,P4/mmm,246.21,5.89,3.89,3.89,16.25,90,90,90
16731,Ba2Ca2Cu3Hg1O8.16,101.00 ,1997,10.1103/PhysRevB.55.6612,15851,tetragonal,P4/mmm,246.21,5.89,3.89,3.89,16.25,90,90,90
16732,Ba2Ca2Cu3Hg1O8.17,98.00 ,1997,10.1103/PhysRevB.55.6612,15851,tetragonal,P4/mmm,246.21,5.89,3.89,3.89,16.25,90,90,90
16733,Ba2Ca2Cu3Hg1O8.18,94.00 ,1995,10.1103/PhysRevB.55.6612,15851,tetragonal,P4/mmm,246.21,5.89,3.89,3.89,16.25,90,90,90
16734,Ba2Ca2Cu3Hg1O8.2,105.00 ,1997,10.1103/PhysRevB.55.6612,15851,tetragonal,P4/mmm,246.21,5.89,3.89,3.89,16.25,90,90,90
16735,Ba2Ca2Cu3Hg1O8.22,110.00 ,1995,10.1016/0921-4534(95)00153-0,15851,tetragonal,P4/mmm,246.21,5.89,3.89,3.89,16.25,90,90,90
16736,Ba2Ca2Cu3Hg1O8.25,132.00 ,1997,10.1103/PhysRevB.55.6612,15851,tetragonal,P4/mmm,246.21,5.89,3.89,3.89,16.25,90,90,90
16737,Ba2Ca2Cu3Hg1O8.27,135.00 ,1995,10.1103/PhysRevB.51.15407,15851,tetragonal,P4/mmm,246.21,5.89,3.89,3.89,16.25,90,90,90
16738,Ba2Ca2Cu3Hg1O8.28,118.50 ,1995,10.1002/pssa.2211520216,15851,tetragonal,P4/mmm,246.21,5.89,3.89,3.89,16.25,90,90,90
16739,Ba2Ca2Cu3Hg1O8.29,135.00 ,1997,10.1103/PhysRevB.55.6612,15851,tetragonal,P4/mmm,246.21,5.89,3.89,3.89,16.25,90,90,90
16740,Ba2Ca2Cu3Hg1O8.3,134.00 ,1997,10.1103/PhysRevB.55.6612,15851,tetragonal,P4/mmm,246.21,5.89,3.89,3.89,16.25,90,90,90
16741,Ba2Ca2Cu3Hg1O8.35,134.00 ,1995,10.1002/pssa.2211520216,15851,tetragonal,P4/mmm,246.21,5.89,3.89,3.89,16.25,90,90,90
16742,Ba2Ca2Cu3Hg1O8.41,133.00 ,1993,10.1016/0921-4534(93)90328-N,15851,tetragonal,P4/mmm,246.21,5.89,3.89,3.89,16.25,90,90,90
16743,Ba2Ca2Cu3Tl2O9.83,114.00 ,1992,10.1016/0921-4534(92)90756-3,11830,orthorhombic,Imm2,277.71,6.66,3.88,3.89,18.58,83.98,84.01,90
16744,Ba2Ca2Cu3Tl2O9.841,110.00 ,1989,10.1103/PhysRevB.40.11400,11830,orthorhombic,Imm2,277.71,6.66,3.88,3.89,18.58,83.98,84.01,90
16745,Ba2Ca2Cu3Tl2O9.877,111.00 ,1989,10.1103/PhysRevB.40.11400,11830,orthorhombic,Imm2,277.71,6.66,3.88,3.89,18.58,83.98,84.01,90
16746,Ba2Ca2Cu3Tl2O9.964,112.00 ,1989,10.1103/PhysRevB.40.11400,11830,orthorhombic,Imm2,277.71,6.66,3.88,3.89,18.58,83.98,84.01,90
16747,Ba2Ca3Cu4Tl1.4O11.4,118.00 ,1992,10.1016/0921-4534(92)90444-H,16747,triclinic,P1,1245.76,6.09,3.85,3.85,84.1,90,90,90
16748,Ba2Co0.02Cu2.98Y1O6.9,93.40 ,,,15791,orthorhombic,Pmmm,178.48,6.2,3.84,3.93,11.82,90,90,90
16749,Ba2Co0.05Cu2.95Y1O6.92,94.30 ,1988,10.1103/PhysRevB.37.7458,15791,orthorhombic,Pmmm,178.48,6.2,3.84,3.93,11.82,90,90,90
16750,Ba2Co0.05Cu2.95Y1O6.88,91.20 ,1988,10.1103/PhysRevB.37.7458,15791,orthorhombic,Pmmm,178.48,6.2,3.84,3.93,11.82,90,90,90
16751,Ba2Co0.075Cu2.925Y1O6.97,92.00 ,1988,10.1103/PhysRevB.38.2432,15791,orthorhombic,Pmmm,178.48,6.2,3.84,3.93,11.82,90,90,90
16752,Ba2Co0.159Cu2.841Y1O6.8,54.00 ,1988,10.1016/0038-1098(88)90343-2,16530,triclinic,P1,706,6.08,7.76,7.76,11.73,90,90,90
16753,Ba2Co0.15Cu2.85Y1O6.92,71.00 ,1992,10.1016/0921-4534(92)90320-C,15791,orthorhombic,Pmmm,178.48,6.2,3.84,3.93,11.82,90,90,90
16754,Ba2Co0.1Cu2.9Y1O6.82,73.00 ,1988,10.1103/PhysRevB.37.7458,15791,orthorhombic,Pmmm,178.48,6.2,3.84,3.93,11.82,90,90,90
16755,Ba2Co0.1Cu2.9Y1O6.89,55.30 ,1989,10.1016/0921-4534(89)90116-0,15791,orthorhombic,Pmmm,178.48,6.2,3.84,3.93,11.82,90,90,90
16756,Ba2Co0.225Cu2.775Y1O6.99,58.00 ,1988,10.1103/PhysRevB.38.2432,16530,triclinic,P1,706,6.08,7.76,7.76,11.73,90,90,90
16757,Ba2Co0.24Cu2.76Y1O6.999,50.70 ,2004,10.1103/PhysRevB.69.094506,16530,triclinic,P1,706,6.08,7.76,7.76,11.73,90,90,90
16758,Ba2Co0.2Cu2.8Y1O6.83,53.00 ,1988,10.1103/PhysRevB.37.7458,16530,triclinic,P1,706,6.08,7.76,7.76,11.73,90,90,90
16759,Ba2Co0.3Cu2.7Y1O6.93,16.90 ,1989,10.1016/0921-4534(89)90116-0,16530,triclinic,P1,706,6.08,7.76,7.76,11.73,90,90,90
16760,Ba2Co0.3Cu2.7Y1O6.88,22.00 ,1988,10.1103/PhysRevB.37.7458,16530,triclinic,P1,706,6.08,7.76,7.76,11.73,90,90,90
16761,Ba2Co0.25Cu2.75Y1O7.06,66.20 ,1995,"Fizika tverdogo tela, 37(1995)1990-2001",16530,triclinic,P1,706,6.08,7.76,7.76,11.73,90,90,90
16762,Ba2Co0.3Cu2.7Y1O7.11,36.00 ,1988,10.1103/PhysRevB.38.2432,16530,triclinic,P1,706,6.08,7.76,7.76,11.73,90,90,90
16763,Ba2Co0.04Cu2.96Y1O7,91.50 ,2004,10.1103/PhysRevB.69.094506,15791,orthorhombic,Pmmm,178.48,6.2,3.84,3.93,11.82,90,90,90
16764,Ba2Co0.06Cu2.94Y1O7,78.30 ,2004,10.1103/PhysRevB.69.094506,15791,orthorhombic,Pmmm,178.48,6.2,3.84,3.93,11.82,90,90,90
16765,Ba2Co0.11Cu2.89Y1O7,64.00 ,1989,10.1016/0038-1098(89)90885-5,15791,orthorhombic,Pmmm,178.48,6.2,3.84,3.93,11.82,90,90,90
16766,Ba2Co0.18Cu2.82Y1O7,46.00 ,1989,10.1016/0038-1098(89)90885-5,16530,triclinic,P1,706,6.08,7.76,7.76,11.73,90,90,90
16767,Ba2Co0.15Cu2.85Y1O7.03,65.00 ,1988,10.1103/PhysRevB.38.2432,15791,orthorhombic,Pmmm,178.48,6.2,3.84,3.93,11.82,90,90,90
16768,Ba2Co0.18Cu2.82Y1O7,46.00 ,1989,10.1016/0038-1098(89)90885-5,16530,triclinic,P1,706,6.08,7.76,7.76,11.73,90,90,90
16769,Ba2Co0.21Cu2.79Y1O7,22.00 ,1995,10.1016/0921-4534(95)80021-2,16530,triclinic,P1,706,6.08,7.76,7.76,11.73,90,90,90
16770,Ba2Co0.2Cu2.8Y1O7.04,53.00 ,1988,10.1103/PhysRevB.37.5932,16530,triclinic,P1,706,6.08,7.76,7.76,11.73,90,90,90
16771,Ba2Co0.36Cu2.64Y1O7.03,22.00 ,2004,10.1103/PhysRevB.69.094506,16530,triclinic,P1,706,6.08,7.76,7.76,11.73,90,90,90
16772,Ba2Co0.4Cu2.6Y1O7.03,11.30 ,1996,10.1063/1.362900,16530,triclinic,P1,706,6.08,7.76,7.76,11.73,90,90,90
16773,Ba2Cs0.05Cu3Y0.95O6.61,92.45 ,1994,10.1143/JJAP.33.L219,15791,orthorhombic,Pmmm,178.48,6.2,3.84,3.93,11.82,90,90,90
16774,Ba2Cs0.1Cu3Y0.9O6.47,91.30 ,1994,10.1143/JJAP.33.L219,15791,orthorhombic,Pmmm,178.48,6.2,3.84,3.93,11.82,90,90,90
16775,Ba2Cu0.97Hg1Zn0.03O4.027,28.00 ,2002,10.1103/PhysRevB.65.104505,15779,tetragonal,P4/mmm,152.07,6.58,3.93,3.93,9.83,90,90,90
16776,Ba2Cu0.97Hg1Zn0.03O4.063,75.00 ,2002,10.1103/PhysRevB.65.104505,15779,tetragonal,P4/mmm,152.07,6.58,3.93,3.93,9.83,90,90,90
16777,Ba2Cu0.97Hg1Zn0.03O4.052,69.00 ,2002,10.1103/PhysRevB.65.104505,15779,tetragonal,P4/mmm,152.07,6.58,3.93,3.93,9.83,90,90,90
16778,Ba2Cu0.97Hg1Zn0.03O4.073,82.00 ,2002,10.1103/PhysRevB.65.104505,15779,tetragonal,P4/mmm,152.07,6.58,3.93,3.93,9.83,90,90,90
16779,Ba2Cu1Hg0.85Re0.15O4.49,93.70 ,2000,10.1103/PhysRevB.62.4148,16779,tetragonal,P4/mmm,1147.39,6.99,7.76,7.76,19.05,90,90,90
16780,Ba2Cu1Hg0.85Re0.15O4.52,94.80 ,2000,10.1103/PhysRevB.62.4148,16779,tetragonal,P4/mmm,1147.39,6.99,7.76,7.76,19.05,90,90,90
16781,Ba2Cu1Hg0.85Re0.15O4.525,96.30 ,2001,10.1103/PhysRevB.63.014508,16779,tetragonal,P4/mmm,1147.39,6.99,7.76,7.76,19.05,90,90,90
16782,Ba2Cu1Hg0.85Re0.15O4.53,96.30 ,2000,10.1103/PhysRevB.62.4148,16779,tetragonal,P4/mmm,1147.39,6.99,7.76,7.76,19.05,90,90,90
16783,Ba2Cu1Hg0.85Re0.15O4.55,93.70 ,2000,10.1103/PhysRevB.62.4148,16775,tetragonal,P4/mmm,143.42,7.01,3.88,3.88,9.53,90,90,90
16784,Ba2Cu1Hg0.85Re0.15O4.58,35.00 ,2001,10.1103/PhysRevB.63.014508,16775,tetragonal,P4/mmm,143.42,7.01,3.88,3.88,9.53,90,90,90
16785,Ba2Cu1Hg0.95Re0.05O4.37,96.00 ,2001,10.1103/PhysRevB.63.014508,16775,tetragonal,P4/mmm,143.42,7.01,3.88,3.88,9.53,90,90,90
16786,Ba2Cu1Hg0.95Re0.05O4.372,97.00 ,2001,10.1103/PhysRevB.63.014508,16775,tetragonal,P4/mmm,143.42,7.01,3.88,3.88,9.53,90,90,90
16787,Ba2Cu1Hg0.9Re0.1O4.33,87.20 ,2000,10.1103/PhysRevB.62.4148,16775,tetragonal,P4/mmm,143.42,7.01,3.88,3.88,9.53,90,90,90
16788,Ba2Cu1Hg0.9Re0.1O4.42,95.00 ,2001,10.1103/PhysRevB.63.014508,16779,tetragonal,P4/mmm,1147.39,6.99,7.76,7.76,19.05,90,90,90
16789,Ba2Cu1Hg0.9Re0.1O4.425,96.80 ,2001,10.1103/PhysRevB.63.014508,16779,tetragonal,P4/mmm,1147.39,6.99,7.76,7.76,19.05,90,90,90
16790,Ba2Cu1Hg1O4.27,91.00 ,1995,10.1103/PhysRevB.52.6854,15779,tetragonal,P4/mmm,152.07,6.58,3.93,3.93,9.83,90,90,90
16791,Ba2Cu1Hg0.9Mo0.1O4.2,75.00 ,1995,10.1016/0921-4534(95)00022-4,15779,tetragonal,P4/mmm,152.07,6.58,3.93,3.93,9.83,90,90,90
16792,Ba2Cu1Hg0.8Mo0.2O4.4,74.00 ,1995,10.1016/0921-4534(95)00022-4,16792,tetragonal,P4/mmm,573.69,6.7,7.76,7.76,9.53,90,90,90
16793,Ba2Cu1Hg0.8Nd0.2O4.3,77.00 ,1995,10.1039/JM9950500701,16793,tetragonal,P4/mmm,573.69,6.84,7.76,7.76,9.53,90,90,90
16794,Ba2Cu1Hg0.8V0.2O4.3,96.00 ,1995,10.1016/0921-4534(95)00022-4,16794,tetragonal,P4/mmm,573.69,6.57,7.76,7.76,9.53,90,90,90
16795,Ba2Cu1Hg0.8W0.2O4.4,45.00 ,1995,10.1016/0921-4534(95)00022-4,16795,tetragonal,P4/mmm,573.69,6.96,7.76,7.76,9.53,90,90,90
16796,Ba2Cu1Hg0.9W0.1O4.2,89.00 ,1995,10.1016/0921-4534(95)00022-4,15779,tetragonal,P4/mmm,152.07,6.58,3.93,3.93,9.83,90,90,90
16797,Ba2Cu1Hg0.75Mo0.25O4.51,40.00 ,1999,10.1016/S0921-4534(99)00530-4,16792,tetragonal,P4/mmm,573.69,6.7,7.76,7.76,9.53,90,90,90
16798,Ba2Cu1Hg0.75Mo0.25O4.59,12.00 ,1999,10.1016/S0921-4534(99)00530-4,16798,tetragonal,P4/mmm,569.67,6.76,7.74,7.74,9.5,90,90,90
16799,Ba2Cu1.2Tl1.75O5.98,26.00 ,1995,10.1103/PhysRevB.51.12759,16799,tetragonal,I4/mmm,348.75,7.95,3.87,3.87,23.27,90,90,90
16800,Ba2Cu1.11Tl1.89O6.18,49.00 ,1995,10.1103/PhysRevB.51.12747,15794,orthorhombic,Cmce,368.04,7.61,12.28,12.28,5.59,90,90,154.11
16801,Ba2Cr0.2Cu2.8Y1O7,87.50 ,1995,,16616,orthorhombic,Pmm2,695.33,6.34,7.65,7.78,11.68,90,90,90
16802,Ba2Cu1Tl2O5.876,87.00 ,1989,10.1103/PhysRevB.40.11400,15794,orthorhombic,Cmce,368.04,7.61,12.28,12.28,5.59,90,90,154.11
16803,Ba2Cu1Tl2O5.912,82.00 ,1989,10.1103/PhysRevB.40.11400,15794,orthorhombic,Cmce,368.04,7.61,12.28,12.28,5.59,90,90,154.11
16804,Ba2Cu1Tl2O5.929,70.00 ,1989,10.1103/PhysRevB.40.11400,15794,orthorhombic,Cmce,368.04,7.61,12.28,12.28,5.59,90,90,154.11
16805,Ba2Cu1Tl2O5.94,58.00 ,1989,10.1103/PhysRevB.40.11400,15794,orthorhombic,Cmce,368.04,7.61,12.28,12.28,5.59,90,90,154.11
16806,Ba2Cu1Tl2O5.943,56.00 ,1989,10.1103/PhysRevB.40.11400,15794,orthorhombic,Cmce,368.04,7.61,12.28,12.28,5.59,90,90,154.11
16807,Ba2Cu1Tl2O5.947,50.00 ,1989,10.1103/PhysRevB.40.11400,15794,orthorhombic,Cmce,368.04,7.61,12.28,12.28,5.59,90,90,154.11
16808,Ba2Cu1Tl2O5.957,38.00 ,1989,10.1103/PhysRevB.40.11400,15794,orthorhombic,Cmce,368.04,7.61,12.28,12.28,5.59,90,90,154.11
16809,Ba2Cu1Tl2O5.963,53.00 ,1989,,15794,orthorhombic,Cmce,368.04,7.61,12.28,12.28,5.59,90,90,154.11
16810,Ba2Cu1Tl2O5.989,10.00 ,1989,10.1103/PhysRevB.40.11400,15794,orthorhombic,Cmce,368.04,7.61,12.28,12.28,5.59,90,90,154.11
16811,Ba2Cu2.3Fe0.7Y1O7.484,60.00 ,2005,10.1103/PhysRevB.71.104503,16811,triclinic,P1,1058.22,6.22,3.88,3.88,70.33,90,90,90
16812,Ba2Cu2.4Fe0.6Y1O7.453,62.00 ,2005,10.1103/PhysRevB.71.104503,16811,triclinic,P1,1058.22,6.22,3.88,3.88,70.33,90,90,90
16813,Ba2Cu2.5Fe0.5Y1O7.35,80.00 ,2004,10.1103/PhysRevB.69.014507,16813,triclinic,P1,1058.22,6.24,3.88,3.88,70.33,90,90,90
16814,Ba2Cu2.5Fe0.5Y1O7.41,80.00 ,2004,10.1016/j.physc.2004.06.002,16813,triclinic,P1,1058.22,6.24,3.88,3.88,70.33,90,90,90
16815,Ba2Cu2.5Fe0.5Y1O7.413,80.00 ,2005,10.1103/PhysRevB.71.104503,16813,triclinic,P1,1058.22,6.24,3.88,3.88,70.33,90,90,90
16816,Ba2Cu2.5Ni0.5Y1O7,52.00 ,1988,10.1103/PhysRevB.38.893,16816,orthorhombic,Pmm2,356.95,6.18,3.84,3.93,23.65,90,90,90
16817,Ba2Cu2.64Fe0.36Y1O7,32.00 ,1989,,16813,triclinic,P1,1058.22,6.24,3.88,3.88,70.33,90,90,90
16818,Ba2Cu2.64Fe0.36Y1O7.12,32.00 ,1990,10.1016/0921-4534(89)90113-5,16813,triclinic,P1,1058.22,6.24,3.88,3.88,70.33,90,90,90
16819,Ba2Cu2.68Fe0.32Y1O6.999,26.00 ,2005,10.1103/PhysRevB.71.104503,16819,triclinic,P1,1058.22,6.25,3.88,3.88,70.33,90,90,90
16820,Ba2Cu2.68Fe0.32Y1O7.343,82.00 ,2005,10.1103/PhysRevB.71.104503,16819,triclinic,P1,1058.22,6.25,3.88,3.88,70.33,90,90,90
16821,Ba2Cu2.6Fe0.4Y1O7,31.00 ,1988,10.1103/PhysRevB.71.104503,16813,triclinic,P1,1058.22,6.24,3.88,3.88,70.33,90,90,90
16822,Ba2Cu2.6Fe0.4Y1O7.401,82.00 ,2005,10.1103/PhysRevB.71.104503,16813,triclinic,P1,1058.22,6.24,3.88,3.88,70.33,90,90,90
16823,Ba2Cu2.73Fe0.27Y1O7.1,69.00 ,1989,10.1103/PhysRevB.39.225,16819,triclinic,P1,1058.22,6.25,3.88,3.88,70.33,90,90,90
16824,Ba2Cu2.745Fe0.255Y1O7.08,53.00 ,1990,10.1016/0921-4534(91)90012-N,16819,triclinic,P1,1058.22,6.25,3.88,3.88,70.33,90,90,90
16825,Ba2Cu2.74Fe0.26Y1O7,55.60 ,1993,10.1103/PhysRevB.48.9803,16819,triclinic,P1,1058.22,6.25,3.88,3.88,70.33,90,90,90
16826,Ba2Cu2.7Fe0.3Y1O7.1,69.00 ,1989,10.1103/PhysRevB.40.6739,16819,triclinic,P1,1058.22,6.25,3.88,3.88,70.33,90,90,90
16827,Ba2Cu2.7Fe0.3Y1O7.1,69.00 ,1989,10.1103/PhysRevB.40.6739,16819,triclinic,P1,1058.22,6.25,3.88,3.88,70.33,90,90,90
16828,Ba2Cu2.7Fe0.3Y1O7.15,36.00 ,1989,10.1103/PhysRevB.39.6667,16819,triclinic,P1,1058.22,6.25,3.88,3.88,70.33,90,90,90
16829,Ba2Cu2.7Fe0.3Pr0.2Y0.8O7.1,25.00 ,1989,10.1103/PhysRevB.40.6739,16811,triclinic,P1,1058.22,6.22,3.88,3.88,70.33,90,90,90
16830,Ba2Cu2.72Ni0.28Y1O7,51.00 ,1989,10.1016/0038-1098(89)90885-5,16830,orthorhombic,Pmm2,693.07,6.37,7.64,7.77,11.67,90,90,90
16831,Ba2Cu2.76Ni0.24Y1O7,71.50 ,1993,10.1103/PhysRevB.48.9803,16830,orthorhombic,Pmm2,693.07,6.37,7.64,7.77,11.67,90,90,90
16832,Ba2Cu2.775Y1Zn0.225O6.93,25.00 ,1993,10.1103/PhysRevB.48.1266,16629,monoclinic,P1m1,695.85,6.33,7.65,7.78,11.69,90,90,90
16833,Ba2Cu2.79Y1Zn0.21O6.95,20.00 ,1995,10.1103/PhysRevB.51.15653,16629,monoclinic,P1m1,695.85,6.33,7.65,7.78,11.69,90,90,90
16834,Ba2Cu2.79Y1Zn0.21O6.97,14.00 ,1990,10.1016/0921-4534(90)90328-C,16629,monoclinic,P1m1,695.85,6.33,7.65,7.78,11.69,90,90,90
16835,Ba2Cu2.7Ga0.3Y1O6.93,75.00 ,1990,10.1016/0921-4534(90)90251-9,16835,orthorhombic,Pmm2,535.43,6.22,3.84,3.93,35.47,90,90,90
16836,Ba2Cu2.7In0.3Y1O6.9,90.00 ,1993,10.1016/0038-1098(93)90914-9,16836,orthorhombic,Pmm2,535.43,6.36,3.84,3.93,35.47,90,90,90
16837,Ba2Cu2.7Ni0.3Y1O6.88,73.00 ,1988,10.1103/PhysRevB.38.2432,16830,orthorhombic,Pmm2,693.07,6.37,7.64,7.77,11.67,90,90,90
16838,Ba2Cu2.7Y1Zn0.3O6.74,45.00 ,1988,10.1103/PhysRevB.37.7458,16629,monoclinic,P1m1,695.85,6.33,7.65,7.78,11.69,90,90,90
16839,Ba2Cu2.7Y1Zn0.3O6.92,47.00 ,1989,10.1016/0038-1098(89)90882-X,16629,monoclinic,P1m1,695.85,6.33,7.65,7.78,11.69,90,90,90
16840,Ba2Cu2.82Er1Ni0.18O7,65.00 ,1991,10.1016/0921-4534(91)90269-5,16840,orthorhombic,Pmm2,1370.81,7.21,7.62,7.75,23.2,90,90,90
16841,Ba2Cu2.82Fe0.18Y1O6.895,88.00 ,1993,10.1016/0921-4534(93)90166-N,16841,orthorhombic,Pmm2,1427.8,6.17,7.69,7.85,23.65,90,90,90
16842,Ba2Cu2.82Fe0.18Y1O6.95,76.00 ,1993,10.1016/0921-4534(93)90166-N,16841,orthorhombic,Pmm2,1427.8,6.17,7.69,7.85,23.65,90,90,90
16843,Ba2Cu2.82Fe0.18Y1O7,74.00 ,1989,10.1016/0921-4534(89)90113-5,16841,orthorhombic,Pmm2,1427.8,6.17,7.69,7.85,23.65,90,90,90
16844,Ba2Cu2.82Ni0.18Y1O7,68.00 ,1995,10.1103/PhysRevB.51.9193,16830,orthorhombic,Pmm2,693.07,6.37,7.64,7.77,11.67,90,90,90
16845,Ba2Cu2.835Fe0.165Y1O6.98,69.30 ,1990,10.1103/PhysRevB.51.9193,16841,orthorhombic,Pmm2,1427.8,6.17,7.69,7.85,23.65,90,90,90
16846,Ba2Cu2.844Fe0.156Y1O7,57.00 ,1988,10.1016/0038-1098(88)90343-2,16841,orthorhombic,Pmm2,1427.8,6.17,7.69,7.85,23.65,90,90,90
16847,Ba2Cu2.84Fe0.16Y1O6.959,53.00 ,2005,10.1103/PhysRevB.71.104503,16841,orthorhombic,Pmm2,1427.8,6.17,7.69,7.85,23.65,90,90,90
16848,Ba2Cu2.84Fe0.16Y1O7.303,85.00 ,2005,10.1103/PhysRevB.71.104503,16841,orthorhombic,Pmm2,1427.8,6.17,7.69,7.85,23.65,90,90,90
16849,Ba2Cu2.85Fe0.15Y1O7,51.00 ,1987,10.1103/PhysRevB.36.3923,15791,orthorhombic,Pmmm,178.48,6.2,3.84,3.93,11.82,90,90,90
16850,Ba2Cu2.85Fe0.15Y1O7.02,76.00 ,1991,10.1103/PhysRevB.44.4526,15791,orthorhombic,Pmmm,178.48,6.2,3.84,3.93,11.82,90,90,90
16851,Ba2Cu2.85Ni0.15Y1O6.78,41.00 ,1990,10.1016/0921-4534(90)90328-C,15791,orthorhombic,Pmmm,178.48,6.2,3.84,3.93,11.82,90,90,90
16852,Ba2Cu2.85Ni0.15Y1O6.84,75.00 ,1988,10.1103/PhysRevB.38.2432,15791,orthorhombic,Pmmm,178.48,6.2,3.84,3.93,11.82,90,90,90
16853,Ba2Cu2.85Ni0.15Y1O6.9,73.00 ,1990,10.1016/0921-4534(90)90328-C,15791,orthorhombic,Pmmm,178.48,6.2,3.84,3.93,11.82,90,90,90
16854,Ba2Cu2.85Ni0.15Y1O6.97,77.00 ,1990,10.1016/0921-4534(90)90328-C,15791,orthorhombic,Pmmm,178.48,6.2,3.84,3.93,11.82,90,90,90
16855,Ba2Cu2.85Re0.15Y1O7.07,92.00 ,2001,10.1016/S0921-4534(01)00078-8,15791,orthorhombic,Pmmm,178.48,6.2,3.84,3.93,11.82,90,90,90
16856,Ba2Cu2.85Re0.15Y1O7.13,90.00 ,2001,10.1016/S0921-4534(01)00078-8,15791,orthorhombic,Pmmm,178.48,6.2,3.84,3.93,11.82,90,90,90
16857,Ba2Cu2.85Re0.15Y1O7.17,91.00 ,2001,10.1016/S0921-4534(01)00078-8,15791,orthorhombic,Pmmm,178.48,6.2,3.84,3.93,11.82,90,90,90
16858,Ba2Cu2.85Y1Zn0.15O6.85,48.00 ,,,15791,orthorhombic,Pmmm,178.48,6.2,3.84,3.93,11.82,90,90,90
16859,Ba2Cu2.85Y1Zn0.15O6.95,39.00 ,1993,10.1103/PhysRevB.48.1266,15791,orthorhombic,Pmmm,178.48,6.2,3.84,3.93,11.82,90,90,90
16860,Ba2Cu2.85Y1Zn0.15O6.97,39.00 ,1990,10.1016/0921-4534(90)90328-C,15791,orthorhombic,Pmmm,178.48,6.2,3.84,3.93,11.82,90,90,90
16861,Ba2Cu2.88Ni0.18Y1O7,77.00 ,1993,10.1103/PhysRevB.48.9803,16830,orthorhombic,Pmm2,693.07,6.37,7.64,7.77,11.67,90,90,90
16862,Ba2Cu2.88Y1Zn0.12O6.92,53.00 ,1990,10.1016/0921-4534(90)90251-9,15791,orthorhombic,Pmmm,178.48,6.2,3.84,3.93,11.82,90,90,90
16863,Ba2Cu2.88Y1Zn0.12O6.95,64.00 ,2004,10.1088/0953-8984/16/8/024,15791,orthorhombic,Pmmm,178.48,6.2,3.84,3.93,11.82,90,90,90
16864,Ba2Cu2.88Y1Zn0.12O7,52.00 ,1995,10.1103/PhysRevB.52.10474,15791,orthorhombic,Pmmm,178.48,6.2,3.84,3.93,11.82,90,90,90
16865,Ba2Cu2.8Fe0.2Y1O6.76,28.00 ,1991,10.1016/0921-4534(91)91562-I,16819,triclinic,P1,1058.22,6.25,3.88,3.88,70.33,90,90,90
16866,Ba2Cu2.8Fe0.2Y1O6.8,44.00 ,1991,10.1016/0921-4534(91)91562-I,16819,triclinic,P1,1058.22,6.25,3.88,3.88,70.33,90,90,90
16867,Ba2Cu2.8Fe0.2Y1O6.85,58.00 ,1991,10.1016/0921-4534(91)91562-I,16819,triclinic,P1,1058.22,6.25,3.88,3.88,70.33,90,90,90
16868,Ba2Cu2.8Fe0.2Y1O6.9,59.00 ,1991,10.1016/0921-4534(91)91562-I,16819,triclinic,P1,1058.22,6.25,3.88,3.88,70.33,90,90,90
16869,Ba2Cu2.8Fe0.2Y1O6.93,49.00 ,1988,10.1103/PhysRevB.37.7458,16819,triclinic,P1,1058.22,6.25,3.88,3.88,70.33,90,90,90
16870,Ba2Cu2.8Ni0.2Y1O6.82,45.00 ,1988,10.1103/PhysRevB.37.7458,16830,orthorhombic,Pmm2,693.07,6.37,7.64,7.77,11.67,90,90,90
16871,Ba2Cu2.8Y1Zn0.2O6.79,45.00 ,1988,10.1103/PhysRevB.37.7458,16629,monoclinic,P1m1,695.85,6.33,7.65,7.78,11.69,90,90,90
16872,Ba2Cu2.8Y1Zn0.2O6.85,31.00 ,,,16629,monoclinic,P1m1,695.85,6.33,7.65,7.78,11.69,90,90,90
16873,Ba2Cu2.8Y1Zn0.2O6.88,55.00 ,1989,10.1016/0038-1098(89)90882-X,16629,monoclinic,P1m1,695.85,6.33,7.65,7.78,11.69,90,90,90
16874,Ba2Cu2.902Pt0.098Y1O6.4,81.00 ,1988,10.1016/0038-1098(88)90343-2,11789,tetragonal,P4/mmm,183.5,5.88,3.89,3.89,12.12,90,90,90
16875,Ba2Cu2.919Y1Zn0.081O6.7,17.00 ,1999,10.1103/PhysRevB.59.R3948,15791,orthorhombic,Pmmm,178.48,6.2,3.84,3.93,11.82,90,90,90
16876,Ba2Cu2.919Y1Zn0.081O6.75,20.00 ,1999,10.1103/PhysRevB.59.R3948,15791,orthorhombic,Pmmm,178.48,6.2,3.84,3.93,11.82,90,90,90
16877,Ba2Cu2.919Y1Zn0.081O6.8,24.00 ,1999,10.1103/PhysRevB.59.R3948,15791,orthorhombic,Pmmm,178.48,6.2,3.84,3.93,11.82,90,90,90
16878,Ba2Cu2.919Y1Zn0.081O6.83,28.00 ,1999,10.1103/PhysRevB.59.R3948,15791,orthorhombic,Pmmm,178.48,6.2,3.84,3.93,11.82,90,90,90
16879,Ba2Cu2.91Fe0.09Y1O6.83,60.00 ,1991,10.1103/PhysRevB.44.4526,15791,orthorhombic,Pmmm,178.48,6.2,3.84,3.93,11.82,90,90,90
16880,Ba2Cu2.91Ti0.09Y1O6.9,74.00 ,1995,10.1007/BF00728174,15791,orthorhombic,Pmmm,178.48,6.2,3.84,3.93,11.82,90,90,90
16881,Ba2Cu2.91Y1Zn0.09O6.6,6.00 ,1995,10.1103/PhysRevB.51.15653,15791,orthorhombic,Pmmm,178.48,6.2,3.84,3.93,11.82,90,90,90
16882,Ba2Cu2.91Y1Zn0.09O6.65,10.00 ,1995,10.1103/PhysRevB.51.15653,15791,orthorhombic,Pmmm,178.48,6.2,3.84,3.93,11.82,90,90,90
16883,Ba2Cu2.91Y1Zn0.09O6.7,20.00 ,1995,10.1103/PhysRevB.51.15653,15791,orthorhombic,Pmmm,178.48,6.2,3.84,3.93,11.82,90,90,90
16884,Ba2Cu2.91Y1Zn0.09O6.73,25.00 ,1996,10.1103/PhysRevLett.76.1074,15791,orthorhombic,Pmmm,178.48,6.2,3.84,3.93,11.82,90,90,90
16885,Ba2Cu2.91Y1Zn0.09O6.75,23.00 ,1995,10.1103/PhysRevB.51.15653,15791,orthorhombic,Pmmm,178.48,6.2,3.84,3.93,11.82,90,90,90
16886,Ba2Cu2.91Y1Zn0.09O6.77,30.00 ,1995,10.1103/PhysRevB.51.15653,15791,orthorhombic,Pmmm,178.48,6.2,3.84,3.93,11.82,90,90,90
16887,Ba2Cu2.91Y1Zn0.09O6.83,45.00 ,1996,10.1103/PhysRevLett.76.1074,15791,orthorhombic,Pmmm,178.48,6.2,3.84,3.93,11.82,90,90,90
16888,Ba2Cu2.91Y1Zn0.09O6.9,75.00 ,1997,10.1103/PhysRevLett.79.483,15791,orthorhombic,Pmmm,178.48,6.2,3.84,3.93,11.82,90,90,90
16889,Ba2Cu2.91Y1Zn0.09O6.93,55.00 ,1996,10.1103/PhysRevLett.76.1074,15791,orthorhombic,Pmmm,178.48,6.2,3.84,3.93,11.82,90,90,90
16890,Ba2Cu2.91Y1Zn0.09O6.95,56.00 ,1995,10.1103/PhysRevB.51.15653,15791,orthorhombic,Pmmm,178.48,6.2,3.84,3.93,11.82,90,90,90
16891,Ba2Cu2.925Y1Zn0.075O6.85,64.00 ,,,15791,orthorhombic,Pmmm,178.48,6.2,3.84,3.93,11.82,90,90,90
16892,Ba2Cu2.925Y1Zn0.075O6.94,65.00 ,1989,10.1016/0038-1098(89)90882-X,15791,orthorhombic,Pmmm,178.48,6.2,3.84,3.93,11.82,90,90,90
16893,Ba2Cu2.92Fe0.08Y1O7,86.20 ,1993,10.1103/PhysRevB.48.9803,15791,orthorhombic,Pmmm,178.48,6.2,3.84,3.93,11.82,90,90,90
16894,Ba2Cu2.931Y1Zn0.069O6.6,20.00 ,1999,10.1103/PhysRevB.59.R3948,15791,orthorhombic,Pmmm,178.48,6.2,3.84,3.93,11.82,90,90,90
16895,Ba2Cu2.931Y1Zn0.069O6.7,28.00 ,1999,10.1103/PhysRevB.59.R3948,15791,orthorhombic,Pmmm,178.48,6.2,3.84,3.93,11.82,90,90,90
16896,Ba2Cu2.93Fe0.03Y1O7,90.00 ,1993,10.1103/PhysRevB.48.9803,15791,orthorhombic,Pmmm,178.48,6.2,3.84,3.93,11.82,90,90,90
16897,Ba2Cu2.94Fe0.06Y1O6.85,85.00 ,1991,10.1103/PhysRevB.71.104503,15791,orthorhombic,Pmmm,178.48,6.2,3.84,3.93,11.82,90,90,90
16898,Ba2Cu2.94Fe0.06Y1O6.89,88.00 ,1993,10.1016/0921-4534(93)90166-N,15791,orthorhombic,Pmmm,178.48,6.2,3.84,3.93,11.82,90,90,90
16899,Ba2Cu2.94Fe0.06Y1O6.929,85.00 ,2005,10.1103/PhysRevB.44.4526,15791,orthorhombic,Pmmm,178.48,6.2,3.84,3.93,11.82,90,90,90
16900,Ba2Cu2.94Fe0.06Y1O6.954,77.00 ,1993,10.1016/0921-4534(93)90166-N,15791,orthorhombic,Pmmm,178.48,6.2,3.84,3.93,11.82,90,90,90
16901,Ba2Cu2.94Fe0.06Y1O7.254,91.00 ,2005,10.1103/PhysRevB.71.104503,11695,tetragonal,P4/mmm,178.98,6.33,3.93,3.93,11.57,90,90,90
16902,Ba2Cu2.94Ho1O6.48,20.00 ,1994,10.1103/PhysRevB.49.1387,11956,orthorhombic,Pmmm,177.31,6.95,3.84,3.92,11.79,90,90,90
16903,Ba2Cu2.94Ho1O6.94,77.00 ,1994,10.1103/PhysRevB.49.1387,11956,orthorhombic,Pmmm,177.31,6.95,3.84,3.92,11.79,90,90,90
16904,Ba2Cu2.94Li0.06Y1O6.6,26.00 ,1999,10.1103/PhysRevLett.83.4381,15791,orthorhombic,Pmmm,178.48,6.2,3.84,3.93,11.82,90,90,90
16905,Ba2Cu2.94Ni0.06Y1O6.47,23.00 ,1990,10.1016/0921-4534(90)90328-C,11789,tetragonal,P4/mmm,183.5,5.88,3.89,3.89,12.12,90,90,90
16906,Ba2Cu2.94Ni0.06Y1O6.56,38.00 ,1990,10.1016/0921-4534(90)90328-C,15791,orthorhombic,Pmmm,178.48,6.2,3.84,3.93,11.82,90,90,90
16907,Ba2Cu2.94Ni0.06Y1O6.6,40.00 ,1990,10.1016/0921-4534(90)90328-C,15791,orthorhombic,Pmmm,178.48,6.2,3.84,3.93,11.82,90,90,90
16908,Ba2Cu2.94Ni0.06Y1O6.64,43.00 ,1990,10.1016/0921-4534(90)90328-C,15791,orthorhombic,Pmmm,178.48,6.2,3.84,3.93,11.82,90,90,90
16909,Ba2Cu2.94Ni0.06Y1O6.7,47.00 ,1990,10.1016/0921-4534(90)90328-C,15791,orthorhombic,Pmmm,178.48,6.2,3.84,3.93,11.82,90,90,90
16910,Ba2Cu2.94Ni0.06Y1O6.78,65.00 ,1990,10.1016/0921-4534(90)90328-C,15791,orthorhombic,Pmmm,178.48,6.2,3.84,3.93,11.82,90,90,90
16911,Ba2Cu2.94Ni0.06Y1O6.9,86.00 ,1990,10.1016/0921-4534(90)90328-C,15791,orthorhombic,Pmmm,178.48,6.2,3.84,3.93,11.82,90,90,90
16912,Ba2Cu2.94Ni0.06Y1O6.94,84.00 ,1966,10.1088/0953-8984/8/5/003,15791,orthorhombic,Pmmm,178.48,6.2,3.84,3.93,11.82,90,90,90
16913,Ba2Cu2.94Ni0.06Y1O6.97,85.00 ,1990,10.1016/0921-4534(90)90328-C,15791,orthorhombic,Pmmm,178.48,6.2,3.84,3.93,11.82,90,90,90
16914,Ba2Cu2.94Ni0.06Y1O7.01,85.00 ,1988,10.1103/PhysRevB.38.2432,15791,orthorhombic,Pmmm,178.48,6.2,3.84,3.93,11.82,90,90,90
16915,Ba2Cu2.94Ti0.06Y1O6.91,77.00 ,1995,10.1007/BF00728174,15791,orthorhombic,Pmmm,178.48,6.2,3.84,3.93,11.82,90,90,90
16916,Ba2Cu2.94Y1Zn0.06O6.59,19.00 ,1990,10.1016/0921-4534(90)90328-C,15791,orthorhombic,Pmmm,178.48,6.2,3.84,3.93,11.82,90,90,90
16917,Ba2Cu2.94Y1Zn0.06O6.65,19.00 ,1990,10.1016/0921-4534(90)90328-C,15791,orthorhombic,Pmmm,178.48,6.2,3.84,3.93,11.82,90,90,90
16918,Ba2Cu2.94Y1Zn0.06O6.68,25.00 ,1996,10.1103/PhysRevLett.76.1074,15791,orthorhombic,Pmmm,178.48,6.2,3.84,3.93,11.82,90,90,90
16919,Ba2Cu2.94Y1Zn0.06O6.7,23.00 ,1995,10.1103/PhysRevB.51.15653,15791,orthorhombic,Pmmm,178.48,6.2,3.84,3.93,11.82,90,90,90
16920,Ba2Cu2.94Y1Zn0.06O6.73,35.00 ,1996,10.1103/PhysRevLett.76.1074,15791,orthorhombic,Pmmm,178.48,6.2,3.84,3.93,11.82,90,90,90
16921,Ba2Cu2.94Y1Zn0.06O6.75,37.00 ,1995,10.1103/PhysRevB.51.15653,15791,orthorhombic,Pmmm,178.48,6.2,3.84,3.93,11.82,90,90,90
16922,Ba2Cu2.94Y1Zn0.06O6.76,41.00 ,1990,10.1016/0921-4534(90)90328-C,15791,orthorhombic,Pmmm,178.48,6.2,3.84,3.93,11.82,90,90,90
16923,Ba2Cu2.94Y1Zn0.06O6.77,44.00 ,1995,10.1103/PhysRevB.51.15653,15791,orthorhombic,Pmmm,178.48,6.2,3.84,3.93,11.82,90,90,90
16924,Ba2Cu2.94Y1Zn0.06O6.83,55.00 ,1996,10.1103/PhysRevLett.76.1074,15791,orthorhombic,Pmmm,178.48,6.2,3.84,3.93,11.82,90,90,90
16925,Ba2Cu2.94Y1Zn0.06O6.84,61.00 ,1990,10.1016/0921-4534(90)90328-C,15791,orthorhombic,Pmmm,178.48,6.2,3.84,3.93,11.82,90,90,90
16926,Ba2Cu2.94Y1Zn0.06O6.93,75.00 ,1996,10.1103/PhysRevLett.76.1074,15791,orthorhombic,Pmmm,178.48,6.2,3.84,3.93,11.82,90,90,90
16927,Ba2Cu2.94Y1Zn0.06O6.95,65.00 ,1995,10.1103/PhysRevB.51.15653,15791,orthorhombic,Pmmm,178.48,6.2,3.84,3.93,11.82,90,90,90
16928,Ba2Cu2.94Y1Zn0.06O6.96,71.00 ,2004,10.1088/0953-8984/16/8/024,15791,orthorhombic,Pmmm,178.48,6.2,3.84,3.93,11.82,90,90,90
16929,Ba2Cu2.94Y1Zn0.06O6.97,68.00 ,1990,10.1016/0921-4534(90)90328-C,15791,orthorhombic,Pmmm,178.48,6.2,3.84,3.93,11.82,90,90,90
16930,Ba2Cu2.94Y1Zr0.06O6.81,92.00 ,1988,10.1016/0038-1098(88)91104-0,15791,orthorhombic,Pmmm,178.48,6.2,3.84,3.93,11.82,90,90,90
16931,Ba2Cu2.955Fe0.045Y1O6.89,72.00 ,1988,10.1016/0038-1098(88)91104-0,15791,orthorhombic,Pmmm,178.48,6.2,3.84,3.93,11.82,90,90,90
16932,Ba2Cu2.955Fe0.045Y1O6.93,91.00 ,1990,10.1016/0921-4534(91)90012-N,15791,orthorhombic,Pmmm,178.48,6.2,3.84,3.93,11.82,90,90,90
16933,Ba2Cu2.955Ni0.045Y1O6.95,86.00 ,1996,10.1088/0953-8984/8/5/003,15791,orthorhombic,Pmmm,178.48,6.2,3.84,3.93,11.82,90,90,90
16934,Ba2Cu2.955Y1Zn0.045O7,70.00 ,1995,10.1103/PhysRevB.52.10474,15791,orthorhombic,Pmmm,178.48,6.2,3.84,3.93,11.82,90,90,90
16935,Ba2Cu2.95Fe0.05Y1O6.55,18.00 ,1991,10.1016/0921-4534(91)91562-I,15791,orthorhombic,Pmmm,178.48,6.2,3.84,3.93,11.82,90,90,90
16936,Ba2Cu2.95Fe0.05Y1O6.6,26.00 ,1991,10.1016/0921-4534(91)91562-I,15791,orthorhombic,Pmmm,178.48,6.2,3.84,3.93,11.82,90,90,90
16937,Ba2Cu2.95Fe0.05Y1O6.64,37.00 ,1991,10.1016/0921-4534(91)91562-I,15791,orthorhombic,Pmmm,178.48,6.2,3.84,3.93,11.82,90,90,90
16938,Ba2Cu2.95Fe0.05Y1O6.69,44.00 ,1991,10.1016/0921-4534(91)91562-I,15791,orthorhombic,Pmmm,178.48,6.2,3.84,3.93,11.82,90,90,90
16939,Ba2Cu2.95Fe0.05Y1O6.73,53.00 ,1991,10.1016/0921-4534(91)91562-I,15791,orthorhombic,Pmmm,178.48,6.2,3.84,3.93,11.82,90,90,90
16940,Ba2Cu2.95Fe0.05Y1O6.79,68.00 ,1991,10.1016/0921-4534(91)91562-I,15791,orthorhombic,Pmmm,178.48,6.2,3.84,3.93,11.82,90,90,90
16941,Ba2Cu2.95Fe0.05Y1O6.84,76.00 ,1991,10.1016/0921-4534(91)91562-I,15791,orthorhombic,Pmmm,178.48,6.2,3.84,3.93,11.82,90,90,90
16942,Ba2Cu2.95Fe0.05Y1O6.9,89.00 ,1991,10.1016/0921-4534(91)91562-I,15791,orthorhombic,Pmmm,178.48,6.2,3.84,3.93,11.82,90,90,90
16943,Ba2Cu2.95Fe0.05Y1O6.92,92.00 ,1988,10.1103/PhysRevB.37.7458,15791,orthorhombic,Pmmm,178.48,6.2,3.84,3.93,11.82,90,90,90
16944,Y1Ba2Cu2.95Ga0.05O6.69,88.00 ,1994,10.1103/PhysRevB.50.1223,15791,orthorhombic,Pmmm,178.48,6.2,3.84,3.93,11.82,90,90,90
16945,Ba2Cu2.95Ni0.05Y1O6.93,80.00 ,2000,10.1103/PhysRevB.61.4314,15791,orthorhombic,Pmmm,178.48,6.2,3.84,3.93,11.82,90,90,90
16946,Ba2Cu2.95Ni0.05Y1O6.94,85.00 ,2000,10.1103/PhysRevB.61.4314,15791,orthorhombic,Pmmm,178.48,6.2,3.84,3.93,11.82,90,90,90
16947,Ba2Cu2.95Re0.05Y1O6.94,88.00 ,2001,10.1016/S0921-4534(01)00078-8,15791,orthorhombic,Pmmm,178.48,6.2,3.84,3.93,11.82,90,90,90
16948,Ba2Cu2.95Re0.05Y1O7.02,92.00 ,2001,10.1016/S0921-4534(01)00078-8,15791,orthorhombic,Pmmm,178.48,6.2,3.84,3.93,11.82,90,90,90
16949,Ba2Cu2.95Y1Zn0.05O6.47,18.00 ,2000,10.1103/PhysRevB.62.6761,11789,tetragonal,P4/mmm,183.5,5.88,3.89,3.89,12.12,90,90,90
16950,Ba2Cu2.95Y1Zn0.05O6.52,23.00 ,2000,10.1103/PhysRevB.62.6761,11789,tetragonal,P4/mmm,183.5,5.88,3.89,3.89,12.12,90,90,90
16951,Ba2Cu2.95Y1Zn0.05O6.56,24.00 ,2000,10.1103/PhysRevB.62.6761,15791,orthorhombic,Pmmm,178.48,6.2,3.84,3.93,11.82,90,90,90
16952,Ba2Cu2.95Y1Zn0.05O6.62,21.00 ,2000,10.1103/PhysRevB.62.6761,15791,orthorhombic,Pmmm,178.48,6.2,3.84,3.93,11.82,90,90,90
16953,Ba2Cu2.95Y1Zn0.05O6.63,25.00 ,2000,10.1103/PhysRevB.62.6761,15791,orthorhombic,Pmmm,178.48,6.2,3.84,3.93,11.82,90,90,90
16954,Ba2Cu2.95Y1Zn0.05O6.69,25.00 ,2000,10.1103/PhysRevB.62.6761,15791,orthorhombic,Pmmm,178.48,6.2,3.84,3.93,11.82,90,90,90
16955,Ba2Cu2.95Y1Zn0.05O6.7,25.00 ,2000,10.1103/PhysRevB.62.6761,15791,orthorhombic,Pmmm,178.48,6.2,3.84,3.93,11.82,90,90,90
16956,Ba2Cu2.95Y1Zn0.05O6.72,35.00 ,2000,10.1103/PhysRevB.62.6761,15791,orthorhombic,Pmmm,178.48,6.2,3.84,3.93,11.82,90,90,90
16957,Ba2Cu2.95Y1Zn0.05O6.8,60.00 ,2000,10.1103/PhysRevB.62.6761,15791,orthorhombic,Pmmm,178.48,6.2,3.84,3.93,11.82,90,90,90
16958,Ba2Cu2.95Y1Zn0.05O6.75,48.00 ,2000,10.1103/PhysRevB.62.6761,15791,orthorhombic,Pmmm,178.48,6.2,3.84,3.93,11.82,90,90,90
16959,Ba2Cu2.95Y1Zn0.05O6.85,66.00 ,,,15791,orthorhombic,Pmmm,178.48,6.2,3.84,3.93,11.82,90,90,90
16960,Ba2Cu2.961Y1Zn0.039O6.7,38.00 ,1999,10.1103/PhysRevB.59.R3948,15791,orthorhombic,Pmmm,178.48,6.2,3.84,3.93,11.82,90,90,90
16961,Ba2Cu2.961Y1Zn0.039O6.78,43.00 ,1999,10.1103/PhysRevB.60.R15055,15791,orthorhombic,Pmmm,178.48,6.2,3.84,3.93,11.82,90,90,90
16962,Ba2Cu2.975Y1Zn0.025O6.85,73.00 ,,,15791,orthorhombic,Pmmm,178.48,6.2,3.84,3.93,11.82,90,90,90
16963,Ba2Cu2.975Y1Zn0.025O6.93,83.00 ,1989,10.1016/0038-1098(89)90882-X,15791,orthorhombic,Pmmm,178.48,6.2,3.84,3.93,11.82,90,90,90
16964,Ba2Cu2.978Y1Zn0.022O6.93,83.00 ,2004,10.1088/0953-8984/16/8/024,15791,orthorhombic,Pmmm,178.48,6.2,3.84,3.93,11.82,90,90,90
16965,Ba2Cu2.97Y1Zn0.03O6.47,30.00 ,1990,10.1016/0921-4534(90)90328-C,11789,tetragonal,P4/mmm,183.5,5.88,3.89,3.89,12.12,90,90,90
16966,Ba2Cu2.97Y1Zn0.03O6.59,39.00 ,1990,10.1016/0921-4534(90)90328-C,15791,orthorhombic,Pmmm,178.48,6.2,3.84,3.93,11.82,90,90,90
16967,Ba2Cu2.97Y1Zn0.03O6.63,40.00 ,1995,10.1103/PhysRevB.52.R3884,15791,orthorhombic,Pmmm,178.48,6.2,3.84,3.93,11.82,90,90,90
16968,Ba2Cu2.97Y1Zn0.03O6.67,40.00 ,1990,10.1016/0921-4534(90)90328-C,15791,orthorhombic,Pmmm,178.48,6.2,3.84,3.93,11.82,90,90,90
16969,Ba2Cu2.97Y1Zn0.03O6.68,41.00 ,1995,10.1103/PhysRevB.52.R3884,15791,orthorhombic,Pmmm,178.48,6.2,3.84,3.93,11.82,90,90,90
16970,Ba2Cu2.97Y1Zn0.03O6.7,50.00 ,1995,10.1103/PhysRevB.52.R3884,15791,orthorhombic,Pmmm,178.48,6.2,3.84,3.93,11.82,90,90,90
16971,Ba2Cu2.97Y1Zn0.03O6.75,58.00 ,1995,10.1103/PhysRevB.52.R3884,15791,orthorhombic,Pmmm,178.48,6.2,3.84,3.93,11.82,90,90,90
16972,Ba2Cu2.97Y1Zn0.03O6.76,61.00 ,1990,10.1016/0921-4534(90)90328-C,15791,orthorhombic,Pmmm,178.48,6.2,3.84,3.93,11.82,90,90,90
16973,Ba2Cu2.97Y1Zn0.03O6.77,67.00 ,1995,10.1103/PhysRevB.52.R3884,15791,orthorhombic,Pmmm,178.48,6.2,3.84,3.93,11.82,90,90,90
16974,Ba2Cu2.97Y1Zn0.03O6.85,77.00 ,1996,,15791,orthorhombic,Pmmm,178.48,6.2,3.84,3.93,11.82,90,90,90
16975,Ba2Cu2.97Y1Zn0.03O6.9,81.00 ,1990,10.1016/0921-4534(90)90328-C,15791,orthorhombic,Pmmm,178.48,6.2,3.84,3.93,11.82,90,90,90
16976,Ba2Cu2.982Y1Zn0.018O6.75,58.00 ,2001,,15791,orthorhombic,Pmmm,178.48,6.2,3.84,3.93,11.82,90,90,90
16977,Ba2Cu2.982Y1Zn0.018O6.78,56.00 ,1999,10.1103/PhysRevB.60.R15055,15791,orthorhombic,Pmmm,178.48,6.2,3.84,3.93,11.82,90,90,90
16978,Ba2Cu2.982Y1Zn0.018O6.9,89.00 ,1997,10.1103/PhysRevLett.79.483,15791,orthorhombic,Pmmm,178.48,6.2,3.84,3.93,11.82,90,90,90
16979,Ba2Cu2.988Y1Zn0.012O6.75,62.00 ,2001,,15791,orthorhombic,Pmmm,178.48,6.2,3.84,3.93,11.82,90,90,90
16980,Ba2Cu2.994Y1Zn0.006O6.63,60.00 ,1988,10.1016/0038-1098(88)91104-0,15791,orthorhombic,Pmmm,178.48,6.2,3.84,3.93,11.82,90,90,90
16981,Ba2Cu2.995Y1Zn0.004O6.95,90.00 ,2000,10.1103/PhysRevB.61.3604,15791,orthorhombic,Pmmm,178.48,6.2,3.84,3.93,11.82,90,90,90
16982,Ba2Cu2.99Y1Zn0.01O7,87.00 ,1999,10.1103/PhysRevB.59.11217,15791,orthorhombic,Pmmm,178.48,6.2,3.84,3.93,11.82,90,90,90
16983,Ba2Cu2.985Ni0.015Y1O6.92,91.00 ,1996,10.1088/0953-8984/8/5/003,15791,orthorhombic,Pmmm,178.48,6.2,3.84,3.93,11.82,90,90,90
16984,Ba2Cu2.97Y1Zn0.03O6.93,82.00 ,1996,,15791,orthorhombic,Pmmm,178.48,6.2,3.84,3.93,11.82,90,90,90
16985,Ba2Cu2.97Y1Zn0.03O6.95,81.00 ,2000,10.1103/PhysRevB.61.3604,15791,orthorhombic,Pmmm,178.48,6.2,3.84,3.93,11.82,90,90,90
16986,Ba2Cu2.97Y1Zn0.03O6.97,79.00 ,1990,10.1016/0921-4534(90)90328-C,15791,orthorhombic,Pmmm,178.48,6.2,3.84,3.93,11.82,90,90,90
16987,Ba2Cu2.97Y1Zn0.03O6.98,80.00 ,2004,10.1088/0953-8984/16/8/024,15791,orthorhombic,Pmmm,178.48,6.2,3.84,3.93,11.82,90,90,90
16988,Ba2Cu2.985Y1Zn0.015O6.95,86.00 ,2004,,15791,orthorhombic,Pmmm,178.48,6.2,3.84,3.93,11.82,90,90,90
16989,Ba2Cu2.979Y1Zn0.021O7,80.00 ,1995,10.1088/0953-8984/16/8/024,15791,orthorhombic,Pmmm,178.48,6.2,3.84,3.93,11.82,90,90,90
16990,Ba2Cu2.98Fe0.02Y1O6.93,92.00 ,1988,10.1103/PhysRevB.37.7458,15791,orthorhombic,Pmmm,178.48,6.2,3.84,3.93,11.82,90,90,90
16991,Ba2Cu2.95Y1Zn0.05O6.94,74.00 ,1989,10.1016/0038-1098(89)90882-X,15791,orthorhombic,Pmmm,178.48,6.2,3.84,3.93,11.82,90,90,90
16992,Ba2Cu2.97Ni0.03Y1O6.94,89.00 ,1996,10.1088/0953-8984/8/5/003,15791,orthorhombic,Pmmm,178.48,6.2,3.84,3.93,11.82,90,90,90
16993,Ba2Cu2.97Ti0.03Y1O6.92,82.00 ,1995,10.1007/BF00728174,15791,orthorhombic,Pmmm,178.48,6.2,3.84,3.93,11.82,90,90,90
16994,Ba2Cu2.97Li0.03Y1O6.6,41.00 ,1999,10.1103/PhysRevLett.83.4381,15791,orthorhombic,Pmmm,178.48,6.2,3.84,3.93,11.82,90,90,90
16995,Y1Ba2Cu2.98Fe0.02O7,91.00 ,1993,10.1103/PhysRevB.48.9803,15791,orthorhombic,Pmmm,178.48,6.2,3.84,3.93,11.82,90,90,90
16996,Ba2Cu2.98Ni0.02Y1O6.94,86.00 ,2000,10.1103/PhysRevB.61.4314,15791,orthorhombic,Pmmm,178.48,6.2,3.84,3.93,11.82,90,90,90
16997,Ba2Cu2.98Ni0.02Y1O6.95,88.00 ,2000,10.1103/PhysRevB.61.4314,15791,orthorhombic,Pmmm,178.48,6.2,3.84,3.93,11.82,90,90,90
16998,Ba2Cu2.98Y1Zn0.02O7,85.00 ,1999,10.1103/PhysRevB.59.11217,15791,orthorhombic,Pmmm,178.48,6.2,3.84,3.93,11.82,90,90,90
16999,Ba2Cu2.98Y1Zr0.02O6.84,90.00 ,1988,10.1016/0038-1098(88)91104-0,15791,orthorhombic,Pmmm,178.48,6.2,3.84,3.93,11.82,90,90,90
17000,Ba2Cu2.991Y1Zn0.009O6.95,88.00 ,2014,10.1088/0953-8984/26/43/435702,15791,orthorhombic,Pmmm,178.48,6.2,3.84,3.93,11.82,90,90,90
17001,Ba2Cu2.993Y1Zn0.007O6.92,88.00 ,2004,10.1088/0953-8984/16/8/024,15791,orthorhombic,Pmmm,178.48,6.2,3.84,3.93,11.82,90,90,90
17002,Ba2Cu2.993Y1Zn0.007O7,84.00 ,1995,10.1103/PhysRevB.52.10474,15791,orthorhombic,Pmmm,178.48,6.2,3.84,3.93,11.82,90,90,90
17003,Ba2Cu2.9Fe0.1Y1O6.62,4.20 ,1994,10.1016/0921-4534(94)00352-1,15791,orthorhombic,Pmmm,178.48,6.2,3.84,3.93,11.82,90,90,90
17004,Ba2Cu2.9Fe0.1Y1O6.64,21.00 ,1991,10.1016/0921-4534(91)91562-I,15791,orthorhombic,Pmmm,178.48,6.2,3.84,3.93,11.82,90,90,90
17005,Ba2Cu2.9Fe0.1Y1O6.7,29.00 ,1991,10.1016/0921-4534(91)91562-I,15791,orthorhombic,Pmmm,178.48,6.2,3.84,3.93,11.82,90,90,90
17006,Ba2Cu2.9Fe0.1Y1O6.72,33.00 ,1994,10.1016/0921-4534(94)00352-1,15791,orthorhombic,Pmmm,178.48,6.2,3.84,3.93,11.82,90,90,90
17007,Ba2Cu2.9Fe0.1Y1O6.75,37.00 ,1991,10.1016/0921-4534(91)91562-I,15791,orthorhombic,Pmmm,178.48,6.2,3.84,3.93,11.82,90,90,90
17008,Ba2Cu2.9Fe0.1Y1O6.8,53.00 ,1991,10.1016/0921-4534(91)91562-I,15791,orthorhombic,Pmmm,178.48,6.2,3.84,3.93,11.82,90,90,90
17009,Ba2Cu2.9Fe0.1Y1O6.85,64.00 ,1991,10.1016/0921-4534(91)91562-I,15791,orthorhombic,Pmmm,178.48,6.2,3.84,3.93,11.82,90,90,90
17010,Ba2Cu2.9Fe0.1Y1O6.9,75.00 ,1991,10.1016/0921-4534(91)91562-I,15791,orthorhombic,Pmmm,178.48,6.2,3.84,3.93,11.82,90,90,90
17011,Ba2Cu2.9Fe0.1Y1O6.929,71.00 ,2005,10.1103/PhysRevB.71.104503,15791,orthorhombic,Pmmm,178.48,6.2,3.84,3.93,11.82,90,90,90
17012,Ba2Cu2.9Fe0.1Y1O7,81.00 ,1994,10.1016/0921-4534(94)00352-1,15791,orthorhombic,Pmmm,178.48,6.2,3.84,3.93,11.82,90,90,90
17013,Ba2Cu2.9Fe0.1Y1O7.293,87.00 ,2005,10.1103/PhysRevB.71.104503,11695,tetragonal,P4/mmm,178.98,6.33,3.93,3.93,11.57,90,90,90
17014,Ba2Cu2.9Ga0.1Y1O6.8,81.00 ,1994,10.1016/0921-4534(94)00352-1,15791,orthorhombic,Pmmm,178.48,6.2,3.84,3.93,11.82,90,90,90
17015,Ba2Cu2.9La1O6.8,45.00 ,1987,10.1103/PhysRevB.35.7129,11967,orthorhombic,Pmmm,185.23,6.42,3.91,3.98,11.9,90,90,90
17016,Ba2Cu2.9La1O6.82,45.00 ,1989,10.1103/PhysRevB.40.6771,11967,orthorhombic,Pmmm,185.23,6.42,3.91,3.98,11.9,90,90,90
17017,Ba2Cu2.9Ni0.1Y1O6.56,4.30 ,1994,10.1016/0921-4534(94)00352-1,15791,orthorhombic,Pmmm,178.48,6.2,3.84,3.93,11.82,90,90,90
17018,Ba2Cu2.9Ni0.1Y1O6.61,21.00 ,1994,10.1016/0921-4534(94)00352-1,15791,orthorhombic,Pmmm,178.48,6.2,3.84,3.93,11.82,90,90,90
17019,Ba2Cu2.9Ni0.1Y1O6.71,29.00 ,1994,10.1016/0921-4534(94)00352-1,15791,orthorhombic,Pmmm,178.48,6.2,3.84,3.93,11.82,90,90,90
