Repository: ljcj007/SuperBand

# SuperBand
The SuperBand database is an open access energy structure database for superconductors that have been synthesized experimentally before 2024-04.  It provides tools for data-mining and machine learning techniques. The universal features provided on our web https://www.superband.work/ interface facilitate the design of novel superconductors with a wide-range of applications. We describe the database and the algorithm to generate it in our paper [1] https://arxiv.org/abs/2409.09419.

# Using the SuperBand
The SuperBand website http://www.superband.work/ offers a visual interface for exploring lattice structures, electronic band structures, and Fermi surface plots, providing an intui

File: superband.csv (part 21 of 25)
id,formula,Tc,Time,doi,cif,system,SG_num,SG_syb,density,,,,,,
17020,Ba2Cu2.9Ni0.1Y1O6.77,44.00 ,1994,10.1016/0921-4534(94)00352-1,15791,orthorhombic,Pmmm,178.48,6.2,3.84,3.93,11.82,90,90,90
17021,Ba2Cu2.9Ni0.1Y1O6.85,55.00 ,1994,10.1016/0921-4534(94)00352-1,15791,orthorhombic,Pmmm,178.48,6.2,3.84,3.93,11.82,90,90,90
17022,Ba2Cu2.9Ni0.1Y1O6.87,55.00 ,1988,10.1103/PhysRevB.37.7458,15791,orthorhombic,Pmmm,178.48,6.2,3.84,3.93,11.82,90,90,90
17023,Ba2Cu2.9Ni0.1Y1O6.93,75.00 ,2000,10.1103/PhysRevB.61.4314,15791,orthorhombic,Pmmm,178.48,6.2,3.84,3.93,11.82,90,90,90
17024,Ba2Cu2.9Ni0.1Y1O6.95,70.00 ,2000,10.1103/PhysRevB.61.4314,15791,orthorhombic,Pmmm,178.48,6.2,3.84,3.93,11.82,90,90,90
17025,Ba2Cu2.9Re0.1Y1O7,92.00 ,2001,10.1016/S0921-4534(01)00078-8,15791,orthorhombic,Pmmm,178.48,6.2,3.84,3.93,11.82,90,90,90
17026,Ba2Cu2.9Re0.1Y1O7.08,90.00 ,2001,10.1016/S0921-4534(01)00078-8,15791,orthorhombic,Pmmm,178.48,6.2,3.84,3.93,11.82,90,90,90
17027,Ba2Cu2.9Re0.1Y1O7.09,91.00 ,2001,10.1016/S0921-4534(01)00078-8,15791,orthorhombic,Pmmm,178.48,6.2,3.84,3.93,11.82,90,90,90
17028,Ba2Cu2.9Y1Zn0.1O6.81,55.00 ,1988,10.1103/PhysRevB.37.7458,15791,orthorhombic,Pmmm,178.48,6.2,3.84,3.93,11.82,90,90,90
17029,Ba2Cu2.9Y1Zn0.1O6.85,50.00 ,,,15791,orthorhombic,Pmmm,178.48,6.2,3.84,3.93,11.82,90,90,90
17030,Ba2Cu2.9Y1Zn0.1O6.88,4.30 ,1994,10.1016/0921-4534(94)00352-1,15791,orthorhombic,Pmmm,178.48,6.2,3.84,3.93,11.82,90,90,90
17031,Ba2Cu2.9Y1Zn0.1O6.93,23.00 ,1994,10.1016/0921-4534(94)00352-1,15791,orthorhombic,Pmmm,178.48,6.2,3.84,3.93,11.82,90,90,90
17032,Ba2Cu2.9Y1Zn0.1O6.94,57.00 ,1989,10.1016/0038-1098(89)90566-8,15791,orthorhombic,Pmmm,178.48,6.2,3.84,3.93,11.82,90,90,90
17033,Ba2Cu2.9Y1Zn0.1O6.99,44.00 ,1994,10.1016/0921-4534(94)00352-1,15791,orthorhombic,Pmmm,178.48,6.2,3.84,3.93,11.82,90,90,90
17034,Ba2Cu2.9Y1Zn0.1O7,52.00 ,1994,10.1016/0921-4534(94)00352-1,15791,orthorhombic,Pmmm,178.48,6.2,3.84,3.93,11.82,90,90,90
17035,Ba2Cu3.85Y1O6.85,93.00 ,1987,10.1103/PhysRevLett.58.2249,15791,orthorhombic,Pmmm,178.48,6.2,3.84,3.93,11.82,90,90,90
17036,Ba2Cu3Dy0.7Pr0.3O6.9,54.00 ,1996,10.1016/0921-4534(96)00461-3,17036,orthorhombic,Pmmm,523.23,6.96,3.84,3.89,35.03,90,90,90
17037,Ba2Cu3Dy0.85Pr0.15O6.9,77.00 ,1996,10.1016/0921-4534(96)00461-3,15931,orthorhombic,Pmmm,178.5,6.88,3.84,3.95,11.79,90,90,90
17038,Ba2Cu3Dy0.95Pr0.05O6.9,91.00 ,1996,10.1016/0921-4534(96)00461-3,15931,orthorhombic,Pmmm,178.5,6.88,3.84,3.95,11.79,90,90,90
17039,Ba2Cu3Dy1O6.68,90.00 ,1996,10.1103/PhysRevB.53.14637,15931,orthorhombic,Pmmm,178.5,6.88,3.84,3.95,11.79,90,90,90
17040,Ba2Cu3Dy1O6.75,94.00 ,1994,10.1103/PhysRevB.50.1223,15931,orthorhombic,Pmmm,178.5,6.88,3.84,3.95,11.79,90,90,90
17041,Ba2Cu3Dy1O6.79,90.00 ,1996,10.1103/PhysRevB.53.14637,15931,orthorhombic,Pmmm,178.5,6.88,3.84,3.95,11.79,90,90,90
17042,Ba2Cu3Dy1O6.82,93.00 ,1987,10.1103/PhysRevB.36.226,15931,orthorhombic,Pmmm,178.5,6.88,3.84,3.95,11.79,90,90,90
17043,Ba2Cu3Dy1O6.84,90.00 ,1996,10.1103/PhysRevB.53.14637,15931,orthorhombic,Pmmm,178.5,6.88,3.84,3.95,11.79,90,90,90
17044,Ba2Cu3Dy1O6.879,86.00 ,1994,10.1016/0167-577X(94)90119-8,15931,orthorhombic,Pmmm,178.5,6.88,3.84,3.95,11.79,90,90,90
17045,Ba2Cu3Dy1O6.9,92.00 ,1996,10.1103/PhysRevB.53.14637,15931,orthorhombic,Pmmm,178.5,6.88,3.84,3.95,11.79,90,90,90
17046,Ba2Cu3Er0.85Hf0.15O6.813,80.00 ,1996,10.1016/0921-4534(96)00142-6,11930,orthorhombic,Pmmm,177.81,6.95,3.83,3.93,11.79,90,90,90
17047,Ba2Cu3Er0.8Hf0.2O6.772,79.00 ,1996,10.1016/0921-4534(96)00142-6,16630,tetragonal,P4/mmm,174.72,6.94,3.85,3.85,11.79,90,90,90
17048,Ba2Cu3Er0.95Hf0.05O6.938,86.00 ,1996,10.1016/0921-4534(96)00142-6,11930,orthorhombic,Pmmm,177.81,6.95,3.83,3.93,11.79,90,90,90
17049,Ba2Cu3Er0.9Hf0.1O6.862,83.00 ,1996,10.1016/0921-4534(96)00142-6,11930,orthorhombic,Pmmm,177.81,6.95,3.83,3.93,11.79,90,90,90
17050,Ba2Cu3Er1O6.15,35.00 ,1989,10.1103/PhysRevB.39.9099,16630,tetragonal,P4/mmm,174.72,6.94,3.85,3.85,11.79,90,90,90
17051,Ba2Cu3Er1O6.31,55.00 ,1989,10.1103/PhysRevB.39.9099,16630,tetragonal,P4/mmm,174.72,6.94,3.85,3.85,11.79,90,90,90
17052,Ba2Cu3Er1O6.6,75.00 ,,,11930,orthorhombic,Pmmm,177.81,6.95,3.83,3.93,11.79,90,90,90
17053,Ba2Cu3Er1O6.67,85.00 ,1989,10.1103/PhysRevB.39.9099,11930,orthorhombic,Pmmm,177.81,6.95,3.83,3.93,11.79,90,90,90
17054,Ba2Cu3Er1O6.78,78.00 ,1989,10.1103/PhysRevB.40.4472,11930,orthorhombic,Pmmm,177.81,6.95,3.83,3.93,11.79,90,90,90
17055,Ba2Cu3Er1O6.82,92.00 ,1987,10.1103/PhysRevB.36.226,11930,orthorhombic,Pmmm,177.81,6.95,3.83,3.93,11.79,90,90,90
17056,Ba2Cu3Er1O6.85,93.00 ,1994,10.1103/PhysRevB.50.1223,11930,orthorhombic,Pmmm,177.81,6.95,3.83,3.93,11.79,90,90,90
17057,Ba2Cu3Er1O6.91,92.00 ,1989,10.1103/PhysRevB.39.9099,11930,orthorhombic,Pmmm,177.81,6.95,3.83,3.93,11.79,90,90,90
17058,Ba2Cu3Er1O6.92,90.00 ,1995,10.1016/0921-4534(94)02438-3,11930,orthorhombic,Pmmm,177.81,6.95,3.83,3.93,11.79,90,90,90
17059,Ba2Cu3Er1O6.93,91.00 ,2000,10.1103/PhysRevB.61.11752,11930,orthorhombic,Pmmm,177.81,6.95,3.83,3.93,11.79,90,90,90
17060,Ba2Cu3Er1O6.935,88.00 ,1993,10.1016/0038-1098(93)90065-U,11930,orthorhombic,Pmmm,177.81,6.95,3.83,3.93,11.79,90,90,90
17061,Ba2Cu3Er1O6.94,92.00 ,1996,,11930,orthorhombic,Pmmm,177.81,6.95,3.83,3.93,11.79,90,90,90
17062,Ba2Cu3Er1O6.953,91.00 ,1996,10.1016/0921-4534(96)00142-6,11930,orthorhombic,Pmmm,177.81,6.95,3.83,3.93,11.79,90,90,90
17063,Ba2Cu3Eu0.8Pr0.2O6.7,65.00 ,2001,10.1016/S0921-4534(00)01779-2,17063,tetragonal,P4/mmm,710.86,6.66,7.76,7.76,11.81,90,90,90
17064,Ba2Cu3Eu0.8Pr0.2O6.97,58.00 ,1991,10.1103/PhysRevB.44.6999,16560,tetragonal,P4/mmm,177.72,6.68,3.88,3.88,11.81,90,90,90
17065,Ba2Cu3Eu0.9Pr0.1O6.78,83.00 ,2001,10.1016/S0921-4534(00)01779-2,11941,orthorhombic,Fmmm,370.67,6.46,12.7,12.68,5.54,77.61,77.16,25.23
17066,Ba2Cu3Eu0.9Pr0.1O6.95,79.00 ,1991,10.1103/PhysRevB.44.6999,11941,orthorhombic,Fmmm,370.67,6.46,12.7,12.68,5.54,77.61,77.16,25.23
17067,Ba2Cu3Eu1O6.76,77.00 ,1988,10.1016/0038-1098(88)91104-0,11941,orthorhombic,Fmmm,370.67,6.46,12.7,12.68,5.54,77.61,77.16,25.23
17068,Ba2Cu3Eu1O6.82,94.00 ,1994,10.1103/PhysRevB.50.1223,11941,orthorhombic,Fmmm,370.67,6.46,12.7,12.68,5.54,77.61,77.16,25.23
17069,Ba2Cu3Eu1O6.88,94.00 ,1988,10.1016/0038-1098(88)91104-0,11941,orthorhombic,Fmmm,370.67,6.46,12.7,12.68,5.54,77.61,77.16,25.23
17070,Ba2Cu3Eu1O6.9,94.00 ,2001,10.1016/S0921-4534(00)01779-2,11941,orthorhombic,Fmmm,370.67,6.46,12.7,12.68,5.54,77.61,77.16,25.23
17071,Ba2Cu3Eu1O6.94,94.00 ,1996,10.1063/1.362900,11941,orthorhombic,Fmmm,370.67,6.46,12.7,12.68,5.54,77.61,77.16,25.23
17072,Ba2Cu3Eu1O6.97,95.00 ,1991,10.1103/PhysRevB.44.6999,11941,orthorhombic,Fmmm,370.67,6.46,12.7,12.68,5.54,77.61,77.16,25.23
17073,Ba2Cu3Eu1O7.01,90.00 ,,,11941,orthorhombic,Fmmm,370.67,6.46,12.7,12.68,5.54,77.61,77.16,25.23
17074,Ba2Cu3Eu1O7.1,95.00 ,1987,10.1103/PhysRevB.36.226,11941,orthorhombic,Fmmm,370.67,6.46,12.7,12.68,5.54,77.61,77.16,25.23
17075,Ba2Cu3Gd0.85Hf0.15O6.84,82.00 ,1998,10.1023/A:1022644203794,15810,orthorhombic,Pmmm,179.86,6.78,3.87,3.93,11.84,90,90,90
17076,Ba2Cu3Gd0.85Mo0.15O6.855,59.00 ,1997,10.1016/S0921-4534(97)01664-X,15810,orthorhombic,Pmmm,179.86,6.78,3.87,3.93,11.84,90,90,90
17077,Ba2Cu3Gd0.8Hf0.2O6.79,80.00 ,1998,10.1023/A:1022644203794,16548,tetragonal,P4/mmm,177.02,6.75,3.87,3.87,11.81,90,90,90
17078,Ba2Cu3Gd0.8Mo0.2O6.807,53.00 ,1997,10.1016/S0921-4534(97)01664-X,16548,tetragonal,P4/mmm,177.02,6.75,3.87,3.87,11.81,90,90,90
17079,Ba2Cu3Gd0.8Pr0.2O6.95,53.00 ,1991,10.1103/PhysRevB.44.7042,11948,orthorhombic,Pmmm,719.45,6.74,7.73,7.86,11.84,90,90,90
17080,Ba2Cu3Gd0.8Pr0.2O7,58.00 ,1994,10.1103/PhysRevB.49.15993,11948,orthorhombic,Pmmm,719.45,6.74,7.73,7.86,11.84,90,90,90
17081,Ba2Cu3Gd0.95Hf0.05O6.91,87.00 ,1998,10.1023/A:1022644203794,15810,orthorhombic,Pmmm,179.86,6.78,3.87,3.93,11.84,90,90,90
17082,Ba2Cu3Gd0.95Mo0.05O6.948,82.00 ,1997,10.1016/S0921-4534(97)01664-X,15810,orthorhombic,Pmmm,179.86,6.78,3.87,3.93,11.84,90,90,90
17083,Ba2Cu3Gd0.9Hf0.1O6.88,84.00 ,1998,10.1023/A:1022644203794,15810,orthorhombic,Pmmm,179.86,6.78,3.87,3.93,11.84,90,90,90
17084,Ba2Cu3Gd0.9Mo0.1O6.907,66.00 ,1997,10.1016/S0921-4534(97)01664-X,15810,orthorhombic,Pmmm,179.86,6.78,3.87,3.93,11.84,90,90,90
17085,Ba2Cu3Gd0.9Pr0.1O6.95,74.00 ,1991,10.1103/PhysRevB.44.7042,15810,orthorhombic,Pmmm,179.86,6.78,3.87,3.93,11.84,90,90,90
17086,Ba2Cu3Gd1O6.758,92.00 ,1994,10.1016/0167-577X(94)90119-8,15810,orthorhombic,Pmmm,179.86,6.78,3.87,3.93,11.84,90,90,90
17087,Ba2Cu3Gd1O6.8,81.00 ,1989,10.1063/1.101528,15810,orthorhombic,Pmmm,179.86,6.78,3.87,3.93,11.84,90,90,90
17088,Ba2Cu3Gd1O6.89,93.00 ,1988,,15810,orthorhombic,Pmmm,179.86,6.78,3.87,3.93,11.84,90,90,90
17089,Ba2Cu3Gd1O6.9,92.00 ,1988,10.1143/JJAP.27.L1307,15810,orthorhombic,Pmmm,179.86,6.78,3.87,3.93,11.84,90,90,90
17090,Ba2Cu3Gd1O6.94,91.00 ,1998,10.1023/A:1022644203794,15810,orthorhombic,Pmmm,179.86,6.78,3.87,3.93,11.84,90,90,90
17091,Ba2Cu3Gd1O6.95,90.00 ,1991,10.1103/PhysRevB.44.7042,15810,orthorhombic,Pmmm,179.86,6.78,3.87,3.93,11.84,90,90,90
17092,Ba2Cu3Gd1O6.969,91.00 ,1997,10.1016/S0921-4534(97)01664-X,15810,orthorhombic,Pmmm,179.86,6.78,3.87,3.93,11.84,90,90,90
17093,Ba2Cu3Gd1O6.98,94.00 ,2001,,15810,orthorhombic,Pmmm,179.86,6.78,3.87,3.93,11.84,90,90,90
17094,Ba2Cu3Gd1O6.99,94.00 ,1989,10.1016/0921-4534(89)90366-3,15810,orthorhombic,Pmmm,179.86,6.78,3.87,3.93,11.84,90,90,90
17095,Ba2Cu3Gd1O7.08,94.00 ,1987,10.1103/PhysRevB.36.226,15810,orthorhombic,Pmmm,179.86,6.78,3.87,3.93,11.84,90,90,90
17096,Ba2Cu3Ho1O6.71,93.00 ,1987,10.1103/PhysRevB.36.226,11956,orthorhombic,Pmmm,177.31,6.95,3.84,3.92,11.79,90,90,90
17097,Ba2Cu3Ho1O6.9,92.00 ,1988,10.1103/PhysRevB.38.2455,11956,orthorhombic,Pmmm,177.31,6.95,3.84,3.92,11.79,90,90,90
17098,Ba2Cu3Ho1O6.96,92.00 ,1996,10.1016/0921-4534(96)00181-5,11956,orthorhombic,Pmmm,177.31,6.95,3.84,3.92,11.79,90,90,90
17099,Ba2Cu3K0.05Y0.95O6.6,89.00 ,1994,10.1143/JJAP.33.L219,15791,orthorhombic,Pmmm,178.48,6.2,3.84,3.93,11.82,90,90,90
17100,Ba2Cu3K0.15Y0.85O6.48,90.15 ,1994,10.1143/JJAP.33.L219,15850,orthorhombic,Pmmm,361.33,6.05,3.91,7.72,11.97,90,90,90
17101,Ba2Cu3K0.1Y0.9O6.51,92.05 ,1994,10.1143/JJAP.33.L219,15791,orthorhombic,Pmmm,178.48,6.2,3.84,3.93,11.82,90,90,90
17102,Ba2Cu3La0.01Y0.99O7.07,91.00 ,2003,10.1103/PhysRevB.68.064502,15791,orthorhombic,Pmmm,178.48,6.2,3.84,3.93,11.82,90,90,90
17103,Ba2Cu3La0.05Y0.95O6.58,94.00 ,1994,10.1143/JJAP.33.L219,15791,orthorhombic,Pmmm,178.48,6.2,3.84,3.93,11.82,90,90,90
17104,Ba2Cu3La0.1Y0.9O6.62,92.00 ,1994,10.1143/JJAP.33.L219,15791,orthorhombic,Pmmm,178.48,6.2,3.84,3.93,11.82,90,90,90
17105,Ba2Cu3La0.1Y0.9O6.97,91.00 ,2003,10.1103/PhysRevB.68.064502,15791,orthorhombic,Pmmm,178.48,6.2,3.84,3.93,11.82,90,90,90
17106,Ba2Cu3La0.2Y0.8O6.9,84.00 ,2003,10.1103/PhysRevB.68.064502,16536,orthorhombic,Pmm2,694.49,6.25,7.64,7.77,11.7,90,90,90
17107,Ba2Cu3La0.3Y0.7O6.92,83.00 ,2003,10.1103/PhysRevB.68.064502,16536,orthorhombic,Pmm2,694.49,6.25,7.64,7.77,11.7,90,90,90
17108,Ba2Cu3La0.7Y0.3O6.98,82.00 ,2003,10.1103/PhysRevB.68.064502,16533,tetragonal,P4mm,723.7,6.58,7.84,7.84,11.77,90,90,90
17109,Ba2Cu3La0.9Y0.1O7.05,79.00 ,2003,10.1103/PhysRevB.68.064502,11967,orthorhombic,Pmmm,185.23,6.42,3.91,3.98,11.9,90,90,90
17110,Ba2Cu3La1O6.85,93.00 ,1989,10.1103/PhysRevB.40.6771,11967,orthorhombic,Pmmm,185.23,6.42,3.91,3.98,11.9,90,90,90
17111,Ba2Cu3La1O6.89,76.00 ,1995,10.1016/0921-4534(95)00487-4,11967,orthorhombic,Pmmm,185.23,6.42,3.91,3.98,11.9,90,90,90
17112,Ba2Cu3La1O6.95,74.00 ,2003,10.1103/PhysRevB.68.064502,11967,orthorhombic,Pmmm,185.23,6.42,3.91,3.98,11.9,90,90,90
17113,Ba2Cu3Nd0.75Pr0.25O6.85,9.20 ,1996,10.1016/0921-4534(95)00752-0,16675,orthorhombic,Pmmm,711.99,6.73,7.74,7.83,11.75,90,90,90
17114,Ba2Cu3Nd0.75Pr0.25O6.96,12.00 ,1988,10.1143/JJAP.27.1862,16675,orthorhombic,Pmmm,711.99,6.73,7.74,7.83,11.75,90,90,90
17115,Ba2Cu3Nd0.85Pr0.15O6.75,22.00 ,1996,10.1016/0921-4534(95)00752-0,15811,orthorhombic,Pmmm,183.41,6.53,3.89,3.96,11.9,90,90,90
17116,Ba2Cu3Nd0.8Pr0.2O6.75,9.80 ,1996,10.1016/0921-4534(95)00752-0,16675,orthorhombic,Pmmm,711.99,6.73,7.74,7.83,11.75,90,90,90
17117,Ba2Cu3Nd0.8Pr0.2O6.81,50.00 ,1998,10.1023/A:1022605916820,16675,orthorhombic,Pmmm,711.99,6.73,7.74,7.83,11.75,90,90,90
17118,Ba2Cu3Nd0.8Pr0.2O6.85,30.00 ,1996,10.1016/0921-4534(95)00752-0,16675,orthorhombic,Pmmm,711.99,6.73,7.74,7.83,11.75,90,90,90
17119,Ba2Cu3Nd0.95Pr0.05O6.6,4.10 ,1996,10.1016/0921-4534(95)00752-0,15811,orthorhombic,Pmmm,183.41,6.53,3.89,3.96,11.9,90,90,90
17120,Ba2Cu3Nd0.95Pr0.05O6.65,27.00 ,1996,10.1016/0921-4534(95)00752-0,15811,orthorhombic,Pmmm,183.41,6.53,3.89,3.96,11.9,90,90,90
17121,Ba2Cu3Nd0.95Pr0.05O6.75,46.00 ,1996,10.1016/0921-4534(95)00752-0,15811,orthorhombic,Pmmm,183.41,6.53,3.89,3.96,11.9,90,90,90
17122,Ba2Cu3Nd0.95Pr0.05O6.85,57.00 ,1996,10.1016/0921-4534(95)00752-0,15811,orthorhombic,Pmmm,183.41,6.53,3.89,3.96,11.9,90,90,90
17123,Ba2Cu3Nd0.9Pr0.1O6.65,17.00 ,1996,10.1016/0921-4534(95)00752-0,15811,orthorhombic,Pmmm,183.41,6.53,3.89,3.96,11.9,90,90,90
17124,Ba2Cu3Nd0.9Pr0.1O6.75,36.00 ,1996,10.1016/0921-4534(95)00752-0,15811,orthorhombic,Pmmm,183.41,6.53,3.89,3.96,11.9,90,90,90
17125,Ba2Cu3Nd0.9Pr0.1O6.85,48.00 ,1996,10.1016/0921-4534(95)00752-0,15811,orthorhombic,Pmmm,183.41,6.53,3.89,3.96,11.9,90,90,90
17126,Ba2Cu3Nd1O6.09,91.00 ,1999,10.1103/PhysRevB.59.3870,16564,tetragonal,P4/mmm,179.29,6.55,3.89,3.89,11.83,90,90,90
17127,Ba2Cu3Nd1O6.23,61.00 ,1999,10.1103/PhysRevB.59.3870,16564,tetragonal,P4/mmm,179.29,6.55,3.89,3.89,11.83,90,90,90
17128,Ba2Cu3Nd1O6.6,14.00 ,1996,10.1016/0921-4534(95)00752-0,15811,orthorhombic,Pmmm,183.41,6.53,3.89,3.96,11.9,90,90,90
17129,Ba2Cu3Nd1O6.65,34.00 ,1996,10.1016/0921-4534(95)00752-0,15811,orthorhombic,Pmmm,183.41,6.53,3.89,3.96,11.9,90,90,90
17130,Ba2Cu3Nd1O6.67,29.00 ,,,15811,orthorhombic,Pmmm,183.41,6.53,3.89,3.96,11.9,90,90,90
17131,Ba2Cu3Nd1O6.75,53.00 ,1996,10.1016/0921-4534(95)00752-0,15811,orthorhombic,Pmmm,183.41,6.53,3.89,3.96,11.9,90,90,90
17132,Ba2Cu3Nd1O6.76,94.00 ,1994,10.1103/PhysRevB.50.1223,15811,orthorhombic,Pmmm,183.41,6.53,3.89,3.96,11.9,90,90,90
17133,Ba2Cu3Nd1O6.78,63.00 ,1995,10.1103/PhysRevB.51.15429,15811,orthorhombic,Pmmm,183.41,6.53,3.89,3.96,11.9,90,90,90
17134,Ba2Cu3Nd1O6.81,92.00 ,1994,10.1016/0921-4534(94)90321-2,15811,orthorhombic,Pmmm,183.41,6.53,3.89,3.96,11.9,90,90,90
17135,Ba2Cu3Nd1O6.82,95.00 ,1998,10.1023/A:1022605916820,15811,orthorhombic,Pmmm,183.41,6.53,3.89,3.96,11.9,90,90,90
17136,Ba2Cu3Nd1O6.84,93.00 ,1990,10.1016/0921-4534(90)90171-A,15811,orthorhombic,Pmmm,183.41,6.53,3.89,3.96,11.9,90,90,90
17137,Ba2Cu3Nd1O6.85,67.00 ,1996,10.1016/0921-4534(95)00752-0,15811,orthorhombic,Pmmm,183.41,6.53,3.89,3.96,11.9,90,90,90
17138,Ba2Cu3Nd1O6.86,79.00 ,1988,10.1143/JJAP.27.1862,15811,orthorhombic,Pmmm,183.41,6.53,3.89,3.96,11.9,90,90,90
17139,Ba2Cu3Nd1O6.93,92.00 ,1996,10.1016/0921-4534(96)00456-X,15811,orthorhombic,Pmmm,183.41,6.53,3.89,3.96,11.9,90,90,90
17140,Ba2Cu3Nd1O6.94,90.00 ,1995,10.1103/PhysRevB.51.15429,15811,orthorhombic,Pmmm,183.41,6.53,3.89,3.96,11.9,90,90,90
17141,Ba2Cu3Nd1O6.95,89.00 ,1997,10.1557/JMR.1997.0385,15811,orthorhombic,Pmmm,183.41,6.53,3.89,3.96,11.9,90,90,90
17142,Ba2Cu3Nd1O6.98,91.00 ,1999,10.1016/S0921-4534(99)00316-0,15811,orthorhombic,Pmmm,183.41,6.53,3.89,3.96,11.9,90,90,90
17143,Ba2Cu3Nd1O7.04,83.00 ,1988,10.1103/PhysRevB.38.2450,15811,orthorhombic,Pmmm,183.41,6.53,3.89,3.96,11.9,90,90,90
17144,Ba2Cu3Nd1O7.16,95.00 ,1987,10.1103/PhysRevB.36.226,15811,orthorhombic,Pmmm,183.41,6.53,3.89,3.96,11.9,90,90,90
17145,,,,,,,,,,,,,,,
17146,Ba2Cu3Pr0.05Y0.95O6.85,86.00 ,1991,10.1016/0921-4534(91)90779-X,15791,orthorhombic,Pmmm,178.48,6.2,3.84,3.93,11.82,90,90,90
17147,Ba2Cu3Pr0.05Y0.95O6.95,92.00 ,1989,10.1103/PhysRevLett.63.2516,15791,orthorhombic,Pmmm,178.48,6.2,3.84,3.93,11.82,90,90,90
17148,Ba2Cu3Pr0.05Y0.95O6.96,92.00 ,1992,,15791,orthorhombic,Pmmm,178.48,6.2,3.84,3.93,11.82,90,90,90
17149,Ba2Cu3Pr0.05Y0.95O6.965,88.00 ,1997,,15791,orthorhombic,Pmmm,178.48,6.2,3.84,3.93,11.82,90,90,90
17150,Ba2Cu3Pr0.05Y0.95O6.97,92.00 ,1990,10.1103/PhysRevB.42.6801,15791,orthorhombic,Pmmm,178.48,6.2,3.84,3.93,11.82,90,90,90
17151,Ba2Cu3Pr0.05Yb0.95O6.9,89.00 ,1994,10.1016/0921-4534(94)90501-0,15989,orthorhombic,Pmmm,170.76,7.3,3.81,3.84,11.68,90,90,90
17152,Ba2Cu3Pr0.075Yb0.925O6.97,89.00 ,1996,10.1103/PhysRevB.53.11855,15989,orthorhombic,Pmmm,170.76,7.3,3.81,3.84,11.68,90,90,90
17153,Ba2Cu3Pr0.15Y0.85O6.65,53.00 ,1996,10.1016/0921-4534(95)00752-0,15791,orthorhombic,Pmmm,178.48,6.2,3.84,3.93,11.82,90,90,90
17154,Ba2Cu3Pr0.15Y0.85O6.8,59.00 ,1996,10.1016/0921-4534(95)00752-0,15791,orthorhombic,Pmmm,178.48,6.2,3.84,3.93,11.82,90,90,90
17155,Ba2Cu3Pr0.15Y0.85O6.84,75.00 ,1991,10.1016/0921-4534(91)90779-X,15791,orthorhombic,Pmmm,178.48,6.2,3.84,3.93,11.82,90,90,90
17156,Ba2Cu3Pr0.15Y0.85O6.95,82.00 ,1995,10.1103/PhysRevLett.63.2516,15791,orthorhombic,Pmmm,178.48,6.2,3.84,3.93,11.82,90,90,90
17157,Ba2Cu3Pr0.15Y0.85O6.97,82.00 ,1992,10.1016/0921-4534(92)90642-P,15791,orthorhombic,Pmmm,178.48,6.2,3.84,3.93,11.82,90,90,90
17158,Ba2Cu3Pr0.15Y0.85O6.98,79.00 ,1996,10.1016/0921-4534(95)00752-0,15791,orthorhombic,Pmmm,178.48,6.2,3.84,3.93,11.82,90,90,90
17159,Ba2Cu3Pr0.1Sm0.9O6.55,12.00 ,2000,10.1143/JPSJ.69.170,11679,orthorhombic,Pmmm,181.06,6.67,3.88,3.94,11.85,90,90,90
17160,Ba2Cu3Pr0.1Sm0.9O6.65,31.00 ,2000,10.1143/JPSJ.69.170,11679,orthorhombic,Pmmm,181.06,6.67,3.88,3.94,11.85,90,90,90
17161,Ba2Cu3Pr0.1Sm0.9O6.75,36.00 ,2000,10.1143/JPSJ.69.170,11679,orthorhombic,Pmmm,181.06,6.67,3.88,3.94,11.85,90,90,90
17162,Ba2Cu3Pr0.1Sm0.9O6.85,42.00 ,2000,10.1143/JPSJ.69.170,11679,orthorhombic,Pmmm,181.06,6.67,3.88,3.94,11.85,90,90,90
17163,Ba2Cu3Pr0.1Tm0.9O6.95,88.00 ,1991,10.1103/PhysRevB.44.7042,12001,orthorhombic,Pmmm,176.13,7.04,3.82,3.93,11.74,90,90,90
17164,Ba2Cu3Pr0.1Y0.9O6.6,44.00 ,2000,,15791,orthorhombic,Pmmm,178.48,6.2,3.84,3.93,11.82,90,90,90
17165,Ba2Cu3Pr0.1Y0.9O6.75,52.00 ,2000,,15791,orthorhombic,Pmmm,178.48,6.2,3.84,3.93,11.82,90,90,90
17166,Ba2Cu3Pr0.1Y0.9O6.8,66.00 ,1996,10.1016/0921-4534(95)00752-0,15791,orthorhombic,Pmmm,178.48,6.2,3.84,3.93,11.82,90,90,90
17167,Ba2Cu3Pr0.1Y0.9O6.82,82.00 ,1991,10.1016/0921-4534(91)90779-X,15791,orthorhombic,Pmmm,178.48,6.2,3.84,3.93,11.82,90,90,90
17168,Ba2Cu3Pr0.1Y0.9O6.91,81.00 ,1989,10.1016/0921-4534(94)90501-0,15791,orthorhombic,Pmmm,178.48,6.2,3.84,3.93,11.82,90,90,90
17169,Ba2Cu3Pr0.1Y0.9O6.96,83.00 ,,,15791,orthorhombic,Pmmm,178.48,6.2,3.84,3.93,11.82,90,90,90
17170,Ba2Cu3Pr0.1Y0.9O6.965,85.00 ,,,15791,orthorhombic,Pmmm,178.48,6.2,3.84,3.93,11.82,90,90,90
17171,Ba2Cu3Pr0.1Y0.9O6.97,88.00 ,1992,,15791,orthorhombic,Pmmm,178.48,6.2,3.84,3.93,11.82,90,90,90
17172,Ba2Cu3Pr0.1Y0.9O6.98,86.00 ,1996,10.1016/0921-4534(95)00752-0,15791,orthorhombic,Pmmm,178.48,6.2,3.84,3.93,11.82,90,90,90
17173,Ba2Cu3Pr0.1Yb0.9O6.92,88.00 ,1994,10.1016/0921-4534(94)90501-0,15989,orthorhombic,Pmmm,170.76,7.3,3.81,3.84,11.68,90,90,90
17174,Ba2Cu3Pr0.1Yb0.9O6.97,89.00 ,1996,10.1103/PhysRevB.53.11855,15989,orthorhombic,Pmmm,170.76,7.3,3.81,3.84,11.68,90,90,90
17175,Ba2Cu3Pr0.2Sm0.8O6.65,21.00 ,2000,10.1143/JPSJ.69.170,17175,orthorhombic,Pmm2,526.81,6.79,3.85,3.9,35.11,90,90,90
17176,Ba2Cu3Pr0.2Sm0.8O6.7,26.00 ,2000,10.1143/JPSJ.69.170,17175,orthorhombic,Pmm2,526.81,6.79,3.85,3.9,35.11,90,90,90
17177,Ba2Cu3Pr0.2Sm0.8O6.75,23.00 ,2000,10.1143/JPSJ.69.170,17175,orthorhombic,Pmm2,526.81,6.79,3.85,3.9,35.11,90,90,90
17178,Ba2Cu3Pr0.2Sm0.8O6.85,26.00 ,2000,10.1143/JPSJ.69.170,17175,orthorhombic,Pmm2,526.81,6.79,3.85,3.9,35.11,90,90,90
17179,Ba2Cu3Pr0.2Sm0.8O6.95,41.00 ,2000,10.1143/JPSJ.69.170,17175,orthorhombic,Pmm2,526.81,6.79,3.85,3.9,35.11,90,90,90
17180,Ba2Cu3Pr0.2Tm0.8O6.95,78.00 ,1991,10.1103/PhysRevB.44.7042,15791,orthorhombic,Pmmm,178.48,6.2,3.84,3.93,11.82,90,90,90
17181,Ba2Cu3Pr0.2Y0.8O6.6,37.00 ,,,16632,orthorhombic,Pmmm,691.89,6.52,7.64,7.77,11.66,90,90,90
17182,Ba2Cu3Pr0.2Y0.8O6.65,52.00 ,1996,10.1016/0921-4534(95)00752-0,16632,orthorhombic,Pmmm,691.89,6.52,7.64,7.77,11.66,90,90,90
17183,Ba2Cu3Pr0.2Y0.8O6.75,42.00 ,,,16568,orthorhombic,Pmmm,535.43,6.36,3.84,3.93,35.47,90,90,90
17184,Ba2Cu3Pr0.2Y0.8O6.8,56.00 ,1996,10.1016/0921-4534(95)00752-0,16568,orthorhombic,Pmmm,535.43,6.36,3.84,3.93,35.47,90,90,90
17185,Ba2Cu3Pr0.2Y0.8O6.81,68.00 ,1991,10.1016/0921-4534(91)90779-X,16568,orthorhombic,Pmmm,535.43,6.36,3.84,3.93,35.47,90,90,90
17186,Ba2Cu3Pr0.2Y0.8O6.82,72.00 ,1988,10.1016/0038-1098(88)91051-4,16568,orthorhombic,Pmmm,535.43,6.36,3.84,3.93,35.47,90,90,90
17187,Ba2Cu3Pr0.2Y0.8O6.85,45.00 ,,,16568,orthorhombic,Pmmm,535.43,6.36,3.84,3.93,35.47,90,90,90
17188,Ba2Cu3Pr0.2Y0.8O6.91,63.00 ,1989,10.1103/PhysRevB.40.4517,16568,orthorhombic,Pmmm,535.43,6.36,3.84,3.93,35.47,90,90,90
17189,Ba2Cu3Pr0.2Y0.8O6.96,75.00 ,1992,10.1016/0921-4534(92)90642-P,16568,orthorhombic,Pmmm,535.43,6.36,3.84,3.93,35.47,90,90,90
17190,Ba2Cu3Pr0.2Y0.8O6.965,70.00 ,,,16568,orthorhombic,Pmmm,535.43,6.36,3.84,3.93,35.47,90,90,90
17191,Ba2Cu3Pr0.2Y0.8O6.98,72.00 ,1996,10.1016/0921-4534(95)00752-0,16568,orthorhombic,Pmmm,535.43,6.36,3.84,3.93,35.47,90,90,90
17192,Ba2Cu3Pr0.3Y0.7O6.6,29.00 ,,,16568,orthorhombic,Pmmm,535.43,6.36,3.84,3.93,35.47,90,90,90
17193,Ba2Cu3Pr0.3Y0.7O6.65,46.00 ,1996,10.1016/0921-4534(95)00752-0,16568,orthorhombic,Pmmm,535.43,6.36,3.84,3.93,35.47,90,90,90
17194,Ba2Cu3Pr0.3Y0.7O6.75,25.00 ,,,16568,orthorhombic,Pmmm,535.43,6.36,3.84,3.93,35.47,90,90,90
17195,Ba2Cu3Pr0.3Y0.7O6.85,28.00 ,,,16568,orthorhombic,Pmmm,535.43,6.36,3.84,3.93,35.47,90,90,90
17196,Ba2Cu3Pr0.3Y0.7O6.88,48.00 ,1989,,16568,orthorhombic,Pmmm,535.43,6.36,3.84,3.93,35.47,90,90,90
17197,Ba2Cu3Pr0.3Y0.7O6.942,61.00 ,2003,10.1088/0953-8984/15/2/103,16568,orthorhombic,Pmmm,535.43,6.36,3.84,3.93,35.47,90,90,90
17198,Ba2Cu3Pr0.3Y0.7O6.96,57.00 ,,,16568,orthorhombic,Pmmm,535.43,6.36,3.84,3.93,35.47,90,90,90
17199,Ba2Cu3Pr0.3Y0.7O6.965,55.00 ,,,16568,orthorhombic,Pmmm,535.43,6.36,3.84,3.93,35.47,90,90,90
17200,Ba2Cu3Pr0.3Y0.7O6.97,59.00 ,1992,10.1016/0921-4534(92)90642-P,16568,orthorhombic,Pmmm,535.43,6.36,3.84,3.93,35.47,90,90,90
17201,Ba2Cu3Pr0.2Y0.8O7.1,58.00 ,1997,10.1143/JJAP.36.1374,16568,orthorhombic,Pmmm,535.43,6.36,3.84,3.93,35.47,90,90,90
17202,Ba2Cu3Pr0.2Y0.8O7.2,63.00 ,1997,10.1143/JJAP.36.1374,16568,orthorhombic,Pmmm,535.43,6.36,3.84,3.93,35.47,90,90,90
17203,Ba2Cu3Pr0.2Y0.8O7.3,63.00 ,1997,10.1143/JJAP.36.1374,16568,orthorhombic,Pmmm,535.43,6.36,3.84,3.93,35.47,90,90,90
17204,Ba2Cu3Pr0.2Y0.8O7.4,60.00 ,1997,10.1143/JJAP.36.1374,16568,orthorhombic,Pmmm,535.43,6.36,3.84,3.93,35.47,90,90,90
17205,Ba2Cu3Pr0.2Y0.8O7.5,63.00 ,1997,10.1143/JJAP.36.1374,16632,orthorhombic,Pmmm,691.89,6.52,7.64,7.77,11.66,90,90,90
17206,Ba2Cu3Pr0.2Y0.8O7.55,68.00 ,1997,10.1143/JJAP.36.1374,16632,orthorhombic,Pmmm,691.89,6.52,7.64,7.77,11.66,90,90,90
17207,Ba2Cu3Pr0.2Y0.8O7.55,68.00 ,1997,10.1143/JJAP.36.1374,16632,orthorhombic,Pmmm,691.89,6.52,7.64,7.77,11.66,90,90,90
17208,Ba2Cu3Pr0.2Y0.8O7.65,67.00 ,1997,10.1143/JJAP.36.1374,16632,orthorhombic,Pmmm,691.89,6.52,7.64,7.77,11.66,90,90,90
17209,Ba2Cu3Pr0.2Y0.8O7.67,68.00 ,1997,10.1143/JJAP.36.1374,16632,orthorhombic,Pmmm,691.89,6.52,7.64,7.77,11.66,90,90,90
17210,Ba2Cu3Pr0.2Y0.8O7.79,65.00 ,1997,10.1143/JJAP.36.1374,16537,orthorhombic,Pmmm,172.37,6.4,3.81,3.88,11.65,90,90,90
17211,Ba2Cu3Pr0.2Yb0.8O6.88,80.00 ,1994,10.1016/0921-4534(94)90501-0,17222,orthorhombic,Pmmm,511.19,7.2,3.8,3.87,34.84,90,90,90
17212,Ba2Cu3Pr0.2Yb0.8O6.97,82.00 ,1996,10.1103/PhysRevB.53.11855,17222,orthorhombic,Pmmm,511.19,7.2,3.8,3.87,34.84,90,90,90
17213,Ba2Cu3Pr0.35Y0.65O6.6,22.00 ,2000,10.1016/S0921-4526(99)00877-7,16568,orthorhombic,Pmmm,535.43,6.36,3.84,3.93,35.47,90,90,90
17214,Ba2Cu3Pr0.35Y0.65O6.75,6.30 ,2000,10.1016/S0921-4526(99)00877-7,16568,orthorhombic,Pmmm,535.43,6.36,3.84,3.93,35.47,90,90,90
17215,Ba2Cu3Pr0.35Y0.65O6.85,16.00 ,2000,10.1016/S0921-4526(99)00877-7,16568,orthorhombic,Pmmm,535.43,6.36,3.84,3.93,35.47,90,90,90
17216,Ba2Cu3Pr0.35Y0.65O6.95,33.00 ,2000,10.1016/S0921-4526(99)00877-7,16568,orthorhombic,Pmmm,535.43,6.36,3.84,3.93,35.47,90,90,90
17217,Ba2Cu3Pr0.35Y0.65O7.01,45.00 ,1989,10.1103/PhysRevB.40.4517,16568,orthorhombic,Pmmm,535.43,6.36,3.84,3.93,35.47,90,90,90
17218,Ba2Cu3Pr0.3Sm0.7O6.65,11.00 ,2000,10.1143/JPSJ.69.170,17175,orthorhombic,Pmm2,526.81,6.79,3.85,3.9,35.11,90,90,90
17219,Ba2Cu3Pr0.3Sm0.7O6.75,6.60 ,2000,10.1143/JPSJ.69.170,17175,orthorhombic,Pmm2,526.81,6.79,3.85,3.9,35.11,90,90,90
17220,Ba2Cu3Pr0.3Sm0.7O6.8,5.00 ,2000,10.1143/JPSJ.69.170,17175,orthorhombic,Pmm2,526.81,6.79,3.85,3.9,35.11,90,90,90
17221,Ba2Cu3Pr0.3Sm0.7O6.85,4.40 ,2000,10.1143/JPSJ.69.170,17175,orthorhombic,Pmm2,526.81,6.79,3.85,3.9,35.11,90,90,90
17222,Ba2Cu3Pr0.3Yb0.7O6.87,67.00 ,1994,10.1016/0921-4534(94)90501-0,17222,orthorhombic,Pmmm,511.19,7.2,3.8,3.87,34.84,90,90,90
17223,Ba2Cu3Pr0.45Y0.55O6.65,31.00 ,1996,10.1016/0921-4534(95)00752-0,11990,orthorhombic,Cmmm,363.29,6.33,12.49,12.49,3.95,90,90,143.9
17224,Ba2Cu3Pr0.45Y0.55O6.8,24.00 ,1996,10.1016/0921-4534(95)00752-0,11990,orthorhombic,Cmmm,363.29,6.33,12.49,12.49,3.95,90,90,143.9
17225,Ba2Cu3Pr0.45Y0.55O6.98,34.00 ,1996,10.1016/0921-4534(95)00752-0,11990,orthorhombic,Cmmm,363.29,6.33,12.49,12.49,3.95,90,90,143.9
17226,Ba2Cu3Pr0.4Y0.6O6.5,15.00 ,1996,10.1016/0921-4534(95)00752-0,11990,orthorhombic,Cmmm,363.29,6.33,12.49,12.49,3.95,90,90,143.9
17227,Ba2Cu3Pr0.4Y0.6O6.53,15.00 ,2000,10.1143/JPSJ.69.170,11990,orthorhombic,Cmmm,363.29,6.33,12.49,12.49,3.95,90,90,143.9
17228,Ba2Cu3Pr0.4Y0.6O6.61,26.00 ,2000,10.1143/JPSJ.69.170,11990,orthorhombic,Cmmm,363.29,6.33,12.49,12.49,3.95,90,90,143.9
17229,Ba2Cu3Pr0.4Y0.6O6.65,38.00 ,1996,10.1016/0921-4534(95)00752-0,11990,orthorhombic,Cmmm,363.29,6.33,12.49,12.49,3.95,90,90,143.9
17230,Ba2Cu3Pr0.4Y0.6O6.66,25.00 ,2000,10.1143/JPSJ.69.170,11990,orthorhombic,Cmmm,363.29,6.33,12.49,12.49,3.95,90,90,143.9
17231,Ba2Cu3Pr0.4Y0.6O6.8,34.00 ,1996,10.1016/0921-4534(95)00752-0,11990,orthorhombic,Cmmm,363.29,6.33,12.49,12.49,3.95,90,90,143.9
17232,Ba2Cu3Pr0.4Y0.6O6.85,28.00 ,2000,10.1143/JPSJ.69.170,11990,orthorhombic,Cmmm,363.29,6.33,12.49,12.49,3.95,90,90,143.9
17233,Ba2Cu3Pr0.4Y0.6O6.88,47.00 ,1995,10.1103/PhysRevB.51.16444,11990,orthorhombic,Cmmm,363.29,6.33,12.49,12.49,3.95,90,90,143.9
17234,Ba2Cu3Pr0.4Y0.6O6.9,32.00 ,1989,10.1103/PhysRevB.40.4517,11990,orthorhombic,Cmmm,363.29,6.33,12.49,12.49,3.95,90,90,143.9
17235,Ba2Cu3Pr0.4Y0.6O6.929,45.00 ,2003,10.1088/0953-8984/15/2/103,11990,orthorhombic,Cmmm,363.29,6.33,12.49,12.49,3.95,90,90,143.9
17236,Ba2Cu3Pr0.4Y0.6O6.96,32.00 ,,,11990,orthorhombic,Cmmm,363.29,6.33,12.49,12.49,3.95,90,90,143.9
17237,Ba2Cu3Pr0.4Y0.6O6.965,35.00 ,,,11990,orthorhombic,Cmmm,363.29,6.33,12.49,12.49,3.95,90,90,143.9
17238,Ba2Cu3Pr0.4Y0.6O6.97,40.00 ,1990,10.1103/PhysRevB.42.6801,11990,orthorhombic,Cmmm,363.29,6.33,12.49,12.49,3.95,90,90,143.9
17239,Ba2Cu3Pr0.4Y0.6O6.98,45.00 ,1992,10.1016/0921-4534(92)90642-P,11990,orthorhombic,Cmmm,363.29,6.33,12.49,12.49,3.95,90,90,143.9
17240,Ba2Cu3Pr0.53Y0.47O6.96,14.00 ,1992,10.1016/0921-4534(92)90642-P,11990,orthorhombic,Cmmm,363.29,6.33,12.49,12.49,3.95,90,90,143.9
17241,Ba2Cu3Pr0.55Y0.45O6.953,14.00 ,2008,10.1103/PhysRevLett.101.077001,11990,orthorhombic,Cmmm,363.29,6.33,12.49,12.49,3.95,90,90,143.9
17242,Ba2Cu3Pr0.55Y0.45O6.98,10.00 ,1996,10.1016/0921-4534(95)00752-0,11990,orthorhombic,Cmmm,363.29,6.33,12.49,12.49,3.95,90,90,143.9
17243,Ba2Cu3Pr0.56Y0.44O6.93,2.10 ,1992,10.1016/0921-4534(92)90642-P,11990,orthorhombic,Cmmm,363.29,6.33,12.49,12.49,3.95,90,90,143.9
17244,Ba2Cu3Pr0.5Y0.5O6.53,5.20 ,2000,10.1143/JPSJ.69.170,11990,orthorhombic,Cmmm,363.29,6.33,12.49,12.49,3.95,90,90,143.9
17245,Ba2Cu3Pr0.5Y0.5O6.61,4.60 ,2000,10.1143/JPSJ.69.170,11990,orthorhombic,Cmmm,363.29,6.33,12.49,12.49,3.95,90,90,143.9
17246,Ba2Cu3Pr0.5Y0.5O6.65,19.00 ,1996,10.1016/0921-4534(95)00752-0,11990,orthorhombic,Cmmm,363.29,6.33,12.49,12.49,3.95,90,90,143.9
17247,Ba2Cu3Pr0.5Y0.5O6.66,3.50 ,2000,10.1143/JPSJ.69.170,11990,orthorhombic,Cmmm,363.29,6.33,12.49,12.49,3.95,90,90,143.9
17248,Ba2Cu3Pr0.5Y0.5O6.68,27.00 ,1992,10.1016/0921-4534(92)90142-Y,11990,orthorhombic,Cmmm,363.29,6.33,12.49,12.49,3.95,90,90,143.9
17249,Ba2Cu3Pr0.5Y0.5O6.71,4.00 ,2000,10.1143/JPSJ.69.170,11990,orthorhombic,Cmmm,363.29,6.33,12.49,12.49,3.95,90,90,143.9
17250,Ba2Cu3Pr0.5Y0.5O6.76,4.00 ,,,11990,orthorhombic,Cmmm,363.29,6.33,12.49,12.49,3.95,90,90,143.9
17251,Ba2Cu3Pr0.5Y0.5O6.85,4.00 ,2000,10.1143/JPSJ.69.170,11990,orthorhombic,Cmmm,363.29,6.33,12.49,12.49,3.95,90,90,143.9
17252,Ba2Cu3Pr0.5Y0.5O6.96,12.00 ,,,11990,orthorhombic,Cmmm,363.29,6.33,12.49,12.49,3.95,90,90,143.9
17253,Ba2Cu3Pr0.5Y0.5O6.965,10.00 ,,,11990,orthorhombic,Cmmm,363.29,6.33,12.49,12.49,3.95,90,90,143.9
17254,Ba2Cu3Pr0.5Y0.5O6.98,22.00 ,1996,10.1016/0921-4534(95)00752-0,11990,orthorhombic,Cmmm,363.29,6.33,12.49,12.49,3.95,90,90,143.9
17255,Ba2Cu3Pr0.6Y0.4O6.95,9.00 ,,,11990,orthorhombic,Cmmm,363.29,6.33,12.49,12.49,3.95,90,90,143.9
17256,Ba2Cu3Pr1O6.8,81.00 ,1998,10.1016/S0921-4534(00)00575-X,15783,orthorhombic,Pmmm,184.02,6.48,3.9,3.96,11.92,90,90,90
17257,Ba2Cu3Pr0.45Y0.55O7.01,29.00 ,1989,10.1103/PhysRevB.40.4517,11990,orthorhombic,Cmmm,363.29,6.33,12.49,12.49,3.95,90,90,143.9
17258,Ba2Cu3Rb0.05Y0.95O6.59,92.00 ,1994,10.1143/JJAP.33.L219,15791,orthorhombic,Pmmm,178.48,6.2,3.84,3.93,11.82,90,90,90
17259,Ba2Cu3Rb0.15Y0.85O6.48,92.00 ,1994,10.1143/JJAP.33.L219,15850,orthorhombic,Pmmm,361.33,6.05,3.91,7.72,11.97,90,90,90
17260,Ba2Cu3Rb0.1Y0.9O6.42,92.00 ,1994,10.1143/JJAP.33.L219,11789,tetragonal,P4/mmm,183.5,5.88,3.89,3.89,12.12,90,90,90
17261,Ba2Cu3Sc0.05Y0.95O6.63,92.00 ,1994,10.1143/JJAP.33.L219,15791,orthorhombic,Pmmm,178.48,6.2,3.84,3.93,11.82,90,90,90
17262,Ba2Cu3Sc0.1Y0.9O6.56,92.00 ,1994,10.1143/JJAP.33.L219,15791,orthorhombic,Pmmm,178.48,6.2,3.84,3.93,11.82,90,90,90
17263,Ba2Cu3Sm1O6.55,13.00 ,2000,10.1143/JPSJ.69.170,11679,orthorhombic,Pmmm,181.06,6.67,3.88,3.94,11.85,90,90,90
17264,Ba2Cu3Sm1O6.554,45.00 ,1989,10.1103/PhysRevB.39.9203,11679,orthorhombic,Pmmm,181.06,6.67,3.88,3.94,11.85,90,90,90
17265,Ba2Cu3Sm1O6.62,34.00 ,1995,10.1016/0921-4534(95)00560-9,11679,orthorhombic,Pmmm,181.06,6.67,3.88,3.94,11.85,90,90,90
17266,Ba2Cu3Sm1O6.65,33.00 ,2000,10.1143/JPSJ.69.170,11679,orthorhombic,Pmmm,181.06,6.67,3.88,3.94,11.85,90,90,90
17267,Ba2Cu3Sm1O6.709,60.00 ,1989,10.1103/PhysRevB.39.9203,11679,orthorhombic,Pmmm,181.06,6.67,3.88,3.94,11.85,90,90,90
17268,Ba2Cu3Sm1O6.73,45.00 ,1995,10.1016/0921-4534(95)00560-9,11679,orthorhombic,Pmmm,181.06,6.67,3.88,3.94,11.85,90,90,90
17269,Ba2Cu3Sm1O6.734,68.00 ,1989,10.1103/PhysRevB.39.9203,11679,orthorhombic,Pmmm,181.06,6.67,3.88,3.94,11.85,90,90,90
17270,Ba2Cu3Sm1O6.75,38.00 ,2000,10.1143/JPSJ.69.170,11679,orthorhombic,Pmmm,181.06,6.67,3.88,3.94,11.85,90,90,90
17271,Ba2Cu3Sm1O6.773,88.00 ,1989,10.1143/JJAP.28.L31,11679,orthorhombic,Pmmm,181.06,6.67,3.88,3.94,11.85,90,90,90
17272,Ba2Cu3Sm1O6.813,84.00 ,1989,10.1103/PhysRevB.39.9203,11679,orthorhombic,Pmmm,181.06,6.67,3.88,3.94,11.85,90,90,90
17273,Ba2Cu3Sm1O6.858,90.00 ,1994,10.1016/0167-577X(94)90119-8,11679,orthorhombic,Pmmm,181.06,6.67,3.88,3.94,11.85,90,90,90
17274,Ba2Cu3Sm1O6.86,91.00 ,1995,10.1016/0921-4534(95)00560-9,11679,orthorhombic,Pmmm,181.06,6.67,3.88,3.94,11.85,90,90,90
17275,Ba2Cu3Sm1O6.878,91.00 ,1989,10.1103/PhysRevB.39.9203,11679,orthorhombic,Pmmm,181.06,6.67,3.88,3.94,11.85,90,90,90
17276,Ba2Cu3Sm1O6.89,90.00 ,1996,10.1103/PhysRevB.53.14637,11679,orthorhombic,Pmmm,181.06,6.67,3.88,3.94,11.85,90,90,90
17277,Ba2Cu3Sm1O6.927,88.00 ,1989,10.1103/PhysRevB.39.9203,11679,orthorhombic,Pmmm,181.06,6.67,3.88,3.94,11.85,90,90,90
17278,Ba2Cu3Sm1O6.941,91.00 ,1989,10.1103/PhysRevB.39.9203,11679,orthorhombic,Pmmm,181.06,6.67,3.88,3.94,11.85,90,90,90
17279,Ba2Cu3Sm1O6.944,94.00 ,1989,10.1143/JJAP.28.L31,11679,orthorhombic,Pmmm,181.06,6.67,3.88,3.94,11.85,90,90,90
17280,Ba2Cu3Sm1O6.99,91.00 ,1995,10.1016/0921-4534(95)00560-9,11679,orthorhombic,Pmmm,181.06,6.67,3.88,3.94,11.85,90,90,90
17281,Ba2Cu3Sm1O7.01,87.00 ,1988,10.1103/PhysRevB.38.2450,11679,orthorhombic,Pmmm,181.06,6.67,3.88,3.94,11.85,90,90,90
17282,Ba2Cu3Sm1O7.11,94.00 ,1987,10.1103/PhysRevB.36.226,11679,orthorhombic,Pmmm,181.06,6.67,3.88,3.94,11.85,90,90,90
17283,Ba2Cu3Tm1O6.41,19.00 ,1998,10.1103/PhysRevLett.81.5636,12001,orthorhombic,Pmmm,176.13,7.04,3.82,3.93,11.74,90,90,90
17284,Ba2Cu3Tm1O6.44,28.00 ,1998,10.1103/PhysRevLett.81.5636,12001,orthorhombic,Pmmm,176.13,7.04,3.82,3.93,11.74,90,90,90
17285,Ba2Cu3Tm1O6.49,50.00 ,1998,10.1103/PhysRevLett.81.5636,12001,orthorhombic,Pmmm,176.13,7.04,3.82,3.93,11.74,90,90,90
17286,Ba2Cu3Tm1O6.65,93.00 ,1987,10.1103/PhysRevB.36.226,12001,orthorhombic,Pmmm,176.13,7.04,3.82,3.93,11.74,90,90,90
17287,Ba2Cu3Tm1O6.71,78.00 ,1994,10.1016/0167-577X(94)90119-8,12001,orthorhombic,Pmmm,176.13,7.04,3.82,3.93,11.74,90,90,90
17288,Ba2Cu3Tm1O6.72,65.00 ,2003,10.1016/S0921-4534(03)00667-1,12001,orthorhombic,Pmmm,176.13,7.04,3.82,3.93,11.74,90,90,90
17289,Ba2Cu3Tm1O6.8,80.00 ,2003,10.1016/S0921-4534(03)00667-1,12001,orthorhombic,Pmmm,176.13,7.04,3.82,3.93,11.74,90,90,90
17290,Ba2Cu3Tm1O6.86,87.00 ,2003,10.1016/S0921-4534(03)00667-1,12001,orthorhombic,Pmmm,176.13,7.04,3.82,3.93,11.74,90,90,90
17291,Ba2Cu3Tm1O6.87,84.00 ,2003,10.1016/S0921-4534(03)00667-1,12001,orthorhombic,Pmmm,176.13,7.04,3.82,3.93,11.74,90,90,90
17292,Ba2Cu3Tm1O6.91,90.00 ,2003,10.1016/S0921-4534(03)00667-1,12001,orthorhombic,Pmmm,176.13,7.04,3.82,3.93,11.74,90,90,90
17293,Ba2Cu3Tm1O6.94,90.00 ,2003,10.1016/S0921-4534(03)00667-1,12001,orthorhombic,Pmmm,176.13,7.04,3.82,3.93,11.74,90,90,90
17294,Ba2Cu3Tm1O6.95,89.00 ,1991,10.1103/PhysRevB.44.7042,12001,orthorhombic,Pmmm,176.13,7.04,3.82,3.93,11.74,90,90,90
17295,Ba2Cu3Tm1O6.96,90.00 ,2003,10.1016/S0921-4534(03)00667-1,12001,orthorhombic,Pmmm,176.13,7.04,3.82,3.93,11.74,90,90,90
17296,Ba2Cu3Tm1O6.99,90.00 ,2003,10.1016/S0921-4534(03)00667-1,12001,orthorhombic,Pmmm,176.13,7.04,3.82,3.93,11.74,90,90,90
17297,Ba2Cu3Y0.2Yb0.8O6.91,91.00 ,2001,,17151,tetragonal,P4/mmm,173.63,7.04,3.84,3.84,11.78,90,90,90
17298,Ba2Cu3Y0.8O6.44,96.00 ,,,15791,orthorhombic,Pmmm,178.48,6.2,3.84,3.93,11.82,90,90,90
17299,Ba2Cu3Y0.9O6.58,93.00 ,,,15791,orthorhombic,Pmmm,178.48,6.2,3.84,3.93,11.82,90,90,90
17300,Ba2Cu3Y1O6.29,22.00 ,1989,10.1143/JJAP.28.L368,11789,tetragonal,P4/mmm,183.5,5.88,3.89,3.89,12.12,90,90,90
17301,Ba2Cu3Y1O6.346,12.00 ,1992,10.1103/PhysRevLett.69.680,11789,tetragonal,P4/mmm,183.5,5.88,3.89,3.89,12.12,90,90,90
17302,Ba2Cu3Y1O6.375,19.00 ,2006,10.1103/PhysRevB.73.144509,11789,tetragonal,P4/mmm,183.5,5.88,3.89,3.89,12.12,90,90,90
17303,Ba2Cu3Y1O6.409,26.00 ,1992,10.1103/PhysRevLett.69.680,11789,tetragonal,P4/mmm,183.5,5.88,3.89,3.89,12.12,90,90,90
17304,Ba2Cu3Y1O6.46,45.00 ,1989,10.1016/0038-1098(89)90950-2,11789,tetragonal,P4/mmm,183.5,5.88,3.89,3.89,12.12,90,90,90
17305,Ba2Cu3Y1O6.51,45.00 ,1987,10.1103/PhysRevB.36.5719,11789,tetragonal,P4/mmm,183.5,5.88,3.89,3.89,12.12,90,90,90
17306,Ba2Cu3Y1O6.516,58.00 ,1991,,11789,tetragonal,P4/mmm,183.5,5.88,3.89,3.89,12.12,90,90,90
17307,Ba2Cu3Y1O6.546,60.00 ,1995,,11789,tetragonal,P4/mmm,183.5,5.88,3.89,3.89,12.12,90,90,90
17308,Ba2Cu3Y1O6.556,59.00 ,1991,,11789,tetragonal,P4/mmm,183.5,5.88,3.89,3.89,12.12,90,90,90
17309,Ba2Cu3Y1O6.57,57.00 ,1990,10.1103/PhysRevB.41.1863,11789,tetragonal,P4/mmm,183.5,5.88,3.89,3.89,12.12,90,90,90
17310,Ba2Cu3Y1O6.59,61.00 ,1990,10.1016/0921-4534(90)90328-C,11789,tetragonal,P4/mmm,183.5,5.88,3.89,3.89,12.12,90,90,90
17311,Ba2Cu3Y1O6.602,59.00 ,,,11789,tetragonal,P4/mmm,183.5,5.88,3.89,3.89,12.12,90,90,90
17312,Ba2Cu3Y1O6.61,61.00 ,2000,10.1143/JPSJ.69.170,11789,tetragonal,P4/mmm,183.5,5.88,3.89,3.89,12.12,90,90,90
17313,Ba2Cu3Y1O6.64,62.00 ,1995,,15791,orthorhombic,Pmmm,178.48,6.2,3.84,3.93,11.82,90,90,90
17314,Ba2Cu3Y1O6.666,60.00 ,,,15791,orthorhombic,Pmmm,178.48,6.2,3.84,3.93,11.82,90,90,90
17315,Ba2Cu3Y1O6.702,69.00 ,,,15791,orthorhombic,Pmmm,178.48,6.2,3.84,3.93,11.82,90,90,90
17316,Ba2Cu3Y1O6.71,67.00 ,1992,10.1016/0921-4534(92)90036-C,15791,orthorhombic,Pmmm,178.48,6.2,3.84,3.93,11.82,90,90,90
17317,Ba2Cu3Y1O6.729,57.00 ,1994,10.1143/JJAP.33.4583,15791,orthorhombic,Pmmm,178.48,6.2,3.84,3.93,11.82,90,90,90
17318,Ba2Cu3Y1O6.765,76.00 ,1998,10.1016/S0921-4534(98)00122-1,15791,orthorhombic,Pmmm,178.48,6.2,3.84,3.93,11.82,90,90,90
17319,Ba2Cu3Y1O6.773,71.00 ,1995,,15791,orthorhombic,Pmmm,178.48,6.2,3.84,3.93,11.82,90,90,90
17320,Ba2Cu3Y1O6.791,87.00 ,1994,10.1143/JJAP.33.4583,15791,orthorhombic,Pmmm,178.48,6.2,3.84,3.93,11.82,90,90,90
17321,Ba2Cu3Y1O6.795,82.00 ,1994,10.1143/JJAP.33.4583,15791,orthorhombic,Pmmm,178.48,6.2,3.84,3.93,11.82,90,90,90
17322,Ba2Cu3Y1O6.82,91.00 ,1989,10.1016/0038-1098(89)90950-2,15791,orthorhombic,Pmmm,178.48,6.2,3.84,3.93,11.82,90,90,90
17323,Ba2Cu3Y1O6.821,91.00 ,1994,10.1143/JJAP.33.4583,15791,orthorhombic,Pmmm,178.48,6.2,3.84,3.93,11.82,90,90,90
17324,Ba2Cu3Y1O6.828,88.00 ,,,15791,orthorhombic,Pmmm,178.48,6.2,3.84,3.93,11.82,90,90,90
17325,Ba2Cu3Y1O6.829,58.00 ,1994,10.1143/JJAP.33.4583,15791,orthorhombic,Pmmm,178.48,6.2,3.84,3.93,11.82,90,90,90
17326,Ba2Cu3Y1O6.838,85.00 ,1994,10.1143/JJAP.33.4583,15791,orthorhombic,Pmmm,178.48,6.2,3.84,3.93,11.82,90,90,90
17327,Ba2Cu3Y1O6.852,89.00 ,1994,10.1143/JJAP.33.4583,15791,orthorhombic,Pmmm,178.48,6.2,3.84,3.93,11.82,90,90,90
17328,Ba2Cu3Y1O6.858,87.00 ,1994,10.1143/JJAP.33.4583,15791,orthorhombic,Pmmm,178.48,6.2,3.84,3.93,11.82,90,90,90
17329,Ba2Cu3Y1O6.861,81.00 ,1994,10.1143/JJAP.33.4583,15791,orthorhombic,Pmmm,178.48,6.2,3.84,3.93,11.82,90,90,90
17330,Ba2Cu3Y1O6.869,90.00 ,1994,10.1143/JJAP.33.4583,15791,orthorhombic,Pmmm,178.48,6.2,3.84,3.93,11.82,90,90,90
17331,Ba2Cu3Y1O6.876,78.00 ,1994,10.1143/JJAP.33.4583,15791,orthorhombic,Pmmm,178.48,6.2,3.84,3.93,11.82,90,90,90
17332,Ba2Cu3Y1O6.88,91.00 ,1987,10.1016/0038-1098(87)90626-0,15791,orthorhombic,Pmmm,178.48,6.2,3.84,3.93,11.82,90,90,90
17333,Ba2Cu3Y1O6.883,74.00 ,1994,10.1143/JJAP.33.4583,15791,orthorhombic,Pmmm,178.48,6.2,3.84,3.93,11.82,90,90,90
17334,Ba2Cu3Y1O6.887,90.00 ,1994,10.1143/JJAP.33.4583,15791,orthorhombic,Pmmm,178.48,6.2,3.84,3.93,11.82,90,90,90
17335,Ba2Cu3Y1O6.894,81.00 ,1994,10.1143/JJAP.33.4583,15791,orthorhombic,Pmmm,178.48,6.2,3.84,3.93,11.82,90,90,90
17336,Ba2Cu3Y1O6.906,92.00 ,1995,,15791,orthorhombic,Pmmm,178.48,6.2,3.84,3.93,11.82,90,90,90
17337,Ba2Cu3Y1O6.93,93.00 ,1992,10.1016/0921-4534(92)90036-C,15791,orthorhombic,Pmmm,178.48,6.2,3.84,3.93,11.82,90,90,90
17338,Ba2Cu3Y1O6.937,85.00 ,1994,10.1143/JJAP.33.4583,15791,orthorhombic,Pmmm,178.48,6.2,3.84,3.93,11.82,90,90,90
17339,Ba2Cu3Y1O6.939,92.00 ,1989,10.1016/0921-4534(89)90146-9,15791,orthorhombic,Pmmm,178.48,6.2,3.84,3.93,11.82,90,90,90
17340,Ba2Cu3Y1O6.951,91.00 ,2008,10.1103/PhysRevLett.101.077001,15791,orthorhombic,Pmmm,178.48,6.2,3.84,3.93,11.82,90,90,90
17341,Ba2Cu3Y1O6.955,92.00 ,,,15791,orthorhombic,Pmmm,178.48,6.2,3.84,3.93,11.82,90,90,90
17342,Ba2Cu3Y1O6.957,91.00 ,1994,10.1016/0167-577X(94)90119-8,15791,orthorhombic,Pmmm,178.48,6.2,3.84,3.93,11.82,90,90,90
17343,Ba2Cu3Y1O6.962,92.00 ,1989,10.1016/0921-4534(89)90471-1,15791,orthorhombic,Pmmm,178.48,6.2,3.84,3.93,11.82,90,90,90
17344,Ba2Cu3Y1O6.965,89.00 ,,,15791,orthorhombic,Pmmm,178.48,6.2,3.84,3.93,11.82,90,90,90
17345,Ba2Cu3Y1O6.97,92.00 ,1990,10.1016/0921-4534(90)90328-C,15791,orthorhombic,Pmmm,178.48,6.2,3.84,3.93,11.82,90,90,90
17346,Ba2Cu3Y1O6.98,92.00 ,1988,10.1103/PhysRevB.37.638,15791,orthorhombic,Pmmm,178.48,6.2,3.84,3.93,11.82,90,90,90
17347,Ba2Cu3Y1O6.995,89.00 ,2004,10.1103/PhysRevB.69.184513,15791,orthorhombic,Pmmm,178.48,6.2,3.84,3.93,11.82,90,90,90
17348,Ba2Cu3Y1O7.01,90.00 ,1994,10.1016/0921-4534(94)90461-8,15791,orthorhombic,Pmmm,178.48,6.2,3.84,3.93,11.82,90,90,90
17349,Ba2Cu3Y1O7.1,92.00 ,1987,10.1103/PhysRevB.36.5602,15791,orthorhombic,Pmmm,178.48,6.2,3.84,3.93,11.82,90,90,90
17350,Ba2Cu3Y1O7.19,89.00 ,2005,10.1103/PhysRevB.71.104503,15791,orthorhombic,Pmmm,178.48,6.2,3.84,3.93,11.82,90,90,90
17351,Ba2Cu3Y1.1O6.87,96.00 ,,,15791,orthorhombic,Pmmm,178.48,6.2,3.84,3.93,11.82,90,90,90
17352,Ba2Cu3Y1.2O6.98,93.00 ,,,15850,orthorhombic,Pmmm,361.33,6.05,3.91,7.72,11.97,90,90,90
17353,Ba2Cu3Y1O4.86,93.00 ,1992,10.1103/PhysRevLett.69.680,17353,orthorhombic,Pmm2,181.63,5.79,3.89,3.89,11.99,90,90,90
