Repository: ljcj007/SuperBand

# SuperBand
The SuperBand database is an open access energy structure database for superconductors that have been synthesized experimentally before 2024-04.  It provides tools for data-mining and machine learning techniques. The universal features provided on our web https://www.superband.work/ interface facilitate the design of novel superconductors with a wide-range of applications. We describe the database and the algorithm to generate it in our paper [1] https://arxiv.org/abs/2409.09419.

# Using the SuperBand
The SuperBand website http://www.superband.work/ offers a visual interface for exploring lattice structures, electronic band structures, and Fermi surface plots, providing an intui

File: superband.csv (part 22 of 25)
id,formula,Tc,Time,doi,cif,system,SG_num,SG_syb,density,,,,,,
17354,Ba2Cu3Yb1O6.66,65.00 ,2000,10.1016/S0921-4534(00)00197-0,15989,orthorhombic,Pmmm,170.76,7.3,3.81,3.84,11.68,90,90,90
17355,Ba2Cu3Yb1O6.71,87.00 ,1987,10.1103/PhysRevB.36.226,15989,orthorhombic,Pmmm,170.76,7.3,3.81,3.84,11.68,90,90,90
17356,Ba2Cu3Yb1O6.9,92.00 ,2001,10.1143/JPSJ.70.2856,15989,orthorhombic,Pmmm,170.76,7.3,3.81,3.84,11.68,90,90,90
17357,Ba2Cu3Yb1O6.93,90.00 ,,,15989,orthorhombic,Pmmm,170.76,7.3,3.81,3.84,11.68,90,90,90
17358,Ba2Cu3Yb1O6.95,88.00 ,1994,10.1016/0921-4534(94)90501-0,15989,orthorhombic,Pmmm,170.76,7.3,3.81,3.84,11.68,90,90,90
17359,Ba2Cu3Yb1O6.97,88.00 ,1996,10.1103/PhysRevB.53.11855,15989,orthorhombic,Pmmm,170.76,7.3,3.81,3.84,11.68,90,90,90
17360,Ba2Cu4Pr0.2Y0.8O7.95,74.00 ,1994,,16545,orthorhombic,Pmm2,809.98,6.12,3.84,3.87,54.46,90,90,90
17361,Ba2Cu4Y1O6.998,91.00 ,2014,,17353,orthorhombic,Pmm2,181.63,5.79,3.89,3.89,11.99,90,90,90
17362,Ba2Cu4Y1O7.8,78.00 ,1990,10.1103/PhysRevB.41.11209,15780,orthorhombic,Cmmm,208.6,5.94,13.89,13.89,3.89,90,90,163.86
17363,Ba2Cu4Y1O7.9,78.00 ,1990,10.1103/PhysRevB.42.8030,15780,orthorhombic,Cmmm,208.6,5.94,13.89,13.89,3.89,90,90,163.86
17364,Ba2Cu4Y1O7.95,82.00 ,1994,10.1103/PhysRevB.50.1171,15780,orthorhombic,Cmmm,208.6,5.94,13.89,13.89,3.89,90,90,163.86
17365,Ba2Cu4Y1O7.96,86.00 ,,,15780,orthorhombic,Cmmm,208.6,5.94,13.89,13.89,3.89,90,90,163.86
17366,Ba2Cu4Y1O7.986,80.00 ,1990,,15780,orthorhombic,Cmmm,208.6,5.94,13.89,13.89,3.89,90,90,163.86
17367,Ba2Cu4Y1O8.043,80.00 ,1989,10.1016/0038-1098(89)90235-4,15780,orthorhombic,Cmmm,208.6,5.94,13.89,13.89,3.89,90,90,163.86
17368,Ba2Cu4Y1O8.045,81.00 ,1990,10.1016/0921-4534(90)90102-K,15780,orthorhombic,Cmmm,208.6,5.94,13.89,13.89,3.89,90,90,163.86
17369,Ba3.2Cu6La0.8Y2O14.2,46.00 ,1988,,16461,orthorhombic,Pmm2,806.38,6.04,3.84,3.86,54.38,90,90,90
17370,Ba3.2Cu6La2.8O14.07,13.00 ,,,17370,orthorhombic,Pmm2,357.32,6.66,3.91,3.91,23.37,90,90,90
17371,Ba3.4Cu6La0.6Y2O14.02,60.00 ,,,16574,tetragonal,P4/mmm,170.77,6.5,3.84,3.84,11.56,90,90,90
17372,Ba3.4Cu6La2.6O14.06,26.00 ,,,16533,tetragonal,P4mm,723.7,6.58,7.84,7.84,11.77,90,90,90
17373,Ba3.6Cu6La0.4Y2O13.91,78.00 ,,,15791,orthorhombic,Pmmm,178.48,6.2,3.84,3.93,11.82,90,90,90
17374,Ba3.6Cu6La2.4O14.01,39.00 ,,,16533,tetragonal,P4mm,723.7,6.58,7.84,7.84,11.77,90,90,90
17375,Ba3.8Cu6La2.2O13.86,52.00 ,,,17015,tetragonal,P4/mmm,181.65,6.45,3.92,3.92,11.8,90,90,90
17376,Ba4Cu6La2O13.8,65.00 ,,,11967,orthorhombic,Pmmm,185.23,6.42,3.91,3.98,11.9,90,90,90
17377,Ba3.85Cu6La0.15Y2O13.99,93.20 ,,,15791,orthorhombic,Pmmm,178.48,6.2,3.84,3.93,11.82,90,90,90
17378,Ba3.9Cu6La0.1Y2O13.94,90.00 ,,,15791,orthorhombic,Pmmm,178.48,6.2,3.84,3.93,11.82,90,90,90
17379,Ba4Cu6Y2O13.9,93.00 ,,,15791,orthorhombic,Pmmm,178.48,6.2,3.84,3.93,11.82,90,90,90
17380,Ba4Cu7Y2O14.98,88.00 ,1990,10.1103/PhysRevB.41.7220,15780,orthorhombic,Cmmm,208.6,5.94,13.89,13.89,3.89,90,90,163.86
17381,Ba4Cu7Nd2O14.525,66.00 ,1997,,15811,orthorhombic,Pmmm,183.41,6.53,3.89,3.96,11.9,90,90,90
17382,Ba4Cu7Pr2O14.06,31.00 ,2012,10.1016/j.physc.2012.05.008,15783,orthorhombic,Pmmm,184.02,6.48,3.9,3.96,11.92,90,90,90
17383,Ba4Cu7Pr2O14.21,23.00 ,2009,10.1088/1742-6596/150/5/052079,12027,orthorhombic,Cmmm,214.4,6.18,13.95,13.95,3.95,90,90,163.81
17384,Ba4Cu7Pr2O14.3,21.00 ,2012,10.1016/j.physc.2012.05.008,12027,orthorhombic,Cmmm,214.4,6.18,13.95,13.95,3.95,90,90,163.81
17385,Ba4Cu7Pr2O14.36,21.00 ,2009,10.1088/1742-6596/150/5/052079,12027,orthorhombic,Cmmm,214.4,6.18,13.95,13.95,3.95,90,90,163.81
17386,Ba4Cu7Pr2O14.44,21.00 ,2013,10.7566/JPSJ.82.074706,12027,orthorhombic,Cmmm,214.4,6.18,13.95,13.95,3.95,90,90,163.81
17387,Ba4Cu7Pr2O14.5,10.00 ,2004,10.1016/j.physc.2004.07.002,12027,orthorhombic,Cmmm,214.4,6.18,13.95,13.95,3.95,90,90,163.81
17388,Ba4Cu7Pr2O14.74,16.00 ,2009,10.1088/1742-6596/150/5/052079,12027,orthorhombic,Cmmm,214.4,6.18,13.95,13.95,3.95,90,90,163.81
17389,Ba4Cu7Y2O14.13,37.00 ,1992,10.1103/PhysRevB.51.15478,15850,orthorhombic,Pmmm,361.33,6.05,3.91,7.72,11.97,90,90,90
17390,Ba4Cu7Y2O14.16,34.00 ,1990,10.1103/PhysRevB.41.7220,15780,orthorhombic,Cmmm,208.6,5.94,13.89,13.89,3.89,90,90,163.86
17391,Ba4Cu7Y2O14.68,60.00 ,1990,10.1103/PhysRevB.41.7220,15780,orthorhombic,Cmmm,208.6,5.94,13.89,13.89,3.89,90,90,163.86
17392,Ba4Cu7Y2O14.95,67.00 ,2003,10.1143/JPSJ.71.574,15780,orthorhombic,Cmmm,208.6,5.94,13.89,13.89,3.89,90,90,163.86
17393,Ba4Cu7Y2O14.33,22.00 ,2003,10.1143/JPSJ.71.574,15780,orthorhombic,Cmmm,208.6,5.94,13.89,13.89,3.89,90,90,163.86
17394,Ba4Cu7Y2O14.38,50.00 ,1990,10.1103/PhysRevB.41.7220,15780,orthorhombic,Cmmm,208.6,5.94,13.89,13.89,3.89,90,90,163.86
17395,Ba4Cu7Y2O14.6,41.00 ,2003,10.1143/JPSJ.71.574,15780,orthorhombic,Cmmm,208.6,5.94,13.89,13.89,3.89,90,90,163.86
17396,Ba4Cu7Y2O14.81,54.00 ,2002,10.1143/JPSJ.71.574,15780,orthorhombic,Cmmm,208.6,5.94,13.89,13.89,3.89,90,90,163.86
17397,Ba4Cu7Y2O14.92,82.00 ,1990,10.1103/PhysRevB.41.7220,15780,orthorhombic,Cmmm,208.6,5.94,13.89,13.89,3.89,90,90,163.86
17398,Ba4Cu7Y2O14.97,93.00 ,1995,10.1103/PhysRevB.51.15478,15780,orthorhombic,Cmmm,208.6,5.94,13.89,13.89,3.89,90,90,163.86
17399,Ba4Cu7Y2O15.09,89.00 ,1992,10.1103/PhysRevB.45.8189,15780,orthorhombic,Cmmm,208.6,5.94,13.89,13.89,3.89,90,90,163.86
17400,Ba4Cu7Y2O15.03,87.00 ,1992,10.1103/PhysRevB.45.8189,15780,orthorhombic,Cmmm,208.6,5.94,13.89,13.89,3.89,90,90,163.86
17401,Ba4Ge28Ir8,3.20 ,2013,10.1103/PhysRevB.88.140507,17401,orthorhombic,Pmna,1559.66,8.77,37.78,6.41,6.44,90,90,90
17402,Ba7.76Si46,9.00 ,2004,10.1016/j.jpcs.2003.10.025,12044,orthorhombic,Cmcm,283.31,3.59,5.7,5.7,12.01,90,90,133.47
17403,Ba8Ga16Ge30,7.50 ,1999,10.1103/PhysRevB.60.3064,17403,cubic,Pm-3n,1250.64,5.83,10.77,10.77,10.77,90,90,90
17404,Ba8Ge12Si34,4.00 ,2003,10.1016/S0022-4596(03)00253-6,17404,cubic,Pm-3n,1129.09,4.24,10.41,10.41,10.41,90,90,90
17405,Be0.95Ru0.05,1.47 ,1965,10.1103/PhysRev.137.A1438,17405,trigonal,P3m1,166.75,2.53,4.2,4.2,10.9,90,90,120
17406,Be22Tc1,5.21 ,1967,,17406,cubic,Fd-3m1,1547.21,2.54,11.57,11.57,11.57,90,90,90
17407,Bi0.015In0.985,3.70 ,1968,,14326,trigonal,R-3mH,79.26,7.22,3.34,3.34,8.43,78.58,101.42,120
17408,Bi0.019In0.981,3.90 ,1965,10.1103/PhysRev.140.A1169,14326,trigonal,R-3mH,79.26,7.22,3.34,3.34,8.43,78.58,101.42,120
17409,Bi0.025In0.975,4.10 ,1972,10.1088/0305-4608/2/2/021,14326,trigonal,R-3mH,79.26,7.22,3.34,3.34,8.43,78.58,101.42,120
17410,Bi0.02In0.98,3.80 ,1964,10.1103/PhysRevLett.12.101,14326,trigonal,R-3mH,79.26,7.22,3.34,3.34,8.43,78.58,101.42,120
17411,Bi0.02Sn0.98,3.90 ,1953,10.1103/PhysRev.92.238,15671,cubic,Fd-3m1,70.9,5.56,4.65,4.65,4.65,60,60,60
17412,Bi0.045Sn0.955,3.90 ,1953,10.1103/PhysRev.92.238,17412,tetragonal,P-4m2,875.45,7.38,11.71,11.71,6.38,90,90,90
17413,Bi0.04Sn0.96,3.90 ,1953,10.1103/PhysRev.92.238,17412,tetragonal,P-4m2,875.45,7.38,11.71,11.71,6.38,90,90,90
17414,Bi0.055Sn0.945,3.94 ,1953,10.1103/PhysRev.92.238,17412,tetragonal,P-4m2,875.45,7.38,11.71,11.71,6.38,90,90,90
17415,Bi0.05Cu1La1.95O4.0635,35.00 ,2003,,13447,tetragonal,I4/mmm,100.14,6.72,6.9,6.9,6.9,146.39,146.39,48.27
17416,Bi0.05Cu1La1.95O4.075,26.00 ,2003,,13447,tetragonal,I4/mmm,100.14,6.72,6.9,6.9,6.9,146.39,146.39,48.27
17417,Bi0.05In0.95,4.70 ,1966,10.1016/0022-5088(66)90020-8,17417,tetragonal,P4/mmm,428.37,7.49,6.53,6.53,10.05,90,90,90
17418,Bi0.05Sn0.95,3.93 ,1953,10.1103/PhysRev.92.238,17412,tetragonal,P-4m2,875.45,7.38,11.71,11.71,6.38,90,90,90
17419,Bi0.066Cu2.67Mo0.264Sr2Y1O7.32,31.00 ,1999,10.1103/PhysRevB.60.687,18076,tetragonal,P4/mmm,167.7,5.76,3.81,3.81,11.53,90,90,90
17420,Bi0.06Sn0.94,4.10 ,1953,10.1103/PhysRev.92.238,17420,tetragonal,P-4m2,437.72,7.55,11.71,11.71,3.19,90,90,90
17421,Bi0.08Sn0.92,4.20 ,1953,10.1103/PhysRev.92.238,17420,tetragonal,P-4m2,437.72,7.55,11.71,11.71,3.19,90,90,90
17422,Bi0.15In0.85,5.30 ,,,17422,tetragonal,P4/mmm,324.53,8.01,3.55,3.55,25.82,90,90,90
17423,Bi0.1Pb0.9,8.00 ,,,17423,tetragonal,P4/mmm,245.23,11.24,4.97,4.97,9.94,90,90,90
17424,Bi0.1In0.9,5.10 ,1966,10.1016/0022-5088(66)90020-8,17424,tetragonal,P4/mmm,214.19,7.85,6.53,6.53,5.02,90,90,90
17425,Bi0.1Sn0.9,6.50 ,,,17425,tetragonal,P-4m2,328.29,7.66,5.86,5.86,9.57,90,90,90
17426,Bi0.23Pb0.77,7.80 ,1968,,17426,hexagonal,P-6m2,123.38,11.18,3.51,3.51,11.59,90,90,120
17427,Bi0.25Pb0.75,6.90 ,1973,10.1103/PhysRevB.7.4850,17426,hexagonal,P-6m2,123.38,11.18,3.51,3.51,11.59,90,90,120
17428,Bi0.26Pb0.74,8.30 ,1968,,17426,hexagonal,P-6m2,123.38,11.18,3.51,3.51,11.59,90,90,120
17429,Bi0.35Pb0.65,8.70 ,,,17429,hexagonal,P-6m2,181.26,11.42,3.48,3.48,17.25,90,90,120
17430,Bi0.3C1Cu2Sr4Tl0.7O10,50.00 ,1993,10.1016/0921-4534(93)90682-G,17430,tetragonal,P4/mmm,242.41,5.87,3.83,3.83,16.52,90,90,90
17431,Bi0.3Pb0.7,8.60 ,1971,10.1016/0038-1098(71)90591-6,17431,hexagonal,P-6m2,493.53,11.18,7.01,7.01,11.59,90,90,120
17432,Bi0.4Pd0.6,4.00 ,1960,,17432,hexagonal,P-6m2,203.71,9.45,4.48,4.48,11.72,90,90,120
17433,Bi0.5C1Cu2Sr4Tl0.5O10,53.50 ,,,17430,tetragonal,P4/mmm,242.41,5.87,3.83,3.83,16.52,90,90,90
17434,Bi0.625Pb0.375,8.10 ,1968,10.1016/0375-9601(68)91154-7,17545,hexagonal,P-6m2,232.96,11.88,3.45,3.45,22.6,90,90,120
17435,Bi0.65Pb0.35,8.80 ,1932,,17545,hexagonal,P-6m2,232.96,11.88,3.45,3.45,22.6,90,90,120
17436,Bi0.84F0.5Nd1S2O0.5,4.50 ,2014,10.1209/0295-5075/106/67002,17436,orthorhombic,Pmm2,859.97,6.35,4,4,53.86,90,90,90
17437,Bi0.85Sb0.15,6.80 ,2012,10.1088/1742-6596/400/2/022088,17437,trigonal,P3m1,422.74,9.17,4.54,4.54,23.69,90,90,120
17438,Bi0.9Sb0.1,5.20 ,1975,10.1103/PhysRevB.11.738,17438,trigonal,P3m1,422.74,9.51,4.54,4.54,23.69,90,90,120
17439,Bi0.94F0.3Nd1Pb0.06S2O0.7,5.60 ,2015,10.1016/j.ssc.2015.09.002,17439,tetragonal,P-4m2,429.99,6.71,4,4,26.93,90,90,90
17440,Bi0.96F0.3Nd1Pb0.04S2O0.7,5.40 ,2015,10.1016/j.ssc.2015.09.002,17439,tetragonal,P-4m2,429.99,6.71,4,4,26.93,90,90,90
17441,Bi0.97F0.3Nd1Pb0.03S2O0.7,5.40 ,2015,10.1016/j.ssc.2015.09.002,17439,tetragonal,P-4m2,429.99,6.71,4,4,26.93,90,90,90
17442,Bi0.98F0.3Nd1Pb0.02S2O0.7,5.20 ,2015,10.1016/j.ssc.2015.09.002,17439,tetragonal,P-4m2,429.99,6.71,4,4,26.93,90,90,90
17443,Bi0.99F0.3Nd1Pb0.01S2O0.7,4.90 ,2015,10.1016/j.ssc.2015.09.002,17439,tetragonal,P-4m2,429.99,6.71,4,4,26.93,90,90,90
17444,Bi0.9F0.3Nd1Pb0.1S2O0.7,4.80 ,2015,10.1016/j.ssc.2015.09.002,17436,orthorhombic,Pmm2,859.97,6.35,4,4,53.86,90,90,90
17445,Bi1.65Ca2Cu3Pb0.35Sr2O10,109.00 ,1994,10.1103/PhysRevB.50.1237,17445,triclinic,P1,1085.12,5.32,5.4,5.41,37.13,90,90,90
17446,Bi1.6C1Cu2Pb0.4Sr4O11,41.00 ,1993,10.1016/0921-4534(93)90757-H,17446,tetragonal,I4/mmm,581.9,6.18,3.84,3.84,39.44,90,90,90
17447,Bi1.6Ca2Cu3Pb0.4Sr2O10,108.00 ,1991,10.1016/0921-4534(91)90469-F,17447,orthorhombic,Cccm,1071.52,5.84,5.4,5.38,36.91,90,90,90
17448,Bi1.6Ca2Cu3Pb0.4Sr2O10.04,45.00 ,1998,,17447,orthorhombic,Cccm,1071.52,5.84,5.4,5.38,36.91,90,90,90
17449,Bi1.6Ca2Cu3Pb0.4Sr2O10.07,102.00 ,,,17447,orthorhombic,Cccm,1071.52,5.84,5.4,5.38,36.91,90,90,90
17450,Bi1.6Ca2Cu3Pb0.4Sr2O10.08,60.00 ,,,17447,orthorhombic,Cccm,1071.52,5.84,5.4,5.38,36.91,90,90,90
17451,Bi1.6Ca2Cu3Pb0.4Sr2O10.15,97.00 ,,,17447,orthorhombic,Cccm,1071.52,5.84,5.4,5.38,36.91,90,90,90
17452,Bi1.8Ca2.05Cu3Pb0.4Sr1.85O10.26,107.00 ,1990,10.1143/JJAP.29.L1396,17447,orthorhombic,Cccm,1071.52,5.84,5.4,5.38,36.91,90,90,90
17453,Bi1.6Ca2Cu3Pb0.4Sr2O10.24,73.00 ,,,17445,triclinic,P1,1085.12,5.32,5.4,5.41,37.13,90,90,90
17454,Bi1.6Ca2Cu3Pb0.4Sr2O10.34,67.00 ,,,17445,triclinic,P1,1085.12,5.32,5.4,5.41,37.13,90,90,90
17455,Bi1.8Ca2Cu3Pb0.3Sr2O10,109.00 ,1995,10.1016/0921-4534(92)90340-I,17445,triclinic,P1,1085.12,5.32,5.4,5.41,37.13,90,90,90
17456,Bi1.9Ca1Cu2Pb0.1Sr2O8.2,74.00 ,1992,10.1016/0921-4534(92)90340-I,12272,orthorhombic,Ccc2,470.8,6.27,16.11,16.11,5.42,90,90,160.45
17457,Bi1.7Ca1Cu2Pb0.3Sr2O8.05,81.00 ,1996,10.1088/0953-2048/9/2/005,17457,triclinic,P1,895.61,6.61,5.42,5.38,30.72,90,90,90
17458,Bi1.95Cu1La0.4Sr1.65O6.28,33.00 ,1996,10.1088/0953-2048/9/4/006,17458,triclinic,P1,711.75,7.14,5.4,5.38,24.5,90,89.83,90
17459,Bi1.95Cu1La0.4Sr1.65O6.298,34.00 ,1996,10.1088/0953-2048/9/4/006,17458,triclinic,P1,711.75,7.14,5.4,5.38,24.5,90,89.83,90
17460,Bi1.95Cu1La0.4Sr1.65O6.311,36.00 ,1996,10.1088/0953-2048/9/4/006,17538,orthorhombic,Cccm,709.63,7.34,5.39,5.4,24.4,90,90,90
17461,Bi1.95Cu1La0.4Sr1.65O6.334,31.00 ,1996,10.1088/0953-2048/9/4/006,17538,orthorhombic,Cccm,709.63,7.34,5.39,5.4,24.4,90,90,90
17462,Bi1.95Cu1La0.4Sr1.65O6.343,27.00 ,1996,10.1088/0953-2048/9/4/006,17538,orthorhombic,Cccm,709.63,7.34,5.39,5.4,24.4,90,90,90
17463,Bi1.95Cu1La0.4Sr1.65O6.347,24.00 ,1996,10.1088/0953-2048/9/4/006,17538,orthorhombic,Cccm,709.63,7.34,5.39,5.4,24.4,90,90,90
17464,Bi1.95Cu1La0.4Sr1.65O6.36,23.00 ,1996,10.1088/0953-2048/9/4/006,17538,orthorhombic,Cccm,709.63,7.34,5.39,5.4,24.4,90,90,90
17465,Bi1.95Cu1La0.4Sr1.65O6.414,10.00 ,1996,10.1088/0953-2048/9/4/006,17538,orthorhombic,Cccm,709.63,7.34,5.39,5.4,24.4,90,90,90
17466,Bi1Ce0.1F0.5Nd0.9S2O0.5,4.70 ,2014,10.1016/j.physc.2014.03.011,17436,orthorhombic,Pmm2,859.97,6.35,4,4,53.86,90,90,90
17467,Bi1Ce0.2F0.3Nd0.8S2O0.7,2.30 ,2015,10.7566/JPSJ.84.044712,17436,orthorhombic,Pmm2,859.97,6.35,4,4,53.86,90,90,90
17468,Bi1Ce0.5F1S2Sr0.5,2.80 ,2017,,17468,tetragonal,P4mm,220.6,6.11,4.07,4.07,13.35,90,90,90
17469,Bi1Ce0.8F0.7Nd0.2S2O0.3,3.10 ,2015,10.7566/JPSJ.84.044712,17469,triclinic,P1,866.91,6.62,8.06,8.06,13.34,90,90,90
17470,Bi1Ce1F0.33S2O0.67,2.30 ,2012,10.1103/PhysRevB.86.214518,17470,monoclinic,P1m1,864.89,6.61,8.05,8.05,13.34,90,90,90
17471,Bi1Ce1F0.45S2O0.55,2.30 ,2015,10.7566/JPSJ.84.024709,17470,monoclinic,P1m1,864.89,6.61,8.05,8.05,13.34,90,90,90
17472,Bi1Ce1F0.4S2O0.6,2.90 ,2015,10.7566/JPSJ.84.024709,17470,monoclinic,P1m1,864.89,6.61,8.05,8.05,13.34,90,90,90
17473,Bi1Ce1F0.5S2O0.5,7.60 ,2014,10.1016/j.ssc.2014.06.006,17470,monoclinic,P1m1,864.89,6.61,8.05,8.05,13.34,90,90,90
17474,Bi1Ce1F0.6S2O0.4,4.50 ,2015,10.7566/JPSJ.84.024709,17474,tetragonal,P-4m2,866.91,6.61,8.06,8.06,13.34,90,90,90
17475,Bi1Ce1F0.7S2O0.3,4.50 ,2014,10.1103/PhysRevB.90.224410,17474,tetragonal,P-4m2,866.91,6.61,8.06,8.06,13.34,90,90,90
17476,Bi1Ce1F0.9S2O0.1,6.90 ,2015,10.7566/JPSJ.84.024709,17469,triclinic,P1,866.91,6.62,8.06,8.06,13.34,90,90,90
17477,Bi1Cu0.9S1O1,5.80 ,2010,10.1016/j.physc.2009.11.164,17477,tetragonal,P4/nmm1,128.15,8.26,3.87,3.87,8.56,90,90,90
17478,Bi1F0.1Nd1S2O0.9,4.20 ,2013,10.7566/JPSJ.82.033708,17478,tetragonal,P4/nmm1,429.99,6.69,4,4,26.93,90,90,90
17479,Bi1F0.29Nd1S2O0.71,5.20 ,2013,10.7566/JPSJ.85.073707,17439,tetragonal,P-4m2,429.99,6.71,4,4,26.93,90,90,90
17480,Bi1F0.2Nd1S2O0.8,5.10 ,2013,10.7566/JPSJ.82.033708,17439,tetragonal,P-4m2,429.99,6.71,4,4,26.93,90,90,90
17481,Bi1F0.3Nd0.8S2Sm0.2O0.7,4.90 ,2015,10.7566/JPSJ.84.044712,17436,orthorhombic,Pmm2,859.97,6.35,4,4,53.86,90,90,90
17482,Bi1F0.3Nd1S2O0.7,5.30 ,2013,10.7566/JPSJ.82.113701,17439,tetragonal,P-4m2,429.99,6.71,4,4,26.93,90,90,90
17483,Bi1F0.4Nd1S2O0.6,5.30 ,2013,10.7566/JPSJ.82.033708,17436,orthorhombic,Pmm2,859.97,6.35,4,4,53.86,90,90,90
17484,Bi1F0.5La0.1S2Sm0.9O0.5,5.20 ,,,17484,tetragonal,P-4m2,218.5,6.7,4.02,4.02,13.53,90,90,90
17485,Bi1F0.5La0.2S2Sm0.8O0.5,5.40 ,2015,10.1103/PhysRevB.91.064510,17485,orthorhombic,Pmm2,655.49,6.67,4.02,4.02,40.6,90,90,90
17486,Bi1F0.5La0.3S2Sm0.7O0.5,5.10 ,2015,10.1103/PhysRevB.91.064510,17486,orthorhombic,Pmm2,436.99,6.66,4.02,4.02,27.07,90,90,90
17487,Bi1F0.5La1S0.8Se1.2O0.5,3.60 ,2015,10.7566/JPSJ.84.024723,17487,orthorhombic,Pmm2,689.58,7,4.11,4.11,40.8,90,90,90
17488,Bi1F0.5Nd1S2O0.5,4.80 ,2018,10.7566/JPSJ.87.023704,17436,orthorhombic,Pmm2,859.97,6.35,4,4,53.86,90,90,90
17489,Bi1F0.6Nd1S2O0.4,4.40 ,2013,10.7566/JPSJ.82.033708,17436,orthorhombic,Pmm2,859.97,6.35,4,4,53.86,90,90,90
17490,Bi1Pd2,4.20 ,,,17432,hexagonal,P-6m2,203.71,9.45,4.48,4.48,11.72,90,90,120
17491,Bi2.03Ce1Ni0.8,4.20 ,2013,10.1016/j.jallcom.2012.11.138,17491,tetragonal,P4/nmm1,199.07,10.09,4.54,4.54,9.64,90,90,90
17492,Bi2.14Nd1Ni0.72,4.20 ,2013,10.1016/j.jallcom.2012.11.138,17492,tetragonal,P4/nmm1,195.46,10.19,4.53,4.53,9.55,90,90,90
17493,Bi2.15Ca1Cu2Sr1.8O8.15,93.00 ,1992,10.1103/PhysRevB.46.6422,17493,monoclinic,P1m1,896.82,6.8,5.41,5.4,30.72,90,90,90
17494,Bi2.1Ca1Co0.04Cu1.96Sr1.8O8,73.00 ,,,12272,orthorhombic,Ccc2,470.8,6.27,16.11,16.11,5.42,90,90,160.45
17495,Bi2.1Ca1Cu1.982Sr1.8Zn0.018O8,83.00 ,2002,,12272,orthorhombic,Ccc2,470.8,6.27,16.11,16.11,5.42,90,90,160.45
17496,Bi2C1Cu2Sr4O11,30.00 ,,,17496,orthorhombic,Cmme,1178.85,6.11,5.47,5.46,39.5,90,90,90
17497,Bi2Ca0.7Cu2Pr0.3Sr2O8.299,60.80 ,1994,10.1103/PhysRevB.50.3431,17497,triclinic,P1,895.61,6.82,5.42,5.38,30.72,90,90,90
17498,Bi2Ca0.8Cu2Dy0.2Sr2O8.26,92.00 ,1991,10.1016/0921-4534(91)91570-T,17498,tetragonal,P4/mmm,1331.89,6.81,3.81,3.81,91.56,90,90,90
17499,Bi2Ca0.8Cu2Eu0.2Sr2O8.26,91.00 ,1991,10.1016/0921-4534(91)91570-T,17499,tetragonal,P4/mmm,1331.89,6.8,3.81,3.81,91.56,90,90,90
17500,Bi2Ca0.8Cu2Gd0.2Sr2O8.26,91.00 ,1991,10.1016/0921-4534(91)91570-T,17500,tetragonal,P4/mmm,1331.89,6.81,3.81,3.81,91.56,90,90,90
17501,Bi2Ca0.8Cu2Gd0.2Sr2O8.27,91.00 ,1991,10.1016/0921-4534(91)91570-T,17500,tetragonal,P4/mmm,1331.89,6.81,3.81,3.81,91.56,90,90,90
17502,Bi2Ca0.8Cu2La0.2Sr2O8.26,89.00 ,1991,10.1016/0921-4534(91)91570-T,17502,tetragonal,P4/mmm,1331.89,6.78,3.81,3.81,91.56,90,90,90
17503,Bi2Ca0.8Cu2Lu0.2Sr2O8.27,93.00 ,1991,10.1016/0921-4534(91)91570-T,17503,tetragonal,P4/mmm,1331.89,6.83,3.81,3.81,91.56,90,90,90
17504,Bi2Ca0.8Cu2Nd0.2Sr2O8.26,90.00 ,1991,10.1016/0921-4534(91)91570-T,17504,tetragonal,P4/mmm,1331.89,6.79,3.81,3.81,91.56,90,90,90
17505,Bi2Ca0.8Cu2Pr0.2Sr2O8.282,70.00 ,1994,10.1103/PhysRevB.50.3431,17497,triclinic,P1,895.61,6.82,5.42,5.38,30.72,90,90,90
17506,Bi2Ca0.8Cu2Sr2Y0.2O8.26,92.00 ,1990,10.1016/0921-4534(90)90147-7,17506,tetragonal,P4/mmm,1331.89,6.72,3.81,3.81,91.56,90,90,90
17507,Bi2Ca0.8Cu2Sr2Y0.2O8.27,93.00 ,1991,10.1016/0921-4534(91)91570-T,17506,tetragonal,P4/mmm,1331.89,6.72,3.81,3.81,91.56,90,90,90
17508,Bi2Ca0.8Cu2Sr2Y0.2O8.34,86.00 ,1992,10.1103/PhysRevB.45.10604,17506,tetragonal,P4/mmm,1331.89,6.72,3.81,3.81,91.56,90,90,90
17509,Bi2Ca0.8Cu2Sr2Yb0.2O8.26,91.00 ,1991,10.1016/0921-4534(91)91570-T,17509,tetragonal,P4/mmm,1331.89,6.83,3.81,3.81,91.56,90,90,90
17510,Bi2Ca0.9Cu2Pr0.1Sr2O8.234,76.00 ,1994,10.1103/PhysRevB.50.3431,12272,orthorhombic,Ccc2,470.8,6.27,16.11,16.11,5.42,90,90,160.45
17511,Bi2Ca0.9Cu2Sr2Y0.1O8.2,89.00 ,1992,10.1016/0921-4534(92)90340-I,12272,orthorhombic,Ccc2,470.8,6.27,16.11,16.11,5.42,90,90,160.45
17512,Bi2Ca0.9Cu2Sr2Y0.1O8.23,90.00 ,1990,10.1016/0921-4534(90)90431-D,12272,orthorhombic,Ccc2,470.8,6.27,16.11,16.11,5.42,90,90,160.45
17513,Bi2Ca1.1Cu2Sr1.9O8.181,72.00 ,1993,10.1143/JPSJ.62.1017,12272,orthorhombic,Ccc2,470.8,6.27,16.11,16.11,5.42,90,90,160.45
17514,Bi2Ca1.2Cu2Sr1.8O8.211,74.00 ,1993,10.1143/JPSJ.62.1017,17498,tetragonal,P4/mmm,1331.89,6.81,3.81,3.81,91.56,90,90,90
17515,Bi2Ca1.3Cu2Sr1.7O8.211,79.00 ,1993,10.1143/JPSJ.62.1017,17498,tetragonal,P4/mmm,1331.89,6.81,3.81,3.81,91.56,90,90,90
17516,Bi2Ca1Cu2Dy0.2Sr1.8O8.26,89.00 ,1991,10.1016/0921-4534(91)91570-T,17514,tetragonal,P4mm,1331.89,6.75,3.81,3.81,91.56,90,90,90
17517,Bi2Ca1Cu2Eu0.2Sr1.8O8.25,89.00 ,1991,10.1016/0921-4534(91)91570-T,17498,tetragonal,P4/mmm,1331.89,6.81,3.81,3.81,91.56,90,90,90
17518,Bi2Ca1Cu2Gd0.2Sr1.8O8.26,89.00 ,1991,10.1016/0921-4534(91)91570-T,17498,tetragonal,P4/mmm,1331.89,6.81,3.81,3.81,91.56,90,90,90
17519,Bi2Ca1Cu2La0.2Sr1.8O8.27,88.00 ,1991,10.1016/0921-4534(91)91570-T,17498,tetragonal,P4/mmm,1331.89,6.81,3.81,3.81,91.56,90,90,90
17520,Bi2Ca1Cu2Lu0.2Sr1.8O8.27,91.00 ,1991,10.1016/0921-4534(91)91570-T,17498,tetragonal,P4/mmm,1331.89,6.81,3.81,3.81,91.56,90,90,90
17521,Bi2Ca1Cu2Nd0.2Sr1.8O8.26,88.00 ,1991,10.1016/0921-4534(91)91570-T,17498,tetragonal,P4/mmm,1331.89,6.81,3.81,3.81,91.56,90,90,90
17522,Bi2Ca1Cu2Sr1.8Y0.2O8.25,90.00 ,1991,10.1016/0921-4534(91)91570-T,17498,tetragonal,P4/mmm,1331.89,6.81,3.81,3.81,91.56,90,90,90
17523,Bi2Ca1Cu2Sr1.8Yb0.2O8.26,90.00 ,1991,10.1016/0921-4534(91)91570-T,17498,tetragonal,P4/mmm,1331.89,6.81,3.81,3.81,91.56,90,90,90
17524,Bi2Ca1Cu2Sr1.9Y0.1O8.24,94.00 ,2004,10.1016/j.physc.2004.03.125,12272,orthorhombic,Ccc2,470.8,6.27,16.11,16.11,5.42,90,90,160.45
17525,Bi2Ca1Cu2Sr2O8.242,73.90 ,,,12272,orthorhombic,Ccc2,470.8,6.27,16.11,16.11,5.42,90,90,160.45
17526,Bi2Ce1Ni0.8,4.20 ,2012,10.1016/j.ssc.2011.12.016,17491,tetragonal,P4/nmm1,199.07,10.09,4.54,4.54,9.64,90,90,90
17527,Bi2Cu1La0.1Sr1.9O6.2,12.00 ,1992,10.1016/0921-4534(92)90411-5,12317,orthorhombic,Cccm,360.82,6.93,13.02,13.02,5.13,90,90,155.5
17528,Bi2Cu1La0.2Sr1.8O6.3,18.00 ,1992,10.1016/0921-4534(92)90411-5,17458,triclinic,P1,711.75,7.14,5.4,5.38,24.5,90,89.83,90
17529,Bi2Cu1La0.44Sr1.56O6,33.00 ,1999,10.1103/PhysRevB.60.R6991,17538,orthorhombic,Cccm,709.63,7.34,5.39,5.4,24.4,90,90,90
17530,Bi2Cu1La0.4Sr1.6O6,32.00 ,2005,10.1103/PhysRevLett.94.047006,17458,triclinic,P1,711.75,7.14,5.4,5.38,24.5,90,89.83,90
17531,Bi2Cu1La0.4Sr1.6O6.29,31.00 ,1992,10.1016/S0921-4534(05)80012-7,17538,orthorhombic,Cccm,709.63,7.34,5.39,5.4,24.4,90,90,90
17532,Bi2Cu1La0.4Sr1.6O6.307,28.00 ,1994,10.1016/0921-4534(94)90571-1,17538,orthorhombic,Cccm,709.63,7.34,5.39,5.4,24.4,90,90,90
17533,Bi2Cu1La0.4Sr1.6O6.32,23.00 ,1992,10.1016/S0921-4534(05)80012-7,17538,orthorhombic,Cccm,709.63,7.34,5.39,5.4,24.4,90,90,90
17534,Bi2Cu1La0.4Sr1.6O6.35,20.00 ,1989,10.1016/0038-1098(89)90676-5,17538,orthorhombic,Cccm,709.63,7.34,5.39,5.4,24.4,90,90,90
17535,Bi2Cu1La0.4Sr1.6O6.36,31.00 ,2007,10.1103/PhysRevB.76.140502,17538,orthorhombic,Cccm,709.63,7.34,5.39,5.4,24.4,90,90,90
17536,Bi2Cu1La0.57Sr1.43O6,29.00 ,1999,10.1103/PhysRevB.60.R6991,17536,triclinic,P-1,711.75,7.26,5.4,5.38,24.5,90,89.83,90
17537,Bi2Cu1La0.5Sr1.5O6.38,21.00 ,1989,10.1016/0038-1098(89)90676-5,17536,triclinic,P-1,711.75,7.26,5.4,5.38,24.5,90,89.83,90
17538,Bi2Cu1La0.66Sr1.34O6,20.00 ,1999,10.1103/PhysRevB.60.R6991,17538,orthorhombic,Cccm,709.63,7.34,5.39,5.4,24.4,90,90,90
17539,Bi2Cu1La0.6Sr1.4O6.42,5.00 ,1989,10.1016/0038-1098(89)90676-5,17538,orthorhombic,Cccm,709.63,7.34,5.39,5.4,24.4,90,90,90
17540,Bi2Cu1La0.7Sr1.3O6.422,23.00 ,1994,10.1016/0921-4534(94)90571-1,17538,orthorhombic,Cccm,709.63,7.34,5.39,5.4,24.4,90,90,90
17541,Bi2Eu3F4S4,1.50 ,2018,10.1016/j.jallcom.2018.01.410,17541,tetragonal,I4/mmm,536.97,6.67,4.07,4.07,32.34,90,90,90
17542,Bi2La1Pd0.8,2.90 ,2015,10.1103/PhysRevB.91.104519,17542,tetragonal,P4/nmm1,213.53,10.07,4.63,4.63,9.94,90,90,90
17543,Bi2Nd1Ni0.89,4.10 ,2011,10.1103/PhysRevLett.106.057002,17492,tetragonal,P4/nmm1,195.46,10.19,4.53,4.53,9.55,90,90,90
17544,Bi2Ni0.82Y1,4.10 ,2011,10.1103/PhysRevLett.106.057002,17544,tetragonal,P4/nmm1,186.95,9.86,4.48,4.48,9.3,90,90,90
17545,Bi2Pb1,4.25 ,,,17545,hexagonal,P-6m2,232.96,11.88,3.45,3.45,22.6,90,90,120
17546,Bi2Rb1,4.30 ,,,15952,cubic,Fd-3m1,891.67,7.5,9.63,9.63,9.63,90,90,90
17547,Bi3Cs1Pb1Te6,2.70 ,2015,10.1016/j.jssc.2015.08.050,17547,orthorhombic,Cmcm,792.12,7.18,6.33,28.67,4.36,90,90,90
17548,Bi4Ca1.8Cu4Sr4Tm0.2O16.38,84.00 ,1989,10.1103/PhysRevB.39.4316,17548,tetragonal,P4/mmm,1331.89,6.82,3.81,3.81,91.56,90,90,90
17549,Bi4Ca1.9Cu4Sr4Tm0.1O16.28,84.00 ,1989,10.1103/PhysRevB.39.4316,12272,orthorhombic,Ccc2,470.8,6.27,16.11,16.11,5.42,90,90,160.45
17550,Bi4S2.85Se0.15O4,3.50 ,2014,10.1016/j.physc.2014.01.003,17550,tetragonal,I4/mmm,651.65,7.61,3.97,3.97,41.35,90,90,90
17551,Bi4S2.91Se0.09O4,3.70 ,2014,10.1016/j.physc.2014.01.003,17550,tetragonal,I4/mmm,651.65,7.61,3.97,3.97,41.35,90,90,90
17552,Bi4S2.97Se0.03O4,4.20 ,2014,10.1016/j.physc.2014.01.003,17550,tetragonal,I4/mmm,651.65,7.61,3.97,3.97,41.35,90,90,90
17553,Bi4S3O4,6.60 ,2012,10.1103/PhysRevB.86.220510,17550,tetragonal,I4/mmm,651.65,7.61,3.97,3.97,41.35,90,90,90
17554,Br0.18Fe1Se0.82,5.00 ,2013,10.1016/j.ssc.2013.08.001,17554,tetragonal,P4mm,629.55,5.7,7.55,7.55,11.06,90,90,90
17555,Br0.2Fe1Se0.8,5.00 ,2013,10.1016/j.ssc.2013.08.001,17554,tetragonal,P4mm,629.55,5.7,7.55,7.55,11.06,90,90,90
17556,Br0.3Fe1Se0.7,5.00 ,2013,10.1016/j.ssc.2013.08.001,17556,triclinic,P1,629.55,5.7,7.55,7.55,11.06,90,90,90
17557,Br0.4C2I1.6Y2,11.00 ,1996,10.1002/zaac.19966220118,12374,monoclinic,C1m1,296.45,4.84,4.12,4.12,20.95,86.45,86.45,56.71
17558,Br0.6C2I1.4Y2,11.00 ,1996,10.1002/zaac.19966220118,12374,monoclinic,C1m1,296.45,4.84,4.12,4.12,20.95,86.45,86.45,56.71
17559,Br0.75C2I1.25Y2,10.00 ,1996,10.1002/zaac.19966220118,17559,monoclinic,P1m1,567.1,4.92,7.13,3.85,20.72,90,93.73,90
17560,Br0.7C2I1.3Y2,11.00 ,1996,10.1002/zaac.19966220118,17559,monoclinic,P1m1,567.1,4.92,7.13,3.85,20.72,90,93.73,90
17561,Br0.8C2I1.2Y2,10.00 ,1996,10.1002/zaac.19966220118,17559,monoclinic,P1m1,567.1,4.92,7.13,3.85,20.72,90,93.73,90
17562,C0.25N0.75Nb0.85Ti0.15,18.00 ,1966,10.1103/PhysicsPhysiqueFizika.2.311,17562,orthorhombic,Pmmm,172.58,7.76,4.42,4.42,8.84,90,90,90
17563,C0.2N0.64Nb1,16.00 ,1967,10.1016/0022-3697(67)90129-1,17562,orthorhombic,Pmmm,172.58,7.76,4.42,4.42,8.84,90,90,90
17564,C0.2N0.74Nb1,18.00 ,1967,10.1016/0022-3697(67)90129-1,17563,cubic,Pm-3m,172.58,8.19,4.42,4.42,8.84,90,90,90
17565,C0.2N0.7Nb1,17.00 ,1967,10.1016/0022-3697(67)90129-1,17562,orthorhombic,Pmmm,172.58,7.76,4.42,4.42,8.84,90,90,90
17566,C0.3N0.57Nb1,16.00 ,1967,10.1016/0022-3697(67)90129-1,17562,orthorhombic,Pmmm,172.58,7.76,4.42,4.42,8.84,90,90,90
17567,C0.3N0.62Nb1,17.00 ,1967,10.1016/0022-3697(67)90129-1,17562,orthorhombic,Pmmm,172.58,7.76,4.42,4.42,8.84,90,90,90
17568,C0.3N0.64Nb1,18.00 ,1967,10.1016/0022-3697(67)90129-1,17562,orthorhombic,Pmmm,172.58,7.76,4.42,4.42,8.84,90,90,90
17569,C0.3N0.7Nb1,18.00 ,1967,10.1016/0022-3697(67)90129-1,17563,cubic,Pm-3m,172.58,8.19,4.42,4.42,8.84,90,90,90
17570,C0.681Mo1,12.00 ,2012,10.1016/j.jssc.2012.07.037,12403,trigonal,P-3m1,59.05,8.77,3.04,3.04,7.36,90,90,120
17571,C0.69Mo1,12.00 ,1968,10.1016/0001-6160(68)90052-7,12403,trigonal,P-3m1,59.05,8.77,3.04,3.04,7.36,90,90,120
17572,C0.6Mo4.8Si3,7.60 ,,,17572,hexagonal,P6_3/mcm,231.98,7.9,7.29,7.29,5.05,90,90,120
17573,C0.7Hf0.05Mo0.95,11.00 ,1997,10.1142/S0217984997001158,17573,tetragonal,P4/mmm,310.98,9.36,8.54,8.54,4.27,90,90,90
17574,C0.8Cu1N0.2Sr2O5.3,33.00 ,2000,,17574,orthorhombic,C222,695,4.75,5.54,5.54,22.61,90,90,90
17575,C0.8Cu1N0.2Sr2O5.35,31.00 ,2000,,17574,orthorhombic,C222,695,4.75,5.54,5.54,22.61,90,90,90
17576,C0.8Cu1N0.2Sr2O5.45,31.00 ,2000,,17574,orthorhombic,C222,695,4.75,5.54,5.54,22.61,90,90,90
17577,C0.9Cu1N0.1Sr2O5.35,13.00 ,2000,,17574,orthorhombic,C222,695,4.75,5.54,5.54,22.61,90,90,90
17578,C1.35Ge0.1Y0.9,11.00 ,1969,10.1016/0022-5088(69)90026-5,17578,cubic,I-43d,568.9,4.83,8.29,8.29,8.29,90,90,90
17579,C1.35Sn0.1Y0.9,10.00 ,1969,10.1016/0022-5088(69)90026-5,17579,cubic,I-43d,560.11,5.13,8.24,8.24,8.24,90,90,90
17580,C1Cu2Hg0.3Pb0.7Sr4O10,68.00 ,1994,10.1016/0921-4534(94)90109-0,17580,tetragonal,P4/mmm,240.84,5.89,3.82,3.82,16.47,90,90,90
17581,C1Cu2Pb0.5Sr4Tl0.5O10,71.00 ,1995,10.1016/0921-4534(95)00322-3,17581,tetragonal,P4/mmm,241.56,5.88,3.82,3.82,16.52,90,90,90
17582,C1Ir1Mo3,3.20 ,1971,10.1016/0022-5088(71)90016-6,17582,cubic,Fm-3m,66.43,9.84,4.05,4.05,4.05,90,90,90
17583,C1Mo0.25Nb0.75,12.00 ,1967,10.1103/PhysRev.159.327,17583,orthorhombic,Pmma,176.54,7.95,4.45,4.45,8.91,90,90,90
17584,C1Mo0.29Nb0.71,13.00 ,1975,,17583,orthorhombic,Pmma,176.54,7.95,4.45,4.45,8.91,90,90,90
17585,C1Mo0.7Nb0.3,12.00 ,1975,,12524,trigonal,R-3mH,86.39,8.24,10.47,10.47,10.47,17.07,17.07,17.07
17586,C1Nb0.25Ta0.75,9.80 ,1987,,17586,cubic,Pm-3m,88.36,12.85,4.45,4.45,4.45,90,90,90
17587,C1Nb0.2Ta0.8,9.00 ,1967,10.1103/PhysRev.159.327,17586,cubic,Pm-3m,88.36,12.85,4.45,4.45,4.45,90,90,90
17588,C1Nb0.65W0.35,13.00 ,1967,10.1103/PhysRev.159.327,17588,tetragonal,P4/mmm,259.93,10.37,4.43,4.43,13.28,90,90,90
17589,C1Nb0.75W0.25,13.00 ,1967,10.1103/PhysRev.159.327,12547,trigonal,R-3mH,112.04,9.12,13.07,13.07,13.07,13.89,13.89,13.89
17590,C1Nb0.7W0.3,13.00 ,1967,10.1103/PhysRev.159.327,17588,tetragonal,P4/mmm,259.93,10.37,4.43,4.43,13.28,90,90,90
17591,C2.7Nb0.2Y1.8,11.00 ,1969,10.1016/0022-5088(69)90026-5,17591,cubic,I-43d,559.25,5.01,8.24,8.24,8.24,90,90,90
17592,C2.7Th0.4Y1.6,15.00 ,1969,10.1016/0022-5088(69)90026-5,17592,cubic,I-43d,584.7,6.73,8.36,8.36,8.36,90,90,90
17593,C2.7Ru0.2Y1.8,11.00 ,1969,10.1016/0022-5088(69)90026-5,17593,cubic,I-43d,559.64,5.05,8.24,8.24,8.24,90,90,90
17594,C2.7Si0.2Y1.8,11.00 ,1969,10.1016/0022-5088(69)90026-5,17594,cubic,I-43d,566.02,4.65,8.27,8.27,8.27,90,90,90
17595,C2.7Th0.6Y1.4,17.00 ,1969,10.1016/0022-5088(69)90026-5,17592,cubic,I-43d,584.7,6.73,8.36,8.36,8.36,90,90,90
17596,C2.7Th0.7Y1.3,17.00 ,1969,10.1016/0022-5088(69)90026-5,17592,cubic,I-43d,584.7,6.73,8.36,8.36,8.36,90,90,90
17597,C2.7Th0.8Y1.2,16.00 ,1969,10.1016/0022-5088(69)90026-5,17592,cubic,I-43d,584.7,6.73,8.36,8.36,8.36,90,90,90
17598,C2.7Ti0.2Y1.8,11.00 ,1969,10.1016/0022-5088(69)90026-5,17598,cubic,I-43d,557.44,4.81,8.23,8.23,8.23,90,90,90
17599,C2.8Th0.6Y1.4,16.00 ,1969,10.1016/0022-5088(69)90026-5,17592,cubic,I-43d,584.7,6.73,8.36,8.36,8.36,90,90,90
17600,C2.9Th0.6Y1.4,16.00 ,1969,10.1016/0022-5088(69)90026-5,17592,cubic,I-43d,584.7,6.73,8.36,8.36,8.36,90,90,90
17601,C2.9Th0.8Y1.2,16.00 ,1969,10.1016/0022-5088(69)90026-5,17592,cubic,I-43d,584.7,6.73,8.36,8.36,8.36,90,90,90
17602,C2.9Ti0.2Y1.8,14.00 ,1969,10.1016/0022-5088(69)90026-5,17598,cubic,I-43d,557.44,4.81,8.23,8.23,8.23,90,90,90
17603,C2Re1W1,3.80 ,1971,10.1016/0022-5088(71)90016-6,17603,tetragonal,P4/mmm,67.07,19.51,4.06,4.06,4.06,90,90,90
17604,C2Th0.3Y0.7,3.40 ,1997,10.1103/PhysRevB.56.9021,17603,tetragonal,P4/mmm,67.07,19.51,4.06,4.06,4.06,90,90,90
17605,C3.1Th0.6Y1.4,17.00 ,1969,10.1016/0022-5088(69)90026-5,17592,cubic,I-43d,584.7,6.73,8.36,8.36,8.36,90,90,90
17606,C3.1Ti0.2Y1.8,15.00 ,1969,10.1016/0022-5088(69)90026-5,17598,cubic,I-43d,557.44,4.81,8.23,8.23,8.23,90,90,90
17607,C3.1W0.2Y1.8,15.00 ,1969,10.1016/0022-5088(69)90026-5,17607,cubic,I-43d,559.88,5.5,8.24,8.24,8.24,90,90,90
17608,C3Er0.4Th1.6,8.20 ,1973,10.1016/0022-5088(73)90108-2,17608,triclinic,P1,1245.67,10.15,8.54,8.54,17.08,90,90,90
17609,C3Ho0.4Th1.6,5.50 ,1973,10.1016/0022-5088(73)90108-2,17609,triclinic,P1,1247.77,10.11,8.54,8.54,17.09,90,90,90
17610,C3Lu0.3Th1.4,12.00 ,1973,10.1016/0022-5088(73)90108-2,17610,triclinic,P1,1240.34,9.45,8.53,8.53,17.06,90,90,90
17611,C3Lu0.4Th1.6,11.00 ,1973,10.1016/0022-5088(73)90108-2,17611,triclinic,P1,1240.34,10.1,8.53,8.53,17.06,90,90,90
17612,C3Sc0.4Th1.6,6.80 ,1973,10.1016/0022-5088(73)90108-2,17612,triclinic,P1,1244.01,9.18,8.54,8.54,17.07,90,90,90
17613,C3Th0.5Y1.5,17.00 ,1969,10.1016/0022-5088(69)90026-5,17592,cubic,I-43d,584.7,6.73,8.36,8.36,8.36,90,90,90
17614,C3Th0.6Y1.4,17.00 ,1969,10.1016/0022-5088(69)90026-5,17592,cubic,I-43d,584.7,6.73,8.36,8.36,8.36,90,90,90
17615,C60Cs0.25Na2Rb0.75,5.20 ,1995,10.1016/0038-1098(94)00748-9,17615,cubic,Pm-3m,2760.5,2.08,14.03,14.03,14.03,90,90,90
17616,C60Cs0.75Na2,7.00 ,1996,10.1103/PhysRevLett.77.167,17616,triclinic,P1,2771.02,2.08,14.05,14.05,14.05,90,90,90
17617,C60Cs0.75Na2Rb0.25,9.40 ,1995,10.1016/0038-1098(94)00748-9,17617,triclinic,P1,2771.02,2.13,14.05,14.05,14.05,90,90,90
17618,C60Cs0.88Na2,8.30 ,1996,10.1103/PhysRevLett.77.167,17616,triclinic,P1,2771.02,2.08,14.05,14.05,14.05,90,90,90
17619,C60Cs0.93Na2,9.60 ,1996,10.1103/PhysRevLett.77.167,17618,cubic,Pa-3,2771.02,2.16,14.05,14.05,14.05,90,90,90
17620,C60Cs1H12N4Na2,30.00 ,1993,10.1038/362433a0,17620,cubic,Fm-3,3031.63,2.12,14.47,14.47,14.47,90,90,90
17621,C60Cs1K2,24.00 ,1992,10.1038/362433a0,17621,cubic,Fm-3m,2919.3,2.12,14.29,14.29,14.29,90,90,90
17622,C60Cs1Li2,12.00 ,1992,10.1038/362433a0,17622,cubic,Fm-3m,2742.82,2.1,14,14,14,90,90,90
17623,C60Cs1Na2,12.00 ,1994,10.1103/PhysRevB.50.3466,17618,cubic,Pa-3,2771.02,2.16,14.05,14.05,14.05,90,90,90
17624,C60Cs1Rb2,31.00 ,1992,10.1038/362433a0,15984,cubic,Fm-3m,3044.21,2.24,14.49,14.49,14.49,90,90,90
17625,C60Cs2Rb1,33.00 ,1992,10.1038/362433a0,15979,cubic,Fm-3m,3083.45,2.31,14.56,14.56,14.56,90,90,90
17626,C60K1Na2,2.50 ,1992,10.1038/362433a0,17626,cubic,Fm-3m,2758.73,1.94,14.03,14.03,14.03,90,90,90
17627,C60K1Rb2,26.00 ,,,17627,cubic,Fm-3m,2946.35,2.1,14.34,14.34,14.34,90,90,90
17628,C60K2Rb1,23.00 ,1992,10.1038/362433a0,15960,cubic,Fm-3m,2889.99,2.03,14.24,14.24,14.24,90,90,90
17629,C60Na2Rb1,3.40 ,1995,10.1016/0038-1098(94)00748-9,17629,cubic,Fm-3m,2760.5,2.05,14.03,14.03,14.03,90,90,90
17630,C60Rb4,29.00 ,1991,,17630,tetragonal,I4/mmm,1583.3,2.23,11.98,11.98,11.04,90,90,90
17631,Ca0.087Cu1La1.912O4,16.00 ,,,13447,tetragonal,I4/mmm,100.14,6.72,6.9,6.9,6.9,146.39,146.39,48.27
17632,Ca0.15Cu1La1.85O3.942,19.00 ,1988,10.1143/JJAP.27.L1449,13447,tetragonal,I4/mmm,100.14,6.72,6.9,6.9,6.9,146.39,146.39,48.27
17633,Ca0.17Cu1Tm1.83O3.99,30.00 ,1994,,17633,tetragonal,P4mm,513.74,8.61,3.84,3.84,34.8,90,90,90
17634,Ca0.1Cu1La1.9O3.967,20.00 ,1988,10.1143/JJAP.27.L1449,13447,tetragonal,I4/mmm,100.14,6.72,6.9,6.9,6.9,146.39,146.39,48.27
17635,Ca0.2Cu1La1.8O3.917,20.00 ,1988,10.1143/JJAP.27.L1449,17631,monoclinic,P1m1,750.45,6.96,5.32,13.12,10.75,90,90,90
17636,Ca0.27Cu1Sr0.63O2,110.00 ,1993,10.1016/0921-4534(93)90200-A,17656,monoclinic,P1m1,438.27,5.13,3.48,16.2,7.76,90,90,90
17637,Ca0.285Cu1Sr0.665O2,110.00 ,1994,10.1016/0921-4534(94)90099-X,17656,monoclinic,P1m1,438.27,5.13,3.48,16.2,7.76,90,90,90
17638,Ca1Cu2Sr1.8O6.45,82.00 ,1993,10.1016/0921-4534(93)90192-S,17636,orthorhombic,Cmcm,209.15,4.95,3.39,16.03,3.85,90,90,90
17639,Ca1Cu3Sr1.8O6.6,98.00 ,1993,10.1016/0921-4534(93)90192-S,17636,orthorhombic,Cmcm,209.15,4.95,3.39,16.03,3.85,90,90,90
17640,Ca0.35Cu2Ga1Sr2Tm0.65O7,47.00 ,1996,10.1016/S0921-4534(96)00502-3,17640,orthorhombic,Ima2,674.74,6.11,22.85,5.48,5.39,90,90,90
17641,Ca0.38Cu3Pb1Sr2Y0.62O8,71.00 ,1995,10.1016/0921-4534(95)00595-1,17641,tetragonal,P4/mmm,172.98,6.2,3.82,3.82,11.87,90,90,90
17642,Ca0.3Cu2.35Pb0.65Sr2Y0.7O6.89,17.00 ,1990,10.1143/JJAP.29.L586,17641,tetragonal,P4/mmm,172.98,6.2,3.82,3.82,11.87,90,90,90
17643,Ca0.4Cu2.1Ga0.9Sr2Y0.6O7,41.00 ,1992,10.1016/0921-4534(92)90644-R,12707,monoclinic,C121,344.91,5.28,12.24,12.24,5.5,77.07,77.07,25.47
17644,Ca0.4Cu2.2Ga0.8Sr2Y0.6O7,42.00 ,1992,10.1016/0921-4534(92)90644-R,16400,orthorhombic,Ima2,671.59,5.47,22.81,5.47,5.38,90,90,90
17645,Ca0.4Cu2.5Pb0.5Sr2Y0.6O6.97,67.00 ,1991,10.1103/PhysRevB.44.4553,17641,tetragonal,P4/mmm,172.98,6.2,3.82,3.82,11.87,90,90,90
17646,Ca0.4Cu2Ga1Sr2Tm0.6O7,51.00 ,1996,10.1016/S0921-4534(96)00502-3,17640,orthorhombic,Ima2,674.74,6.11,22.85,5.48,5.39,90,90,90
17647,Ca0.4Cu2Pr0.6Sr2Tl1O7,74.00 ,1995,10.1103/PhysRevB.51.3893,17647,monoclinic,C121,355.05,6.63,3.83,3.83,24.25,90,90,90
17648,Ca0.55Cu2Hg0.65Nd0.45Sr2V0.35O6.8,67.00 ,1997,10.1143/JJAP.36.6306,17648,tetragonal,P4/mmm,177.19,6.13,3.86,3.86,11.88,90,90,90
17649,Ca0.5Cu2Sm0.5Sr2Tl1O6.75,38.00 ,1989,10.1016/0038-1098(89)90369-4,17649,tetragonal,P4/mmm,175.62,6.72,3.82,3.82,12.05,90,90,90
17650,Ca0.65Cu2Pb0.5Sr2Tl0.5Y0.35O7,92.00 ,1997,10.1103/PhysRevB.55.11832,17650,tetragonal,P4/mmm,173.7,6.4,3.8,3.8,12.01,90,90,90
17651,Ca0.6Cu2Pr0.4Sr2Tl1O7,70.00 ,1995,10.1103/PhysRevB.51.3893,17647,monoclinic,C121,355.05,6.63,3.83,3.83,24.25,90,90,90
17652,Ca0.8Cu2Sr2Tl1.2O6.862,60.00 ,1995,10.1016/0921-4534(95)00457-2,17652,orthorhombic,Pmm2,693.1,6.71,7.57,7.57,12.11,90,90,90
17653,Ca1.65Cl2Cu1Na0.35O2,28.00 ,2005,10.1016/j.physc.2004.12.002,17653,tetragonal,I4/mmm,224.61,3.61,3.85,3.85,15.19,90,90,90
17654,Ca1.6Cl2Cu1Na0.4O2,28.00 ,1996,10.1016/0921-4534(95)00535-8,17653,tetragonal,I4/mmm,224.61,3.61,3.85,3.85,15.19,90,90,90
17655,Ca1Cu2.4Sr1.1O4.1,3.00 ,2002,10.1209/epl/i2002-00414-0,17655,monoclinic,P1m1,574.8,3.32,11.37,12.93,3.91,90,90,90
17656,Ca1Cu2.8Sr2O7.5,83.00 ,1996,10.1016/0921-4534(96)00314-0,17656,monoclinic,P1m1,438.27,5.13,3.48,16.2,7.76,90,90,90
17657,Ca1Hg5,1.70 ,1966,10.1016/0022-3697(66)90083-7,17657,hexagonal,P-6,1492.71,12.54,13.39,13.39,9.62,90,90,120
17658,Cd0.002Zn0.998,0.80 ,1969,10.1016/0011-2275(69)90266-5,15771,hexagonal,P6_3/mmc,28.85,7.53,2.61,2.61,4.87,90,90,120
17659,Cd0.0263Pb0.9737,7.10 ,1965,10.1088/0370-1328/86/6/305,17659,cubic,Pm-3m,944.08,11.5,9.81,9.81,9.81,90,90,90
17660,Cd0.02Zn0.98,0.70 ,1969,10.1016/0011-2275(69)90266-5,15771,hexagonal,P6_3/mmc,28.85,7.53,2.61,2.61,4.87,90,90,120
17661,Cd0.03In0.97,3.30 ,1969,10.1103/PhysRev.144.300,17662,tetragonal,P4/mmm,620.44,7.37,4.69,4.69,28.16,90,90,90
17662,Cd0.04In0.96,3.30 ,1969,10.1103/PhysRev.144.300,17662,tetragonal,P4/mmm,620.44,7.37,4.69,4.69,28.16,90,90,90
17663,Cd0.1Tl0.9,3.50 ,1974,10.1007/BF01668864,17663,hexagonal,P-6m2,230.47,11.12,6.93,6.93,5.53,90,90,120
17664,Cd0.86Mg0.14,0.10 ,1972,10.1103/PhysRevB.6.103,17664,hexagonal,P-6m2,171.95,7.83,6,6,5.52,90,90,120
17665,Cd0.96Mg0.04,0.20 ,1972,10.1103/PhysRevB.6.103,17665,hexagonal,P-6m2,343.91,8.26,6,6,11.03,90,90,120
17666,Cd0.9Mg0.1,0.10 ,1972,10.1103/PhysRevB.6.103,17664,hexagonal,P-6m2,171.95,7.83,6,6,5.52,90,90,120
17667,Cd1Hg1,2.20 ,,,17667,tetragonal,P4/mmm,133.68,3.89,3.93,3.93,8.66,90,90,90
17668,Ce0.025Th0.975,0.60 ,1970,10.1016/0038-1098(70)90674-5,17668,cubic,Fm-3m,131.48,11.72,5.09,5.09,5.09,90,90,90
17669,Ce0.02Th0.98,0.70 ,1970,10.1016/0038-1098(70)90674-5,17668,cubic,Fm-3m,131.48,11.72,5.09,5.09,5.09,90,90,90
17670,Ce0.14Cu1Nd1.86O3.96,21.00 ,1989,10.1103/PhysRevLett.62.1197,15788,tetragonal,I4/mmm,95.35,7.24,3.94,3.94,6.73,107.04,107.04,90
17671,Ce0.15Co0.001Cu0.999Nd1.85O4,16.00 ,1990,10.1103/PhysRevB.42.8039,15788,tetragonal,I4/mmm,95.35,7.24,3.94,3.94,6.73,107.04,107.04,90
17672,Ce0.15Co0.002Cu0.998Nd1.85O4,17.00 ,1991,10.1103/PhysRevB.43.10489,15788,tetragonal,I4/mmm,95.35,7.24,3.94,3.94,6.73,107.04,107.04,90
17673,Ce0.15Co0.004Cu0.996Nd1.85O4,11.00 ,1991,10.1103/PhysRevB.43.10489,15788,tetragonal,I4/mmm,95.35,7.24,3.94,3.94,6.73,107.04,107.04,90
17674,Ce0.15Co0.005Cu0.995Nd1.85O4,7.30 ,1991,10.1103/PhysRevB.43.10489,15788,tetragonal,I4/mmm,95.35,7.24,3.94,3.94,6.73,107.04,107.04,90
17675,Ce0.15Co0.006Cu0.994Nd1.85O4,2.15 ,1991,10.1103/PhysRevB.43.10489,15788,tetragonal,I4/mmm,95.35,7.24,3.94,3.94,6.73,107.04,107.04,90
17676,Ce0.15Cu0.91Mn0.09Nd1.85O4,18.00 ,2007,,17670,tetragonal,I4/mmm,187.31,7.35,3.94,3.94,12.06,90,90,90
17677,Ce0.15Cu0.95Nd1.85Zn0.05O4,8.00 ,1995,10.1103/PhysRevB.52.374,17670,tetragonal,I4/mmm,187.31,7.35,3.94,3.94,12.06,90,90,90
17678,Ce0.15Cu0.96Mn0.04Nd1.85O4,21.00 ,,,17670,tetragonal,I4/mmm,187.31,7.35,3.94,3.94,12.06,90,90,90
17679,Ce0.15Cu0.96Nd1.85Zn0.04O4,9.50 ,,,17670,tetragonal,I4/mmm,187.31,7.35,3.94,3.94,12.06,90,90,90
17680,Ce0.15Cu0.975Nd1.85Zn0.025O4,12.00 ,1995,10.1103/PhysRevB.52.374,15788,tetragonal,I4/mmm,95.35,7.24,3.94,3.94,6.73,107.04,107.04,90
17681,Ce0.15Cu0.97Nd1.85Zn0.03O4,11.00 ,1995,10.1103/PhysRevB.52.374,17670,tetragonal,I4/mmm,187.31,7.35,3.94,3.94,12.06,90,90,90
17682,Ce0.15Cu0.985Fe0.015Nd1.85O4,6.50 ,1995,10.1103/PhysRevB.52.374,15788,tetragonal,I4/mmm,95.35,7.24,3.94,3.94,6.73,107.04,107.04,90
17683,Ce0.15Cu0.985Nd1.85Zn0.015O4,14.00 ,1995,10.1103/PhysRevB.52.374,15788,tetragonal,I4/mmm,95.35,7.24,3.94,3.94,6.73,107.04,107.04,90
17684,Ce0.15Cu0.987Nd1.85Zn0.013O4,15.00 ,1995,10.1103/PhysRevB.52.374,15788,tetragonal,I4/mmm,95.35,7.24,3.94,3.94,6.73,107.04,107.04,90
17685,Ce0.15Cu0.98Mn0.02Nd1.85O4,21.00 ,,,15788,tetragonal,I4/mmm,95.35,7.24,3.94,3.94,6.73,107.04,107.04,90
17686,Ce0.15Cu0.98Nd1.85Zn0.02O4,13.00 ,1995,10.1103/PhysRevB.52.374,15788,tetragonal,I4/mmm,95.35,7.24,3.94,3.94,6.73,107.04,107.04,90
17687,Ce0.15Cu0.993Nd1.85Ni0.007O4,5.60 ,1991,10.1103/PhysRevB.52.374,15788,tetragonal,I4/mmm,95.35,7.24,3.94,3.94,6.73,107.04,107.04,90
17688,Ce0.15Cu0.994Nd1.85Ni0.006O4,8.40 ,1991,10.1103/PhysRevB.52.374,15788,tetragonal,I4/mmm,95.35,7.24,3.94,3.94,6.73,107.04,107.04,90
17689,Ce0.15Cu0.995Fe0.005Nd1.85O4,17.00 ,1995,10.1103/PhysRevB.52.374,15788,tetragonal,I4/mmm,95.35,7.24,3.94,3.94,6.73,107.04,107.04,90
17690,Ce0.15Cu0.995Mn0.005Nd1.85O4,22.00 ,,,15788,tetragonal,I4/mmm,95.35,7.24,3.94,3.94,6.73,107.04,107.04,90
17691,Ce0.15Cu0.995Nd1.85Ni0.005O4,12.00 ,1995,10.1103/PhysRevB.52.3742,15788,tetragonal,I4/mmm,95.35,7.24,3.94,3.94,6.73,107.04,107.04,90
17692,Ce0.15Cu0.995Nd1.85Zn0.005O4,18.00 ,1995,10.1103/PhysRevB.52.3742,15788,tetragonal,I4/mmm,95.35,7.24,3.94,3.94,6.73,107.04,107.04,90
17693,Ce0.15Cu0.996Nd1.85Ni0.004O4,14.00 ,1991,10.1103/PhysRevB.43.10489,15788,tetragonal,I4/mmm,95.35,7.24,3.94,3.94,6.73,107.04,107.04,90
