Repository: ljcj007/SuperBand

# SuperBand
The SuperBand database is an open access energy structure database for superconductors that have been synthesized experimentally before 2024-04.  It provides tools for data-mining and machine learning techniques. The universal features provided on our web https://www.superband.work/ interface facilitate the design of novel superconductors with a wide-range of applications. We describe the database and the algorithm to generate it in our paper [1] https://arxiv.org/abs/2409.09419.

# Using the SuperBand
The SuperBand website http://www.superband.work/ offers a visual interface for exploring lattice structures, electronic band structures, and Fermi surface plots, providing an intui

File: superband.csv (part 23 of 25)
id,formula,Tc,Time,doi,cif,system,SG_num,SG_syb,density,,,,,,
17694,Ce0.15Cu0.996Nd1.85Zn0.004O4,18.00 ,1991,10.1103/PhysRevB.43.10489,15788,tetragonal,I4/mmm,95.35,7.24,3.94,3.94,6.73,107.04,107.04,90
17695,Ce0.15Cu0.997Nd1.85Ni0.003O4,16.00 ,1995,10.1103/PhysRevB.52.3742,15788,tetragonal,I4/mmm,95.35,7.24,3.94,3.94,6.73,107.04,107.04,90
17696,Ce0.15Cu0.998Fe0.002Nd1.85O4,20.00 ,1995,10.1103/PhysRevB.52.3742,15788,tetragonal,I4/mmm,95.35,7.24,3.94,3.94,6.73,107.04,107.04,90
17697,Ce0.15Cu0.998Nd1.85Ni0.002O4,17.00 ,1991,10.1103/PhysRevB.43.10489,15788,tetragonal,I4/mmm,95.35,7.24,3.94,3.94,6.73,107.04,107.04,90
17698,Ce0.15Cu0.999Nd1.85Ni0.001O4,20.00 ,1991,10.1103/PhysRevB.43.10489,15788,tetragonal,I4/mmm,95.35,7.24,3.94,3.94,6.73,107.04,107.04,90
17699,Ce0.15Cu0.99Fe0.01Nd1.85O4,13.00 ,1995,10.1103/PhysRevB.52.3742,15788,tetragonal,I4/mmm,95.35,7.24,3.94,3.94,6.73,107.04,107.04,90
17700,Ce0.15Cu0.99Nd1.85Zn0.01O4,15.00 ,1995,10.1103/PhysRevB.52.3742,15788,tetragonal,I4/mmm,95.35,7.24,3.94,3.94,6.73,107.04,107.04,90
17701,Ce0.15Cu1Nd1.85O3.93,24.00 ,1989,10.1038/337345a0,15788,tetragonal,I4/mmm,95.35,7.24,3.94,3.94,6.73,107.04,107.04,90
17702,Ce0.15Cu1Nd1.85O3.95,22.00 ,1989,10.1103/PhysRevLett.62.1197,15788,tetragonal,I4/mmm,95.35,7.24,3.94,3.94,6.73,107.04,107.04,90
17703,Ce0.15Cu1Nd1.85O3.97,20.00 ,1991,10.1103/PhysRevB.43.3020,15788,tetragonal,I4/mmm,95.35,7.24,3.94,3.94,6.73,107.04,107.04,90
17704,Ce0.15Cu1Nd1.85O3.971,22.00 ,1990,10.1016/0038-1098(90)90434-D,15788,tetragonal,I4/mmm,95.35,7.24,3.94,3.94,6.73,107.04,107.04,90
17705,Ce0.15Cu1Nd1.85O4.014,25.00 ,2003,10.1103/PhysRevB.68.104524,15788,tetragonal,I4/mmm,95.35,7.24,3.94,3.94,6.73,107.04,107.04,90
17706,Ce0.15Cu1Nd1.85O4.026,21.00 ,2003,10.1103/PhysRevB.68.104524,15788,tetragonal,I4/mmm,95.35,7.24,3.94,3.94,6.73,107.04,107.04,90
17707,Ce0.15Cu1Nd1.85O4.03,19.00 ,1991,10.1016/0022-5088(91)90228-V,15788,tetragonal,I4/mmm,95.35,7.24,3.94,3.94,6.73,107.04,107.04,90
17708,Ce0.15Cu1Nd1.85O4.034,18.00 ,2003,10.1103/PhysRevB.68.104524,15788,tetragonal,I4/mmm,95.35,7.24,3.94,3.94,6.73,107.04,107.04,90
17709,Ce0.15Cu1Nd1.85O4.037,9.10 ,2003,10.1103/PhysRevB.68.104524,15788,tetragonal,I4/mmm,95.35,7.24,3.94,3.94,6.73,107.04,107.04,90
17710,Ce0.15Cu1Pr1.85O4.065,17.00 ,2007,10.1016/j.jpcs.2007.02.037,12866,tetragonal,P4mm,780.92,6.96,7.94,7.94,12.4,90,90,90
17711,Ce0.15Cu1Pr1.85O4.161,19.00 ,2007,10.1016/j.jpcs.2007.02.037,12866,tetragonal,P4mm,780.92,6.96,7.94,7.94,12.4,90,90,90
17712,Ce0.15Cu1Pr1.85O4.175,16.00 ,2007,10.1016/j.jpcs.2007.02.037,12866,tetragonal,P4mm,780.92,6.96,7.94,7.94,12.4,90,90,90
17713,Ce0.16Cu1Nd1.84O3.96,16.00 ,1989,10.1103/PhysRevLett.62.1197,17670,tetragonal,I4/mmm,187.31,7.35,3.94,3.94,12.06,90,90,90
17714,Ce0.27Cu1Nd1.32Sr0.41O4,24.00 ,1996,10.1103/PhysRevB.54.7500,17714,tetragonal,P4/nmm1,185.43,7,3.86,3.86,12.47,90,90,90
17715,Ce0.4Cu2Eu1.6Ru1Sr2O10,32.00 ,,,17715,tetragonal,I4/mmm,423.49,6.74,3.85,3.85,28.58,90,90,90
17716,Ce0.58Cu2Eu1.8Ru0.92Sr1.7O10,26.00 ,2001,10.1016/S0921-4534(00)01560-4,17716,tetragonal,I4/mmm,421.65,6.96,3.84,3.84,28.56,90,90,90
17717,Ce0.5Cu2Eu1.5Nb1Sr2O10,24.00 ,1993,10.1103/PhysRevB.48.6525,17717,tetragonal,P4mm,430.66,6.58,3.87,3.87,28.77,90,90,90
17718,Ce0.5Cu2Eu1.5Ru1Sr2O10,34.00 ,2002,,17715,tetragonal,I4/mmm,423.49,6.74,3.85,3.85,28.58,90,90,90
17719,Ce0.5Cu2Eu1.5Ru1Sr2O9.6,33.00 ,2006,10.1088/0953-8984/18/8/018,17715,tetragonal,I4/mmm,423.49,6.74,3.85,3.85,28.58,90,90,90
17720,Ce0.6Cu2Eu1.4Ru1Sr2O10,40.00 ,2004,10.1103/PhysRevB.69.024517,12913,monoclinic,P1m1,879.33,6.48,5.51,5.52,29.46,90,100.74,90
17721,Ce0.6Cu2Gd1.4Ru1Sr2O10,45.00 ,2003,10.1143/JPSJ.72.3254,17721,tetragonal,I4/mmm,417.79,6.87,3.83,3.83,28.51,90,90,90
17722,Ce0.6Cu2Gd1.4Ru1Sr2O9.54,34.00 ,2004,10.1016/j.physc.2004.08.012,17721,tetragonal,I4/mmm,417.79,6.87,3.83,3.83,28.51,90,90,90
17723,Ce0.6Cu3Eu1.6Sr1.8O8.6,30.00 ,1994,10.1016/0921-4534(94)90011-6,17723,tetragonal,I4/mmm,414.08,6.52,3.84,3.84,28.07,90,90,90
17724,Ce0.7Co0.25Cu2.75Sr2Y1.3O8.43,24.00 ,1998,10.1016/S0921-4534(98)00216-0,17724,monoclinic,P1m1,834.99,5.67,3.82,3.82,57.35,90,90,90
17725,Ce0.7Cr0.25Cu2.75Sr2Y1.3O8.87,8.00 ,1998,10.1016/S0921-4534(98)00216-0,17725,tetragonal,I4/mmm,414.41,5.76,3.84,3.84,28.15,90,90,90
17726,Ce0.7Cu2.75Ga0.25Sr2Y1.3O8.6,12.00 ,1998,10.1016/S0921-4534(98)00216-0,17726,monoclinic,P1m1,838.07,5.7,3.82,3.82,57.32,90,90,90
17727,Ce0.7Cu2.75Ge0.25Sr2Y1.3O8.59,18.00 ,1998,10.1016/S0921-4534(98)00216-0,17727,tetragonal,I4/mmm,413.77,5.77,3.81,3.81,28.46,90,90,90
17728,Ce0.7Cu2.75Re0.25Sr2Y1.3O9.06,34.00 ,1998,10.1016/S0921-4534(98)00216-0,17728,monoclinic,P1m1,826.23,6.08,3.82,3.82,56.74,90,90,90
17729,Ce0.7Cu2.75Sr2Ti0.25Y1.3O8.71,21.00 ,1998,10.1016/S0921-4534(98)00216-0,17729,monoclinic,P1m1,832.92,5.73,3.82,3.82,57.19,90,90,90
17730,Ce0.7Cu2.75Sr2V0.25Y1.3O8.77,25.00 ,1998,10.1016/S0921-4534(98)00216-0,17730,triclinic,P1,828.27,5.77,3.83,3.83,56.58,90,90,90
17731,Ce0.7Cu2.75Sr2W0.25Y1.3O8.81,32.00 ,1998,10.1016/S0921-4534(98)00216-0,17731,monoclinic,P1m1,824.46,6.06,3.81,3.81,56.79,90,90,90
17732,Ce0.95Cu2.75Sr2Y1.3O8.91,10.00 ,1998,10.1016/S0921-4534(98)00216-0,17732,tetragonal,I4/mmm,424.97,5.79,3.82,3.82,29.12,90,90,90
17733,Ce3In11Pt1,0.32 ,2015,10.1103/PhysRevB.92.161114,17733,tetragonal,P4/mmm,370.05,8.43,4.69,4.69,16.84,90,90,90
17734,Cl1Li0.28N1Zr1,15.00 ,1997,10.1021/cm970211b,13089,trigonal,R-3mH,226.8,4.17,19.44,19.44,19.44,10.87,10.87,10.87
17735,Cl1Li0.4N1Zr1,13.00 ,2004,10.1103/PhysRevB.69.134522,17734,trigonal,R-3mH,310.9,4.56,3.59,3.59,27.84,90,90,120
17736,Co0.004Cu0.996La1.85Sr0.15O4,30.00 ,1990,10.1103/PhysRevB.42.8752,13447,tetragonal,I4/mmm,100.14,6.72,6.9,6.9,6.9,146.39,146.39,48.27
17737,Co0.005Cu0.995La1.85Sr0.15O4,33.00 ,,,13447,tetragonal,I4/mmm,100.14,6.72,6.9,6.9,6.9,146.39,146.39,48.27
17738,Co0.007Cu0.993La1.85Sr0.15O4,30.60 ,1991,10.1103/PhysRevB.43.10489,13447,tetragonal,I4/mmm,100.14,6.72,6.9,6.9,6.9,146.39,146.39,48.27
17739,Co0.012Cu0.988La1.85Sr0.15O4,17.00 ,1991,10.1103/PhysRevB.43.10489,13447,tetragonal,I4/mmm,100.14,6.72,6.9,6.9,6.9,146.39,146.39,48.27
17740,Co0.015Cu0.985La1.85Sr0.15O4,16.00 ,1990,10.1103/PhysRevB.42.8752,13447,tetragonal,I4/mmm,100.14,6.72,6.9,6.9,6.9,146.39,146.39,48.27
17741,Co0.018Cu0.982La1.85Sr0.15O4,8.90 ,1990,10.1103/PhysRevB.42.8752,13447,tetragonal,I4/mmm,100.14,6.72,6.9,6.9,6.9,146.39,146.39,48.27
17742,Co0.01Cu0.99La1.84Sr0.16O4,30.00 ,1999,10.1103/PhysRevB.59.12090,16088,tetragonal,I4/mmm,188.73,6.98,3.78,3.78,13.23,90,90,90
17743,Co0.01Cu0.99La1.85Sr0.15O4,25.00 ,,,13447,tetragonal,I4/mmm,100.14,6.72,6.9,6.9,6.9,146.39,146.39,48.27
17744,Co0.021Cu0.979La1.85Sr0.15O4,6.00 ,1990,10.1103/PhysRevB.42.8752,13447,tetragonal,I4/mmm,100.14,6.72,6.9,6.9,6.9,146.39,146.39,48.27
17745,Co0.024Cu0.976La1.85Sr0.15O4,4.40 ,1990,10.1103/PhysRevB.42.8752,13447,tetragonal,I4/mmm,100.14,6.72,6.9,6.9,6.9,146.39,146.39,48.27
17746,Co0.027Cu0.973La1.85Sr0.15O4,2.50 ,1990,10.1103/PhysRevB.42.8752,16088,tetragonal,I4/mmm,188.73,6.98,3.78,3.78,13.23,90,90,90
17747,Co0.02Cu0.98La1.83Sr0.17O4,17.00 ,1999,10.1103/PhysRevB.59.12090,16088,tetragonal,I4/mmm,188.73,6.98,3.78,3.78,13.23,90,90,90
17748,Co0.03Cu0.97La1.82Sr0.18O4,3.00 ,2005,10.1088/0953-2048/18/3/012,16088,tetragonal,I4/mmm,188.73,6.98,3.78,3.78,13.23,90,90,90
17749,Co0.06Cu0.94La1.67Sr0.33O4,29.00 ,2010,10.1016/j.physc.2010.07.006,17749,tetragonal,P4mm,400.57,6.51,3.99,3.99,25.18,90,90,90
17750,Co0.06Cu0.94La1.69Sr0.31O4,31.00 ,2010,10.1016/j.physc.2010.07.006,17749,tetragonal,P4mm,400.57,6.51,3.99,3.99,25.18,90,90,90
17751,Co0.06Cu0.94La1.71Sr0.29O4,33.00 ,2010,10.1016/j.physc.2010.07.006,17749,tetragonal,P4mm,400.57,6.51,3.99,3.99,25.18,90,90,90
17752,Co0.06Cu0.94La1.73Sr0.27O4,34.00 ,2010,10.1016/j.physc.2010.07.006,16088,tetragonal,I4/mmm,188.73,6.98,3.78,3.78,13.23,90,90,90
17753,Co0.06Cu0.94La1.75Sr0.25O4,36.00 ,2010,10.1016/j.physc.2010.07.006,16088,tetragonal,I4/mmm,188.73,6.98,3.78,3.78,13.23,90,90,90
17754,Co0.06Cu0.94La1.77Sr0.23O4,33.00 ,2010,10.1016/j.physc.2010.07.006,16088,tetragonal,I4/mmm,188.73,6.98,3.78,3.78,13.23,90,90,90
17755,Co0.06Cu0.94La1.79Sr0.21O4,32.00 ,2010,10.1016/j.physc.2010.07.006,16088,tetragonal,I4/mmm,188.73,6.98,3.78,3.78,13.23,90,90,90
17756,Co0.06Cu0.94La1.81Sr0.19O4,32.00 ,2010,10.1016/j.physc.2010.07.006,16088,tetragonal,I4/mmm,188.73,6.98,3.78,3.78,13.23,90,90,90
17757,Cr0.01Cu0.99La1.8Sr0.2O4,22.00 ,2013,10.7566/JPSJ.82.044712,16088,tetragonal,I4/mmm,188.73,6.98,3.78,3.78,13.23,90,90,90
17758,Co0.01Fe0.99Se0.3Te0.7,13.00 ,2013,10.7566/JPSJ.82.044712,17758,tetragonal,P4mm,260.97,6.38,3.8,3.8,18.05,90,90,90
17759,Co0.02Fe0.98Se0.3Te0.7,10.00 ,2013,10.7566/JPSJ.82.044712,17759,tetragonal,P4mm,1043.9,6.46,7.6,7.6,18.05,90,90,90
17760,Co0.03Fe0.97Se0.3Te0.7,9.20 ,2013,10.7566/JPSJ.82.044712,17759,tetragonal,P4mm,1043.9,6.46,7.6,7.6,18.05,90,90,90
17761,Co0.05Fe0.95Se0.3Te0.7,8.20 ,2013,10.7566/JPSJ.82.044712,17761,orthorhombic,Pmm2,782.92,6.39,3.8,3.8,54.16,90,90,90
17762,Co0.5Ni0.5U6,1.40 ,1968,10.1103/PhysRev.168.464,17762,tetragonal,P4/mcc,554.68,17.81,10.37,10.37,5.16,90,90,90
17763,Co0.7Cu0.3Zr2,4.40 ,2013,10.1016/j.physc.2013.07.008,13125,orthorhombic,C222,225.66,7.14,5.3,5.3,9.11,90,90,118.33
17764,Co4.3Sn12.7Yb3,3.40 ,2001,10.1088/0953-8984/13/33/319,13237,cubic,Pm-3n,876.17,8.71,9.57,9.57,9.57,90,90,90
17765,Co0.0732Ga0.25V0.6768,5.03 ,,,17765,tetragonal,P-4m2,218.72,6.82,4.78,4.78,9.56,90,90,90
17766,Cr0.025Ti0.975,3.50 ,,,15738,hexagonal,P6/mmm,51.06,4.67,4.57,4.57,2.83,90,90,120
17767,Cr0.027Ti0.973,3.50 ,1960,10.1063/1.1984591,17766,trigonal,P-3m1,51.99,4.59,4.61,4.61,2.83,90,90,120
17768,Cr0.05Nb0.95,6.70 ,1961,10.1103/PhysRev.123.1569,17768,cubic,Pm-3m,279.73,8.58,6.54,6.54,6.54,90,90,90
17769,Cr0.071Nb0.929,7.00 ,,,17768,cubic,Pm-3m,279.73,8.58,6.54,6.54,6.54,90,90,90
17770,Cr0.1Nb0.9,5.00 ,1963,10.1103/PhysRev.130.2177,17770,monoclinic,C1m1,559.45,8.46,6.54,6.54,13.08,90,90,90
17771,Cr0.3Cu1Hg0.7Sr2O4.6,53.00 ,1996,10.1007/BF00728311,17771,tetragonal,P4/mmm,386.32,5.73,3.84,3.84,26.17,90,90,90
17772,Cr0.4Re0.6,2.20 ,,,17772,tetragonal,P4_2/mnm,419.48,15.74,9.3,9.3,4.85,90,90,90
17773,Cr0.67Os0.33,1.00 ,1969,10.1007/BF00627932,17773,tetragonal,P-4m2,205.53,12.31,4.68,4.68,9.37,90,90,90
17774,Cr0.74Re0.26,3.10 ,1983,10.1143/JPSJ.52.2301,17774,tetragonal,P4/mmm,52.03,10.92,2.96,2.96,5.93,90,90,90
17775,Cr1Ru2,2.00 ,1962,10.1103/PhysRev.128.588,17775,hexagonal,P-6m2,26.23,9.69,2.67,2.67,4.26,90,90,120
17776,Cr2Ru1,2.00 ,,,17776,cubic,Pm-3n,102.44,8.33,4.68,4.68,4.68,90,90,90
17777,Cr34.9Ga25V40.1,5.50 ,,,17777,triclinic,P1,213.53,7.99,4.74,4.74,9.49,90,90,90
17778,Cs0.005W1O3,5.90 ,2002,10.1016/S0921-4534(01)01104-2,15748,hexagonal,P6_3/mcm,362.47,6.37,7.45,7.45,7.54,90,90,120
17779,Cs0.5Nb1S2,2.80 ,1979,10.1016/S0921-4534(01)01104-2,17779,hexagonal,P6_3/mmc,178.26,3.77,3.34,3.34,18.42,90,90,120
17780,Cs0.86Fe1.66Se2,30.00 ,2011,10.1088/1367-2630/13/3/033008,17780,tetragonal,I4/mmm,247.5,4.71,4.02,4.02,15.33,90,90,90
17781,Cs0.8Fe1.7Se2,29.00 ,2011,10.1088/1367-2630/13/3/033008,17780,tetragonal,I4/mmm,247.5,4.71,4.02,4.02,15.33,90,90,90
17782,Cs0.8Fe2Se1.96,30.00 ,,,17780,tetragonal,I4/mmm,247.5,4.71,4.02,4.02,15.33,90,90,90
17783,Cs1,1.50 ,1970,10.1103/PhysRevLett.106.117602,17783,tetragonal,P4_2/mbc,238.18,7.41,6.51,6.51,5.63,90,90,90
17784,Cu0.4Ir2S4Zn0.6,1.70 ,2001,10.1103/PhysRevB.64.214514,17784,orthorhombic,Pmma,481.74,7.96,6.96,6.96,9.94,90,90,90
17785,Cu0.55Ir2S4Zn0.45,2.41 ,,,17784,orthorhombic,Pmma,481.74,7.96,6.96,6.96,9.94,90,90,90
17786,Cu0.5Ir2S4Zn0.5,2.20 ,2001,10.1103/PhysRevB.64.214514,17784,orthorhombic,Pmma,481.74,7.96,6.96,6.96,9.94,90,90,90
17787,Cu0.65Ir2S4Zn0.35,2.80 ,,,13318,trigonal,R-3mH,960.25,7.98,9.87,9.87,9.87,90,90,90
17788,Cu0.65La1.83Ni0.35Sr0.17O4,14.00 ,1994,10.1016/0921-4534(94)90369-7,17788,tetragonal,I4/mmm,188.03,7.02,3.78,3.78,13.16,90,90,90
17789,Cu0.65La1.8Ni0.35Sr0.2O4,8.00 ,1994,10.1016/0921-4534(94)90369-7,17788,tetragonal,I4/mmm,188.03,7.02,3.78,3.78,13.16,90,90,90
17790,Cu0.6Ir2S4Zn0.4,2.60 ,2001,10.1103/PhysRevB.64.214514,13318,trigonal,R-3mH,960.25,7.98,9.87,9.87,9.87,90,90,90
17791,Cu0.83Ge0.17,0.07 ,1970,10.1103/PhysRevB.1.3002,17791,orthorhombic,Pmm2,292,8.88,3.65,3.65,21.91,90,90,90
17792,Cu0.844Sb0.156,0.10 ,1968,,17792,hexagonal,P-6m2,170.01,8.59,2.75,2.75,25.92,90,90,120
17793,Cu0.845Sb0.155,0.20 ,1970,10.1103/PhysRevB.1.3002,17792,hexagonal,P-6m2,170.01,8.59,2.75,2.75,25.92,90,90,120
17794,Cu0.84Ge0.16,0.10 ,1970,10.1103/PhysRevB.1.3002,17791,orthorhombic,Pmm2,292,8.88,3.65,3.65,21.91,90,90,90
17795,Cu0.85Ge0.15,0.10 ,1970,10.1103/PhysRevB.1.3002,17791,orthorhombic,Pmm2,292,8.88,3.65,3.65,21.91,90,90,90
17796,Cu0.86Ge0.14,0.10 ,1970,10.1103/PhysRevB.1.3002,17796,orthorhombic,Pmm2,584.01,8.85,3.65,3.65,43.81,90,90,90
17797,Cu0.86Si0.14,0.10 ,1970,10.1103/PhysRevB.1.3002,17797,hexagonal,P-6m2,95.04,8.26,5.12,5.12,4.18,90,90,120
17798,Cu0.8La1.85Mg0.2Sr0.15O4,16.00 ,,,17736,tetragonal,I4/mmm,200.28,6.72,3.99,3.99,12.59,90,90,90
17799,Cu0.925La1.85Sr0.15Zn0.025O4,15.00 ,1987,10.1103/PhysRevB.36.8393,16088,tetragonal,I4/mmm,188.73,6.98,3.78,3.78,13.23,90,90,90
17800,Cu0.92La1.69Sr0.31Ti0.08O4,30.00 ,2006,10.1103/PhysRevB.73.144518,17749,tetragonal,P4mm,400.57,6.51,3.99,3.99,25.18,90,90,90
17801,Cu0.92La1.73Mn0.08Sr0.27O4,37.00 ,2005,10.1016/j.physc.2005.02.015,17749,tetragonal,P4mm,400.57,6.51,3.99,3.99,25.18,90,90,90
17802,Cu0.92La1.78Ni0.08Sr0.22O4,21.00 ,1998,10.1103/PhysRevB.58.5831,16088,tetragonal,I4/mmm,188.73,6.98,3.78,3.78,13.23,90,90,90
17803,Cu0.94Fe0.06La1.69Sr0.31O4,29.00 ,2010,10.1016/j.physc.2010.07.006,17749,tetragonal,P4mm,400.57,6.51,3.99,3.99,25.18,90,90,90
17804,Cu0.94Fe0.06La1.71Sr0.29O4,33.00 ,2010,10.1016/j.physc.2010.07.006,17749,tetragonal,P4mm,400.57,6.51,3.99,3.99,25.18,90,90,90
17805,Cu0.94Fe0.06La1.75Sr0.25O4,31.00 ,2010,10.1016/j.physc.2010.07.006,16088,tetragonal,I4/mmm,188.73,6.98,3.78,3.78,13.23,90,90,90
17806,Cu0.94Fe0.06La1.79Sr0.21O4,2.80 ,2010,10.1016/j.physc.2010.07.006,16088,tetragonal,I4/mmm,188.73,6.98,3.78,3.78,13.23,90,90,90
17807,Cu0.94Fe0.06La1.81Sr0.19O4,29.00 ,2010,10.1016/j.physc.2010.07.006,16088,tetragonal,I4/mmm,188.73,6.98,3.78,3.78,13.23,90,90,90
17808,Cu0.94Fe0.06La1.83Sr0.17O4,27.00 ,2010,10.1016/j.physc.2010.07.006,16088,tetragonal,I4/mmm,188.73,6.98,3.78,3.78,13.23,90,90,90
17809,Cu0.94La1.71Ni0.06Sr0.29O4,30.00 ,2010,10.1016/j.physc.2010.07.006,17749,tetragonal,P4mm,400.57,6.51,3.99,3.99,25.18,90,90,90
17810,Cu0.94La1.73Mn0.06Sr0.27O4,37.00 ,2003,10.1103/PhysRevB.68.054512,16088,tetragonal,I4/mmm,188.73,6.98,3.78,3.78,13.23,90,90,90
17811,Cu0.94La1.73Ni0.06Sr0.27O4,34.00 ,2010,10.1016/j.physc.2010.07.006,16088,tetragonal,I4/mmm,188.73,6.98,3.78,3.78,13.23,90,90,90
17812,Cu0.94La1.73Sr0.27Ti0.06O4,30.00 ,2006,10.1103/PhysRevB.73.144518,16088,tetragonal,I4/mmm,188.73,6.98,3.78,3.78,13.23,90,90,90
17813,Cu0.94La1.75Ni0.06Sr0.25O4,37.00 ,2010,10.1016/j.physc.2010.07.006,16088,tetragonal,I4/mmm,188.73,6.98,3.78,3.78,13.23,90,90,90
17814,Cu0.94La1.76Mn0.06Sr0.24O4,37.00 ,2005,10.1016/j.physc.2005.02.015,16088,tetragonal,I4/mmm,188.73,6.98,3.78,3.78,13.23,90,90,90
17815,Cu0.94La1.77Mn0.06Sr0.23O4,34.00 ,2005,10.1016/j.ssc.2005.03.037,16088,tetragonal,I4/mmm,188.73,6.98,3.78,3.78,13.23,90,90,90
17816,Cu0.94La1.77Ni0.06Sr0.23O4,32.00 ,2010,10.1016/j.physc.2010.07.006,16088,tetragonal,I4/mmm,188.73,6.98,3.78,3.78,13.23,90,90,90
17817,Cu0.94La1.79Ni0.06Sr0.21O4,28.00 ,2010,10.1016/j.physc.2010.07.006,16088,tetragonal,I4/mmm,188.73,6.98,3.78,3.78,13.23,90,90,90
17818,Cu0.94La1.81Ni0.06Sr0.19O4,26.00 ,2010,10.1016/j.physc.2010.07.006,16088,tetragonal,I4/mmm,188.73,6.98,3.78,3.78,13.23,90,90,90
17819,Cu0.95La1.78Ni0.05Sr0.22O4,4.10 ,1989,10.1016/0038-1098(89)91027-2,16088,tetragonal,I4/mmm,188.73,6.98,3.78,3.78,13.23,90,90,90
17820,Cu0.95La1.85Li0.05Sr0.15O4,27.00 ,1998,10.1016/S0038-1098(97)10034-5,16088,tetragonal,I4/mmm,188.73,6.98,3.78,3.78,13.23,90,90,90
17821,Cu0.95La1.85Ni0.05Sr0.15O4,4.20 ,1987,10.1103/PhysRevB.36.8393,16088,tetragonal,I4/mmm,188.73,6.98,3.78,3.78,13.23,90,90,90
17822,Cu0.95La1.8Sr0.2Ti0.05O4,21.00 ,1987,10.1143/JJAP.26.L337,16088,tetragonal,I4/mmm,188.73,6.98,3.78,3.78,13.23,90,90,90
17823,Cu0.95La1.9Li0.05Sr0.1O4,20.00 ,2002,10.1016/S0921-4534(01)00951-0,13447,tetragonal,I4/mmm,100.14,6.72,6.9,6.9,6.9,146.39,146.39,48.27
17824,Cu0.965La1.885Li0.035Sr0.115O4,27.00 ,2002,10.1016/S0921-4534(01)00951-0,13447,tetragonal,I4/mmm,100.14,6.72,6.9,6.9,6.9,146.39,146.39,48.27
17825,Cu0.966La1.85Ni0.034Sr0.15O4,9.40 ,1990,10.1103/PhysRevB.42.8752,16088,tetragonal,I4/mmm,188.73,6.98,3.78,3.78,13.23,90,90,90
17826,Cu0.968La1.8Sr0.2Zn0.032O4,5.50 ,,,16088,tetragonal,I4/mmm,188.73,6.98,3.78,3.78,13.23,90,90,90
17827,Cu0.96La1.77Mn0.04Sr0.23O4,37.00 ,2003,10.1103/PhysRevB.68.054512,16088,tetragonal,I4/mmm,188.73,6.98,3.78,3.78,13.23,90,90,90
17828,Cu0.96La1.77Sr0.23Ti0.04O4,33.00 ,2006,10.1103/PhysRevB.73.144518,16088,tetragonal,I4/mmm,188.73,6.98,3.78,3.78,13.23,90,90,90
17829,Cu0.96La1.79Mn0.04Sr0.21O4,37.00 ,2005,10.1016/j.physc.2005.02.015,16088,tetragonal,I4/mmm,188.73,6.98,3.78,3.78,13.23,90,90,90
17830,Cu0.96La1.85Ni0.04Sr0.15O4,6.40 ,1989,10.1016/0038-1098(89)91027-2,16088,tetragonal,I4/mmm,188.73,6.98,3.78,3.78,13.23,90,90,90
17831,Cu0.96La1.85Sr0.15Ti0.04O4,26.00 ,2006,10.1016/j.physc.2005.02.015,16088,tetragonal,I4/mmm,188.73,6.98,3.78,3.78,13.23,90,90,90
17832,Cu0.975La1.9Ni0.025Sr0.1O4,3.70 ,1989,10.1016/0038-1098(89)91027-2,13447,tetragonal,I4/mmm,100.14,6.72,6.9,6.9,6.9,146.39,146.39,48.27
17833,Cu0.96La1.8Ni0.04Sr0.2O4,7.60 ,1994,10.1016/0921-4534(94)90369-7,16088,tetragonal,I4/mmm,188.73,6.98,3.78,3.78,13.23,90,90,90
17834,Cu0.971La1.85Ni0.029Sr0.15O4,12.00 ,2005,10.1103/PhysRevB.72.064502,16088,tetragonal,I4/mmm,188.73,6.98,3.78,3.78,13.23,90,90,90
17835,Cu0.973La1.85Sr0.15Zn0.027O4,2.80 ,1990,10.1103/PhysRevB.42.8752,16088,tetragonal,I4/mmm,188.73,6.98,3.78,3.78,13.23,90,90,90
17836,Cu0.973La1.8Sr0.2Zn0.027O4,11.00 ,2001,,16088,tetragonal,I4/mmm,188.73,6.98,3.78,3.78,13.23,90,90,90
17837,Cu0.975Ga0.025La1.85Sr0.15O4,0.70 ,1990,10.1103/PhysRevB.42.8752,13447,tetragonal,I4/mmm,100.14,6.72,6.9,6.9,6.9,146.39,146.39,48.27
17838,Cu0.975La1.84Ni0.025Sr0.16O4,15.00 ,1989,10.1103/PhysRevB.39.7324,16088,tetragonal,I4/mmm,188.73,6.98,3.78,3.78,13.23,90,90,90
17839,Cu0.975La1.85Ni0.025Sr0.15O4,27.00 ,1999,10.1103/PhysRevB.59.14023,13447,tetragonal,I4/mmm,100.14,6.72,6.9,6.9,6.9,146.39,146.39,48.27
17840,Cu0.975La1.85Sr0.15Zn0.025O4,7.30 ,2001,,13447,tetragonal,I4/mmm,100.14,6.72,6.9,6.9,6.9,146.39,146.39,48.27
17841,Cu0.975La1.8Sr0.2Zn0.025O4,14.00 ,2001,,16088,tetragonal,I4/mmm,188.73,6.98,3.78,3.78,13.23,90,90,90
17842,Cu0.976La1.85Sr0.15Zn0.024O4,6.60 ,1990,10.1103/PhysRevB.42.8752,13447,tetragonal,I4/mmm,100.14,6.72,6.9,6.9,6.9,146.39,146.39,48.27
17843,Cu0.977Ga0.023La1.85Sr0.15O4,0.90 ,1990,10.1103/PhysRevB.42.8752,13447,tetragonal,I4/mmm,100.14,6.72,6.9,6.9,6.9,146.39,146.39,48.27
17844,Cu0.978La1.85Sr0.15Zn0.022O4,14.00 ,1993,10.1016/0964-1807(93)90245-W,13447,tetragonal,I4/mmm,100.14,6.72,6.9,6.9,6.9,146.39,146.39,48.27
17845,Cu0.978La1.8Sr0.2Zn0.022O4,15.70 ,,,16088,tetragonal,I4/mmm,188.73,6.98,3.78,3.78,13.23,90,90,90
17846,Cu0.97Fe0.03La1.82Sr0.18O4,29.00 ,2002,10.1088/0953-8984/14/41/321,16088,tetragonal,I4/mmm,188.73,6.98,3.78,3.78,13.23,90,90,90
17847,Cu0.97La1.73Ru0.03Sr0.27O4,14.00 ,2003,10.1088/0953-8984/15/10/317,16088,tetragonal,I4/mmm,188.73,6.98,3.78,3.78,13.23,90,90,90
17848,Cu0.97La1.75Ni0.03Sr0.25O4,4.70 ,1994,10.1016/0921-4534(94)90369-7,16088,tetragonal,I4/mmm,188.73,6.98,3.78,3.78,13.23,90,90,90
17849,Cu0.97La1.75Ru0.03Sr0.25O4,15.00 ,2003,10.1088/0953-8984/15/10/317,16088,tetragonal,I4/mmm,188.73,6.98,3.78,3.78,13.23,90,90,90
17850,Cu0.97La1.76Ru0.03Sr0.24O4,16.00 ,2003,10.1088/0953-8984/15/10/317,16088,tetragonal,I4/mmm,188.73,6.98,3.78,3.78,13.23,90,90,90
17851,Cu0.97La1.78Ru0.03Sr0.22O4,16.00 ,2003,10.1088/0953-8984/15/10/317,16088,tetragonal,I4/mmm,188.73,6.98,3.78,3.78,13.23,90,90,90
17852,Cu0.97La1.78Sr0.22Zn0.03O4,3.30 ,1994,10.1103/PhysRevB.49.1600,16088,tetragonal,I4/mmm,188.73,6.98,3.78,3.78,13.23,90,90,90
17853,Cu0.97La1.83Ni0.03Sr0.17O4,15.00 ,1994,10.1103/PhysRevB.49.1600,16088,tetragonal,I4/mmm,188.73,6.98,3.78,3.78,13.23,90,90,90
17854,Cu0.97La1.84Sr0.16Zn0.03O4,7.90 ,1994,10.1103/PhysRevB.49.1600,16088,tetragonal,I4/mmm,188.73,6.98,3.78,3.78,13.23,90,90,90
17855,Cu0.97La1.85Li0.03Sr0.15O4,34.00 ,1998,10.1016/S0038-1098(97)10034-5,16088,tetragonal,I4/mmm,188.73,6.98,3.78,3.78,13.23,90,90,90
17856,Cu0.97La1.85Ni0.03Sr0.15O4,16.00 ,1989,10.1016/0038-1098(89)91027-2,16088,tetragonal,I4/mmm,188.73,6.98,3.78,3.78,13.23,90,90,90
17857,Cu0.97La1.85Ru0.03Sr0.15O4,11.00 ,2003,10.1088/0953-8984/15/10/317,16088,tetragonal,I4/mmm,188.73,6.98,3.78,3.78,13.23,90,90,90
17858,Cu0.97La1.85Sr0.15Zn0.03O4,2.10 ,2000,10.1103/PhysRevB.61.627,16088,tetragonal,I4/mmm,188.73,6.98,3.78,3.78,13.23,90,90,90
17859,Cu0.97La1.8Sr0.2Zn0.03O4,9.00 ,,,16088,tetragonal,I4/mmm,188.73,6.98,3.78,3.78,13.23,90,90,90
17860,Cu0.97La1.9Ni0.03Sr0.1O4,3.70 ,1989,10.1016/0038-1098(89)91027-2,13447,tetragonal,I4/mmm,100.14,6.72,6.9,6.9,6.9,146.39,146.39,48.27
17861,Cu0.982Fe0.018La1.85Sr0.15O4,0.20 ,1990,10.1103/PhysRevB.42.8752,13447,tetragonal,I4/mmm,100.14,6.72,6.9,6.9,6.9,146.39,146.39,48.27
17862,Cu0.982La1.85Ni0.018Sr0.15O4,23.00 ,2005,10.1103/PhysRevB.72.064502,13447,tetragonal,I4/mmm,100.14,6.72,6.9,6.9,6.9,146.39,146.39,48.27
17863,Cu0.982La1.85Sr0.15Zn0.018O4,13.00 ,1990,10.1103/PhysRevB.42.8752,13447,tetragonal,I4/mmm,100.14,6.72,6.9,6.9,6.9,146.39,146.39,48.27
17864,Cu0.983La1.85Sr0.15Zn0.017O4,23.00 ,2009,10.1103/PhysRevB.79.184508,13447,tetragonal,I4/mmm,100.14,6.72,6.9,6.9,6.9,146.39,146.39,48.27
17865,Cu0.983La1.8Sr0.2Zn0.017O4,20.00 ,,,16088,tetragonal,I4/mmm,188.73,6.98,3.78,3.78,13.23,90,90,90
17866,Cu0.984La1.85Sr0.15Zn0.016O4,19.00 ,1993,10.1016/0964-1807(93)90245-W,13447,tetragonal,I4/mmm,100.14,6.72,6.9,6.9,6.9,146.39,146.39,48.27
17867,Cu0.985Fe0.015La1.85Sr0.15O4,5.20 ,1990,10.1103/PhysRevB.42.8752,13447,tetragonal,I4/mmm,100.14,6.72,6.9,6.9,6.9,146.39,146.39,48.27
17868,Cu0.985La1.78Sr0.22Zn0.015O4,10.00 ,1998,10.1103/PhysRevB.58.5831,16088,tetragonal,I4/mmm,188.73,6.98,3.78,3.78,13.23,90,90,90
17869,Cu0.985La1.825Ni0.015Sr0.175O4,25.00 ,1998,10.1103/PhysRevB.58.5831,16088,tetragonal,I4/mmm,188.73,6.98,3.78,3.78,13.23,90,90,90
17870,Cu0.985La1.85Ni0.015Sr0.15O4,32.00 ,1999,10.1103/PhysRevB.59.14023,13447,tetragonal,I4/mmm,100.14,6.72,6.9,6.9,6.9,146.39,146.39,48.27
17871,Cu0.985La1.85Sr0.15Zn0.015O4,22.00 ,1989,10.1103/PhysRevB.39.315,13447,tetragonal,I4/mmm,100.14,6.72,6.9,6.9,6.9,146.39,146.39,48.27
17872,Cu0.987La1.84Ni0.013Sr0.16O4,25.00 ,1989,10.1103/PhysRevB.39.7324,16088,tetragonal,I4/mmm,188.73,6.98,3.78,3.78,13.23,90,90,90
17873,Cu0.988Fe0.012La1.85Sr0.15O4,12.00 ,1990,10.1103/PhysRevB.42.8752,13447,tetragonal,I4/mmm,100.14,6.72,6.9,6.9,6.9,146.39,146.39,48.27
17874,Cu0.988La1.85Sr0.15Zn0.012O4,24.00 ,1993,10.1016/0964-1807(93)90245-W,13447,tetragonal,I4/mmm,100.14,6.72,6.9,6.9,6.9,146.39,146.39,48.27
17875,Cu0.988La1.8Sr0.2Zn0.012O4,23.60 ,,,16088,tetragonal,I4/mmm,188.73,6.98,3.78,3.78,13.23,90,90,90
17876,Cu0.989La1.85Sr0.15Zn0.011O4,23.00 ,2005,10.1103/PhysRevB.72.064502,13447,tetragonal,I4/mmm,100.14,6.72,6.9,6.9,6.9,146.39,146.39,48.27
17877,Cu0.98La1.78Sr0.22Zn0.02O4,9.60 ,1994,10.1103/PhysRevB.49.1600,16088,tetragonal,I4/mmm,188.73,6.98,3.78,3.78,13.23,90,90,90
17878,Cu0.98La1.75Ni0.02Sr0.25O4,8.10 ,1994,10.1016/0921-4534(94)90369-7,16088,tetragonal,I4/mmm,188.73,6.98,3.78,3.78,13.23,90,90,90
17879,Cu0.98La1.795Ru0.02Sr0.205O4,16.00 ,2003,10.1088/0953-8984/15/10/317,16088,tetragonal,I4/mmm,188.73,6.98,3.78,3.78,13.23,90,90,90
17880,Cu0.98La1.79Ru0.02Sr0.21O4,11.00 ,2003,10.1088/0953-8984/15/10/317,16088,tetragonal,I4/mmm,188.73,6.98,3.78,3.78,13.23,90,90,90
17881,Cu0.98La1.805Ru0.02Sr0.195O4,14.00 ,2003,10.1088/0953-8984/15/10/317,16088,tetragonal,I4/mmm,188.73,6.98,3.78,3.78,13.23,90,90,90
17882,Cu0.98La1.81Mn0.02Sr0.19O4,37.00 ,2003,10.1103/PhysRevB.68.054512,16088,tetragonal,I4/mmm,188.73,6.98,3.78,3.78,13.23,90,90,90
17883,Cu0.98La1.81Sr0.19Ti0.02O4,33.00 ,2006,,16088,tetragonal,I4/mmm,188.73,6.98,3.78,3.78,13.23,90,90,90
17884,Cu0.98La1.82Mn0.02Sr0.18O4,37.00 ,2005,10.1016/j.physc.2005.02.015,16088,tetragonal,I4/mmm,188.73,6.98,3.78,3.78,13.23,90,90,90
17885,Cu0.98La1.83Mn0.02Sr0.17O4,18.10 ,2003,10.1088/0953-8984/15/10/317,16088,tetragonal,I4/mmm,188.73,6.98,3.78,3.78,13.23,90,90,90
17886,Cu0.98La1.83Ni0.02Sr0.17O4,23.00 ,1994,10.1016/0921-4534(94)90369-7,16088,tetragonal,I4/mmm,188.73,6.98,3.78,3.78,13.23,90,90,90
17887,Cu0.98La1.85Li0.02Sr0.15O4,37.00 ,1998,10.1016/S0038-1098(97)10034-5,13447,tetragonal,I4/mmm,100.14,6.72,6.9,6.9,6.9,146.39,146.39,48.27
17888,Cu0.98La1.85Ru0.02Sr0.15O4,11.00 ,2003,10.1088/0953-8984/15/10/317,13447,tetragonal,I4/mmm,100.14,6.72,6.9,6.9,6.9,146.39,146.39,48.27
17889,Cu0.98La1.85Sr0.15Ti0.02O4,32.00 ,2006,10.1103/PhysRevB.73.144518,13447,tetragonal,I4/mmm,100.14,6.72,6.9,6.9,6.9,146.39,146.39,48.27
17890,Cu0.98La1.87Li0.02Sr0.13O4,33.00 ,2002,10.1016/S0921-4534(01)00951-0,13447,tetragonal,I4/mmm,100.14,6.72,6.9,6.9,6.9,146.39,146.39,48.27
17891,Cu0.98La1.8Mn0.02Sr0.2O4,32.00 ,1987,10.1143/JJAP.26.L337,16088,tetragonal,I4/mmm,188.73,6.98,3.78,3.78,13.23,90,90,90
17892,Cu0.98La1.8Ru0.02Sr0.2O4,16.00 ,2003,10.1088/0953-8984/15/10/317,16088,tetragonal,I4/mmm,188.73,6.98,3.78,3.78,13.23,90,90,90
17893,Cu0.98La1.8Sr0.2Zn0.02O4,22.00 ,1996,,16088,tetragonal,I4/mmm,188.73,6.98,3.78,3.78,13.23,90,90,90
17894,Cu0.98La1.9Sr0.1Zn0.02O4,2.00 ,2000,10.1103/PhysRevLett.84.5612,13447,tetragonal,I4/mmm,100.14,6.72,6.9,6.9,6.9,146.39,146.39,48.27
17895,Cu0.991Fe0.009La1.85Sr0.15O4,20.00 ,1993,10.1016/0964-1807(93)90245-W,13447,tetragonal,I4/mmm,100.14,6.72,6.9,6.9,6.9,146.39,146.39,48.27
17896,Cu0.991La1.85Ni0.009Sr0.15O4,30.00 ,2005,10.1103/PhysRevB.72.064502,13447,tetragonal,I4/mmm,100.14,6.72,6.9,6.9,6.9,146.39,146.39,48.27
17897,Cu0.992La1.85Sr0.15Zn0.008O4,36.00 ,2009,10.1103/PhysRevB.79.184508,13447,tetragonal,I4/mmm,100.14,6.72,6.9,6.9,6.9,146.39,146.39,48.27
17898,Cu0.993Fe0.007La1.85Sr0.15O4,26.00 ,1993,10.1016/0964-1807(93)90245-W,13447,tetragonal,I4/mmm,100.14,6.72,6.9,6.9,6.9,146.39,146.39,48.27
17899,Cu0.993La1.78Sr0.22Zn0.007O4,18.00 ,1998,10.1103/PhysRevB.58.5831,16088,tetragonal,I4/mmm,188.73,6.98,3.78,3.78,13.23,90,90,90
17900,Cu0.993La1.85Ni0.007Sr0.15O4,33.00 ,1990,10.1103/PhysRevB.42.8752,13447,tetragonal,I4/mmm,100.14,6.72,6.9,6.9,6.9,146.39,146.39,48.27
17901,Cu0.993La1.85Sr0.15Zn0.007O4,28.70 ,,,13447,tetragonal,I4/mmm,100.14,6.72,6.9,6.9,6.9,146.39,146.39,48.27
17902,Cu0.993La1.87Sr0.13Zn0.007O4,21.02 ,,,13447,tetragonal,I4/mmm,100.14,6.72,6.9,6.9,6.9,146.39,146.39,48.27
17903,Cu0.993La1.885Sr0.115Zn0.007O4,12.45 ,,,13447,tetragonal,I4/mmm,100.14,6.72,6.9,6.9,6.9,146.39,146.39,48.27
17904,Cu0.993La1.8Sr0.2Zn0.007O4,27.00 ,,,16088,tetragonal,I4/mmm,188.73,6.98,3.78,3.78,13.23,90,90,90
17905,Cu0.993La1.9Sr0.1Zn0.007O4,14.87 ,,,13447,tetragonal,I4/mmm,100.14,6.72,6.9,6.9,6.9,146.39,146.39,48.27
17906,Cu0.995Fe0.005La1.85Sr0.15O4,31.00 ,1996,10.1016/S0921-4534(96)00577-1,13447,tetragonal,I4/mmm,100.14,6.72,6.9,6.9,6.9,146.39,146.39,48.27
17907,Cu0.995Fe0.005La1.89Sr0.11O4,15.00 ,1995,10.1103/PhysRevB.51.8641,13447,tetragonal,I4/mmm,100.14,6.72,6.9,6.9,6.9,146.39,146.39,48.27
17908,Cu0.995Fe0.005La1.8Sr0.2O4,26.00 ,1995,10.1103/PhysRevB.51.8641,16088,tetragonal,I4/mmm,188.73,6.98,3.78,3.78,13.23,90,90,90
17909,Cu0.995Ga0.005La1.85Sr0.15O4,30.00 ,1990,10.1103/PhysRevB.42.8752,13447,tetragonal,I4/mmm,100.14,6.72,6.9,6.9,6.9,146.39,146.39,48.27
17910,Cu0.995La1.76Sr0.24Zn0.005O4,13.00 ,1999,10.1103/PhysRevB.59.1491,16088,tetragonal,I4/mmm,188.73,6.98,3.78,3.78,13.23,90,90,90
17911,Cu0.995La1.775Ni0.005Sr0.225O4,21.00 ,1998,10.1103/PhysRevB.58.5831,16088,tetragonal,I4/mmm,188.73,6.98,3.78,3.78,13.23,90,90,90
17912,Cu0.995La1.77Sr0.23Zn0.005O4,18.00 ,1999,10.1103/PhysRevB.59.1491,16088,tetragonal,I4/mmm,188.73,6.98,3.78,3.78,13.23,90,90,90
17913,Cu0.995La1.79Sr0.21Zn0.005O4,20.00 ,1999,10.1103/PhysRevB.59.1491,16088,tetragonal,I4/mmm,188.73,6.98,3.78,3.78,13.23,90,90,90
17914,Cu0.995La1.81Sr0.19Zn0.005O4,29.00 ,1999,10.1103/PhysRevB.59.1491,16088,tetragonal,I4/mmm,188.73,6.98,3.78,3.78,13.23,90,90,90
17915,Cu0.995La1.835Ni0.005Sr0.165O4,33.00 ,1998,10.1103/PhysRevB.58.5831,16088,tetragonal,I4/mmm,188.73,6.98,3.78,3.78,13.23,90,90,90
17916,Cu0.995La1.85Ni0.005Sr0.15O4,36.00 ,1999,10.1103/PhysRevB.59.14023,13447,tetragonal,I4/mmm,100.14,6.72,6.9,6.9,6.9,146.39,146.39,48.27
17917,Cu0.995La1.85Sr0.15Zn0.005O4,35.00 ,1989,10.1103/PhysRevB.39.315,13447,tetragonal,I4/mmm,100.14,6.72,6.9,6.9,6.9,146.39,146.39,48.27
17918,Cu0.995La1.87Sr0.13Zn0.005O4,26.00 ,2004,10.1103/PhysRevB.69.184507,13447,tetragonal,I4/mmm,100.14,6.72,6.9,6.9,6.9,146.39,146.39,48.27
17919,Cu0.995La1.885Sr0.115Zn0.005O4,18.00 ,2004,10.1103/PhysRevB.69.184507,13447,tetragonal,I4/mmm,100.14,6.72,6.9,6.9,6.9,146.39,146.39,48.27
17920,Cu0.995La1.8Sr0.2Zn0.005O4,26.00 ,2005,10.1103/PhysRevB.72.064521,16088,tetragonal,I4/mmm,188.73,6.98,3.78,3.78,13.23,90,90,90
17921,Cu0.995La1.9Sr0.1Zn0.005O4,20.00 ,2004,10.1103/PhysRevB.69.184507,13447,tetragonal,I4/mmm,100.14,6.72,6.9,6.9,6.9,146.39,146.39,48.27
17922,Cu0.996Fe0.004La1.85Sr0.15O4,29.00 ,1990,10.1103/PhysRevB.42.8752,13447,tetragonal,I4/mmm,100.14,6.72,6.9,6.9,6.9,146.39,146.39,48.27
17923,Cu0.996La1.85Sr0.15Zn0.004O4,39.00 ,2009,10.1103/PhysRevB.79.184508,13447,tetragonal,I4/mmm,100.14,6.72,6.9,6.9,6.9,146.39,146.39,48.27
17924,Cu0.997Fe0.003La1.85Sr0.15O4,34.00 ,1993,10.1016/0964-1807(93)90245-W,13447,tetragonal,I4/mmm,100.14,6.72,6.9,6.9,6.9,146.39,146.39,48.27
17925,Cu0.99Fe0.01La1.84Sr0.16O4,35.00 ,2002,10.1088/0953-8984/14/41/321,16088,tetragonal,I4/mmm,188.73,6.98,3.78,3.78,13.23,90,90,90
17926,Cu0.99Ga0.01La1.836Sr0.164O4,27.00 ,1992,10.1016/0038-1098(92)90714-K,16088,tetragonal,I4/mmm,188.73,6.98,3.78,3.78,13.23,90,90,90
17927,Cu0.99La1.77Ni0.01Sr0.23O4,18.00 ,1998,10.1103/PhysRevB.58.5831,16088,tetragonal,I4/mmm,188.73,6.98,3.78,3.78,13.23,90,90,90
17928,Cu0.99La1.78Sr0.22Zn0.01O4,18.00 ,1994,10.1103/PhysRevB.49.1600,16088,tetragonal,I4/mmm,188.73,6.98,3.78,3.78,13.23,90,90,90
17929,Cu0.99La1.79Ru0.01Sr0.21O4,22.00 ,2003,10.1088/0953-8984/15/10/317,16088,tetragonal,I4/mmm,188.73,6.98,3.78,3.78,13.23,90,90,90
17930,Cu0.99La1.79Sr0.21Zn0.01O4,20.00 ,1999,10.1103/PhysRevB.59.1491,16088,tetragonal,I4/mmm,188.73,6.98,3.78,3.78,13.23,90,90,90
17931,Cu0.99La1.805Sr0.195Zn0.01O4,20.00 ,1999,10.1103/PhysRevB.59.1491,16088,tetragonal,I4/mmm,188.73,6.98,3.78,3.78,13.23,90,90,90
17932,Cu0.99La1.815Sr0.185Zn0.01O4,24.00 ,1999,10.1103/PhysRevB.59.1491,16088,tetragonal,I4/mmm,188.73,6.98,3.78,3.78,13.23,90,90,90
17933,Cu0.99La1.81Ru0.01Sr0.19O4,27.00 ,2003,10.1088/0953-8984/15/10/317,16088,tetragonal,I4/mmm,188.73,6.98,3.78,3.78,13.23,90,90,90
17934,Cu0.99La1.81Sr0.19Zn0.01O4,19.00 ,1999,10.1103/PhysRevB.59.1491,16088,tetragonal,I4/mmm,188.73,6.98,3.78,3.78,13.23,90,90,90
17935,Cu0.99La1.825Ru0.01Sr0.175O4,30.00 ,2003,10.1088/0953-8984/15/10/317,16088,tetragonal,I4/mmm,188.73,6.98,3.78,3.78,13.23,90,90,90
17936,Cu0.99La1.82Ru0.01Sr0.18O4,28.00 ,2003,10.1088/0953-8984/15/10/317,16088,tetragonal,I4/mmm,188.73,6.98,3.78,3.78,13.23,90,90,90
17937,Cu0.99La1.834Sr0.166Zn0.01O4,27.00 ,1991,,16088,tetragonal,I4/mmm,188.73,6.98,3.78,3.78,13.23,90,90,90
17938,Cu0.99La1.83Ni0.01Sr0.17O4,31.00 ,1994,10.1016/0921-4534(94)90369-7,16088,tetragonal,I4/mmm,188.73,6.98,3.78,3.78,13.23,90,90,90
17939,Cu0.99La1.83Ru0.01Sr0.17O4,31.00 ,2003,10.1088/0953-8984/15/10/317,16088,tetragonal,I4/mmm,188.73,6.98,3.78,3.78,13.23,90,90,90
17940,Cu0.99La1.83Sr0.17Zn0.01O4,25.00 ,1999,10.1103/PhysRevB.59.1491,16088,tetragonal,I4/mmm,188.73,6.98,3.78,3.78,13.23,90,90,90
17941,Cu0.99La1.84Mn0.01Sr0.16O4,30.00 ,2003,10.1016/S0921-4534(02)02809-5,16088,tetragonal,I4/mmm,188.73,6.98,3.78,3.78,13.23,90,90,90
17942,Cu0.99La1.855Ni0.01Sr0.145O4,33.00 ,1992,10.1016/0038-1098(92)90714-K,13447,tetragonal,I4/mmm,100.14,6.72,6.9,6.9,6.9,146.39,146.39,48.27
17943,Cu0.99La1.855Sr0.145Zn0.01O4,25.00 ,1992,10.1016/0038-1098(92)90714-K,13447,tetragonal,I4/mmm,100.14,6.72,6.9,6.9,6.9,146.39,146.39,48.27
17944,Cu0.99La1.85Ni0.01Sr0.15O4,34.00 ,,,13447,tetragonal,I4/mmm,100.14,6.72,6.9,6.9,6.9,146.39,146.39,48.27
17945,Cu0.99La1.85Ru0.01Sr0.15O4,21.00 ,2003,10.1088/0953-8984/15/10/317,13447,tetragonal,I4/mmm,100.14,6.72,6.9,6.9,6.9,146.39,146.39,48.27
17946,Cu0.99La1.85Sr0.15Zn0.01O4,30.00 ,1989,10.1103/PhysRevB.39.315,13447,tetragonal,I4/mmm,100.14,6.72,6.9,6.9,6.9,146.39,146.39,48.27
17947,Cu0.99La1.86Li0.01Sr0.14O4,38.00 ,2002,10.1016/S0921-4534(01)00951-0,13447,tetragonal,I4/mmm,100.14,6.72,6.9,6.9,6.9,146.39,146.39,48.27
17948,Cu0.99La1.87Sr0.13Zn0.01O4,19.00 ,2004,10.1103/PhysRevB.69.184507,13447,tetragonal,I4/mmm,100.14,6.72,6.9,6.9,6.9,146.39,146.39,48.27
17949,Cu0.99La1.885Sr0.115Zn0.01O4,8.60 ,2004,10.1103/PhysRevB.69.184507,13447,tetragonal,I4/mmm,100.14,6.72,6.9,6.9,6.9,146.39,146.39,48.27
17950,Cu0.99La1.8Sr0.2V0.01O4,12.00 ,1987,10.1143/JJAP.26.L337,16088,tetragonal,I4/mmm,188.73,6.98,3.78,3.78,13.23,90,90,90
17951,Cu0.99La1.8Sr0.2Zn0.01O4,27.00 ,,,16088,tetragonal,I4/mmm,188.73,6.98,3.78,3.78,13.23,90,90,90
17952,,,,,,,,,,,,,,,
17953,Cu0.99La1.9Ni0.01Sr0.1O4,13.00 ,1994,10.1016/0921-4534(94)90369-7,13447,tetragonal,I4/mmm,100.14,6.72,6.9,6.9,6.9,146.39,146.39,48.27
17954,Cu0.99La1.9Sr0.1Zn0.01O4,14.00 ,2000,10.1103/PhysRevLett.84.5612,13447,tetragonal,I4/mmm,100.14,6.72,6.9,6.9,6.9,146.39,146.39,48.27
17955,Cu0.9La1.65Sr0.35Ti0.1O4,30.00 ,2006,10.1103/PhysRevB.73.144518,17736,tetragonal,I4/mmm,200.28,6.72,3.99,3.99,12.59,90,90,90
17956,Cu0.9La1.7Mn0.1Sr0.3O4,37.00 ,2005,10.1016/j.physc.2005.02.015,17749,tetragonal,P4mm,400.57,6.51,3.99,3.99,25.18,90,90,90
17957,Cu0.9La1.85Mg0.1Sr0.15O4,30.00 ,1997,,16088,tetragonal,I4/mmm,188.73,6.98,3.78,3.78,13.23,90,90,90
17958,Cu0.99La2Zn0.01O4.099,29.00 ,2004,10.1016/j.ssc.2003.09.027,13447,tetragonal,I4/mmm,100.14,6.72,6.9,6.9,6.9,146.39,146.39,48.27
17959,Cu0.98La2Zn0.02O4.099,19.00 ,2004,10.1016/j.ssc.2003.09.027,13447,tetragonal,I4/mmm,100.14,6.72,6.9,6.9,6.9,146.39,146.39,48.27
17960,Cu0.985La2V0.015O4.021,40.00 ,2004,10.1088/0953-2048/17/1/004,13447,tetragonal,I4/mmm,100.14,6.72,6.9,6.9,6.9,146.39,146.39,48.27
17961,Cu0.97La2Zn0.03O4.1,7.30 ,2004,10.1016/j.ssc.2003.09.027,13447,tetragonal,I4/mmm,100.14,6.72,6.9,6.9,6.9,146.39,146.39,48.27
17962,Cu0.955La2V0.045O4.056,40.00 ,2004,10.1088/0953-2048/17/1/004,13447,tetragonal,I4/mmm,100.14,6.72,6.9,6.9,6.9,146.39,146.39,48.27
17963,Cu0.965La2V0.035O4.045,40.00 ,2004,10.1088/0953-2048/17/1/004,13447,tetragonal,I4/mmm,100.14,6.72,6.9,6.9,6.9,146.39,146.39,48.27
17964,Cu0.975La2V0.025O4.032,40.00 ,2004,10.1088/0953-2048/17/1/004,13447,tetragonal,I4/mmm,100.14,6.72,6.9,6.9,6.9,146.39,146.39,48.27
17965,Cu0.97La1.88Sr0.125O4,28.00 ,1992,10.1103/PhysRevB.45.355,13447,tetragonal,I4/mmm,100.14,6.72,6.9,6.9,6.9,146.39,146.39,48.27
17966,Cu0.983La1.85Sr0.15Zn0.018O4,23.00 ,2009,10.1103/PhysRevB.79.184508,13447,tetragonal,I4/mmm,100.14,6.72,6.9,6.9,6.9,146.39,146.39,48.27
17967,Cu0.988La1.85Sr0.15Zn0.013O4,22.30 ,,,13447,tetragonal,I4/mmm,100.14,6.72,6.9,6.9,6.9,146.39,146.39,48.27
17968,Cu0.998La1.78Sr0.22Zn0.003O4,19.25 ,,,16088,tetragonal,I4/mmm,188.73,6.98,3.78,3.78,13.23,90,90,90
17969,Cu0.998La1.85Sr0.15Zn0.003O4,34.80 ,,,13447,tetragonal,I4/mmm,100.14,6.72,6.9,6.9,6.9,146.39,146.39,48.27
17970,Cu0.998La1.87Sr0.13Zn0.003O4,28.92 ,,,13447,tetragonal,I4/mmm,100.14,6.72,6.9,6.9,6.9,146.39,146.39,48.27
17971,Cu0.998La1.885Sr0.115Zn0.003O4,22.46 ,,,13447,tetragonal,I4/mmm,100.14,6.72,6.9,6.9,6.9,146.39,146.39,48.27
17972,Cu0.998La1.8Sr0.2Zn0.003O4,30.20 ,,,16088,tetragonal,I4/mmm,188.73,6.98,3.78,3.78,13.23,90,90,90
17973,Cu0.998La1.9Sr0.1Zn0.003O4,23.66 ,,,13447,tetragonal,I4/mmm,100.14,6.72,6.9,6.9,6.9,146.39,146.39,48.27
17974,Cu0.99La0.1Ni0.01Sr0.9O2,30.00 ,2002,10.1103/PhysRevB.65.172501,13368,orthorhombic,Pmm2,456.78,5.51,7.19,16.2,3.92,90,90,90
17975,Cu0.99La0.1Sr0.9Zn0.01O2,42.00 ,2002,10.1103/PhysRevB.65.172501,13368,orthorhombic,Pmm2,456.78,5.51,7.19,16.2,3.92,90,90,90
17976,Cu1.3Mo6S8,10.00 ,1978,10.1016/0025-5408(78)90035-1,17976,trigonal,R-3H,797.44,5.59,9.41,9.41,10.41,90,90,120
17977,Cu1.4La0.9Pb0.6Sr1.1O5.07,33.90 ,,,17977,triclinic,P1,246.04,6.82,3.77,3.77,17.35,90,90,90
17978,Cu1.4La1.1Pb0.6Sr0.9O5.06,38.00 ,1996,10.1016/0921-4534(96)00405-4,17977,triclinic,P1,246.04,6.82,3.77,3.77,17.35,90,90,90
17979,Cu1.4La1Pb0.6Sr1O5.05,37.60 ,,,17977,triclinic,P1,246.04,6.82,3.77,3.77,17.35,90,90,90
17980,Cu1.4La1Pb0.6Sr1O5.06,37.80 ,,,17977,triclinic,P1,246.04,6.82,3.77,3.77,17.35,90,90,90
17981,Cu1.5La1.1Pb0.5Sr0.9O5.02,38.50 ,,,17977,triclinic,P1,246.04,6.82,3.77,3.77,17.35,90,90,90
17982,Cu1.4La0.9Pb0.6Sr1.1O5.12,31.00 ,,,17982,triclinic,P1,984.17,7.06,7.53,7.53,17.35,90,90,90
17983,Cu1.4La0.9Pb0.6Sr1.1O5.18,28.00 ,,,17982,triclinic,P1,984.17,7.06,7.53,7.53,17.35,90,90,90
17984,Cu1.4La0.9Pb0.6Sr1.1O5.19,25.00 ,,,17982,triclinic,P1,984.17,7.06,7.53,7.53,17.35,90,90,90
17985,Cu1.4La1.1Pb0.6Sr0.9O5.18,31.60 ,,,17982,triclinic,P1,984.17,7.06,7.53,7.53,17.35,90,90,90
17986,Cu1.4La1.1Pb0.6Sr0.9O5.24,27.80 ,,,17982,triclinic,P1,984.17,7.06,7.53,7.53,17.35,90,90,90
17987,Cu1.4La1Pb0.6Sr1O5.12,35.90 ,,,17977,triclinic,P1,246.04,6.82,3.77,3.77,17.35,90,90,90
17988,Cu1.4La1Pb0.6Sr1O5.15,32.00 ,,,17977,triclinic,P1,246.04,6.82,3.77,3.77,17.35,90,90,90
17989,Cu1.4La1Pb0.6Sr1O5.19,25.10 ,,,17977,triclinic,P1,246.04,6.82,3.77,3.77,17.35,90,90,90
17990,Cu1.4La1Pb0.6Sr1O5.21,25.10 ,,,17977,triclinic,P1,246.04,6.82,3.77,3.77,17.35,90,90,90
17991,Cu1.5La1.1Pb0.5Sr0.9O5.08,37.70 ,,,17977,triclinic,P1,246.04,6.82,3.77,3.77,17.35,90,90,90
17992,Cu1.5La1.1Pb0.5Sr0.9O5.16,28.10 ,,,17977,triclinic,P1,246.04,6.82,3.77,3.77,17.35,90,90,90
17993,Cu1.5La1Pb0.5Sr1O5.1,31.90 ,,,17977,triclinic,P1,246.04,6.82,3.77,3.77,17.35,90,90,90
17994,Cu1.5La1Pb0.5Sr1O5.15,28.00 ,,,17977,triclinic,P1,246.04,6.82,3.77,3.77,17.35,90,90,90
17995,Cu1.5La1Pb0.5Sr1O5.19,24.10 ,,,17977,triclinic,P1,246.04,6.82,3.77,3.77,17.35,90,90,90
17996,Cu1.4La1.2Pb0.6Sr0.8O5.11,34.80 ,,,17996,triclinic,P1,738.13,6.94,3.77,3.77,52.04,90,90,90
17997,Cu1.4La1.2Pb0.6Sr0.8O5.28,28.10 ,,,17996,triclinic,P1,738.13,6.94,3.77,3.77,52.04,90,90,90
17998,Cu1.4La1.2Pb0.6Sr0.8O5.29,25.20 ,,,17996,triclinic,P1,738.13,6.94,3.77,3.77,52.04,90,90,90
17999,Cu1.5La1.2Pb0.5Sr0.8O5.1,34.90 ,,,17996,triclinic,P1,738.13,6.94,3.77,3.77,52.04,90,90,90
18000,Cu1.5La1.2Pb0.5Sr0.8O5.16,28.00 ,,,17996,triclinic,P1,738.13,6.94,3.77,3.77,52.04,90,90,90
18001,Cu1.5La1.2Pb0.5Sr0.8O5.25,25.20 ,,,17996,triclinic,P1,738.13,6.94,3.77,3.77,52.04,90,90,90
18002,Cu1.4La1.2Pb0.6Sr0.8O5.06,28.70 ,,,17996,triclinic,P1,738.13,6.94,3.77,3.77,52.04,90,90,90
18003,Cu1.5La1.2Pb0.5Sr0.8O5.01,38.70 ,,,17996,triclinic,P1,738.13,6.94,3.77,3.77,52.04,90,90,90
18004,Cu1.5La1Pb0.5Sr1O5.03,36.70 ,,,17977,triclinic,P1,246.04,6.82,3.77,3.77,17.35,90,90,90
18005,Cu1.5La1Pb0.5Sr1O5.03,36.70 ,,,17977,triclinic,P1,246.04,6.82,3.77,3.77,17.35,90,90,90
18006,Cu1.5La1Pb0.5Sr1O5.05,36.70 ,,,17977,triclinic,P1,246.04,6.82,3.77,3.77,17.35,90,90,90
18007,Cu1.5Mo4.5S6,11.00 ,1974,10.1088/0022-3719/7/1/004,18007,trigonal,R-3H,272.86,5.76,6.52,6.52,6.52,95.22,95.22,95.22
18008,Cu1.5Ni2.5Zr8,1.10 ,1972,10.1016/0022-5088(72)90060-4,18008,tetragonal,P422,448.76,7.19,6.55,6.55,10.46,90,90,90
18009,Cu1.6Mo6S8,11.30 ,,,18009,triclinic,P1,1100.06,5.69,12.96,13.14,6.56,96.89,93.44,95.74
18010,Cu1.8Mo6S8,11.00 ,1982,10.1007/BF00681858,18010,triclinic,P1,1100.06,5.74,12.96,13.14,6.56,96.89,93.44,95.74
18011,Cu1K0.14La1.86O3.97,33.00 ,,,13447,tetragonal,I4/mmm,100.14,6.72,6.9,6.9,6.9,146.39,146.39,48.27
18012,Cu1La0.05Sr0.95O2.01,42.00 ,1992,10.1016/0921-4534(92)90446-J,13368,orthorhombic,Pmm2,456.78,5.51,7.19,16.2,3.92,90,90,90
18013,Cu1La0.75Sm1Sr0.25O3.95,20.00 ,1989,10.1103/PhysRevB.40.2568,18013,tetragonal,P4/nmm1,187.21,7.12,3.86,3.86,12.57,90,90,90
