Repository: ljcj007/SuperBand

# SuperBand
The SuperBand database is an open access energy structure database for superconductors that have been synthesized experimentally before 2024-04.  It provides tools for data-mining and machine learning techniques. The universal features provided on our web https://www.superband.work/ interface facilitate the design of novel superconductors with a wide-range of applications. We describe the database and the algorithm to generate it in our paper [1] https://arxiv.org/abs/2409.09419.

# Using the SuperBand
The SuperBand website http://www.superband.work/ offers a visual interface for exploring lattice structures, electronic band structures, and Fermi surface plots, providing an intui

File: superband.csv (part 24 of 25)
id,formula,Tc,Time,doi,cif,system,SG_num,SG_syb,density,,,,,,
18014,Cu1La0.84Sm0.96Sr0.2O4,35.00 ,1989,10.1103/PhysRevB.40.2568,18013,tetragonal,P4/nmm1,187.21,7.12,3.86,3.86,12.57,90,90,90
18015,Cu1La0.85Sm1Sr0.15O3.98,30.00 ,2001,10.1103/PhysRevLett.86.2122,18013,tetragonal,P4/nmm1,187.21,7.12,3.86,3.86,12.57,90,90,90
18016,Cu1La0.8Sm1Sr0.2O3.925,20.00 ,1998,10.1103/PhysRevLett.81.3519,18013,tetragonal,P4/nmm1,187.21,7.12,3.86,3.86,12.57,90,90,90
18017,Cu1La0.8Sm1Sr0.2O3.94,25.00 ,1998,10.1103/PhysRevLett.81.3519,18013,tetragonal,P4/nmm1,187.21,7.12,3.86,3.86,12.57,90,90,90
18018,Cu1La0.8Sm1Sr0.2O3.945,26.00 ,1998,10.1103/PhysRevLett.81.3519,18013,tetragonal,P4/nmm1,187.21,7.12,3.86,3.86,12.57,90,90,90
18019,Cu1La0.8Sm1Sr0.2O3.95,29.00 ,1998,10.1103/PhysRevLett.81.3519,18013,tetragonal,P4/nmm1,187.21,7.12,3.86,3.86,12.57,90,90,90
18020,Cu1La0.9Sm0.9Sr0.2O4,34.00 ,,,18014,monoclinic,C1m1,378.58,7.04,3.88,3.88,25.17,90,90,90
18021,Cu1La1.084Sm0.716Sr0.2O4,18.00 ,,,18014,monoclinic,C1m1,378.58,7.04,3.88,3.88,25.17,90,90,90
18022,Cu1La1.35Sm0.45Sr0.2O4,12.00 ,1995,10.1016/0921-4534(94)02422-7,18022,orthorhombic,Cmce,373.3,7.12,5.32,5.35,13.13,90,90,90
18023,Cu1La1.59Na0.41O4,18.00 ,1988,10.1016/0038-1098(88)90862-9,18023,orthorhombic,Cmce,375.43,6.82,5.36,5.32,13.15,90,90,90
18024,Cu1La1.67Sr0.33O4,37.00 ,1992,10.1016/0921-4534(92)90013-3,17749,tetragonal,P4mm,400.57,6.51,3.99,3.99,25.18,90,90,90
18025,Cu1La1.837Sr0.162O4,36.00 ,1994,10.1103/PhysRevB.49.4163,16088,tetragonal,I4/mmm,188.73,6.98,3.78,3.78,13.23,90,90,90
18026,Cu1La1.85Sr0.15O4.01,36.00 ,1999,10.1103/PhysRevLett.83.3289,13447,tetragonal,I4/mmm,100.14,6.72,6.9,6.9,6.9,146.39,146.39,48.27
18027,Cu1La1.85Sr0.15O4.022,40.00 ,2000,10.1016/S0921-4534(00)00191-X,13447,tetragonal,I4/mmm,100.14,6.72,6.9,6.9,6.9,146.39,146.39,48.27
18028,Cu1La1.85Sr0.15O4.03,40.00 ,2000,10.1016/S0921-4534(00)00191-X,13447,tetragonal,I4/mmm,100.14,6.72,6.9,6.9,6.9,146.39,146.39,48.27
18029,Cu1La1.85Sr0.15O4.05,39.00 ,1992,10.1016/0921-4534(92)90013-3,13447,tetragonal,I4/mmm,100.14,6.72,6.9,6.9,6.9,146.39,146.39,48.27
18030,Cu1La1.96Sr0.04O4.05,40.00 ,1992,10.1016/0921-4534(92)90013-3,13447,tetragonal,I4/mmm,100.14,6.72,6.9,6.9,6.9,146.39,146.39,48.27
18031,Cu1La1.97Sr0.03O4.06,39.00 ,1992,10.1016/0921-4534(92)90013-3,13447,tetragonal,I4/mmm,100.14,6.72,6.9,6.9,6.9,146.39,146.39,48.27
18032,Cu1La1.985Sr0.015O4.024,16.00 ,2001,10.1142/S0217984901001860,13447,tetragonal,I4/mmm,100.14,6.72,6.9,6.9,6.9,146.39,146.39,48.27
18033,Cu1La1.985Sr0.015O4.032,26.00 ,2001,10.1142/S0217984901001860,13447,tetragonal,I4/mmm,100.14,6.72,6.9,6.9,6.9,146.39,146.39,48.27
18034,Cu1La1.98Sr0.02O4.09,40.00 ,1992,10.1016/0921-4534(92)90013-3,13447,tetragonal,I4/mmm,100.14,6.72,6.9,6.9,6.9,146.39,146.39,48.27
18035,Cu1La1.99Sr0.01O4.13,40.00 ,1992,10.1016/0921-4534(92)90013-3,13447,tetragonal,I4/mmm,100.14,6.72,6.9,6.9,6.9,146.39,146.39,48.27
18036,Cu1La1.9Sr0.1O4.01,29.00 ,2000,10.1103/PhysRevB.62.5989,13447,tetragonal,I4/mmm,100.14,6.72,6.9,6.9,6.9,146.39,146.39,48.27
18037,Cu1La1.9Sr0.1O4.018,40.00 ,2000,10.1016/S0921-4534(00)00191-X,13447,tetragonal,I4/mmm,100.14,6.72,6.9,6.9,6.9,146.39,146.39,48.27
18038,Cu1La1.9Sr0.1O4.023,40.00 ,2000,10.1016/S0921-4534(00)00191-X,13447,tetragonal,I4/mmm,100.14,6.72,6.9,6.9,6.9,146.39,146.39,48.27
18039,Cu1La1.73Sr0.27O3.913,31.00 ,1987,10.1103/PhysRevB.36.4047,16088,tetragonal,I4/mmm,188.73,6.98,3.78,3.78,13.23,90,90,90
18040,Cu1La1.75Sr0.25O3.921,20.00 ,1987,10.1103/PhysRevB.36.4047,16088,tetragonal,I4/mmm,188.73,6.98,3.78,3.78,13.23,90,90,90
18041,Cu1La1.75Sr0.25O3.93,15.00 ,2000,10.1103/PhysRevB.62.5989,16088,tetragonal,I4/mmm,188.73,6.98,3.78,3.78,13.23,90,90,90
18042,Cu1La1.75Sr0.25O4.07,37.00 ,1992,10.1016/0921-4534(92)90013-3,16088,tetragonal,I4/mmm,188.73,6.98,3.78,3.78,13.23,90,90,90
18043,Cu1La1.78Sr0.22O3.945,35.00 ,1987,10.1103/PhysRevB.36.4047,16088,tetragonal,I4/mmm,188.73,6.98,3.78,3.78,13.23,90,90,90
18044,Cu1La1.788Sr0.213O4,23.00 ,1994,10.1103/PhysRevB.49.4163,16088,tetragonal,I4/mmm,188.73,6.98,3.78,3.78,13.23,90,90,90
18045,Cu1La1.7Sr0.3O3.997,10.00 ,2003,10.1016/S0921-4534(02)01964-0,16088,tetragonal,I4/mmm,188.73,6.98,3.78,3.78,13.23,90,90,90
18046,Cu1La1.815Sr0.185O3.964,33.00 ,1987,10.1103/PhysRevB.36.4047,16088,tetragonal,I4/mmm,188.73,6.98,3.78,3.78,13.23,90,90,90
18047,Cu1La1.82Sr0.18O3.967,22.00 ,1992,10.1016/0921-4534(92)90552-N,16088,tetragonal,I4/mmm,188.73,6.98,3.78,3.78,13.23,90,90,90
18048,Cu1La1.82Sr0.18O3.972,28.00 ,1992,10.1016/0921-4534(92)90552-N,16088,tetragonal,I4/mmm,188.73,6.98,3.78,3.78,13.23,90,90,90
18049,Cu1La1.82Sr0.18O3.987,33.00 ,1992,10.1016/0921-4534(92)90552-N,16088,tetragonal,I4/mmm,188.73,6.98,3.78,3.78,13.23,90,90,90
18050,Cu1La1.82Sr0.18O3.994,34.00 ,1992,10.1016/0921-4534(92)90552-N,16088,tetragonal,I4/mmm,188.73,6.98,3.78,3.78,13.23,90,90,90
18051,Cu1La1.85Sr0.15O3.987,12.00 ,1998,10.1103/PhysRevB.57.6165,13447,tetragonal,I4/mmm,100.14,6.72,6.9,6.9,6.9,146.39,146.39,48.27
18052,Cu1La1.85Sr0.15O3.993,20.00 ,1998,10.1103/PhysRevB.57.6165,13447,tetragonal,I4/mmm,100.14,6.72,6.9,6.9,6.9,146.39,146.39,48.27
18053,Cu1La1.85Sr0.15O3.998,37.00 ,2000,10.1016/S0921-4534(00)00191-X,13447,tetragonal,I4/mmm,100.14,6.72,6.9,6.9,6.9,146.39,146.39,48.27
18054,Cu1La1.89Sr0.11O3.986,29.00 ,1987,10.1103/PhysRevB.36.4047,13447,tetragonal,I4/mmm,100.14,6.72,6.9,6.9,6.9,146.39,146.39,48.27
18055,Cu1La1.92Sr0.08O3.994,20.00 ,1987,10.1103/PhysRevB.36.4047,13447,tetragonal,I4/mmm,100.14,6.72,6.9,6.9,6.9,146.39,146.39,48.27
18056,Cu1La1.94Sr0.06O3.995,6.50 ,1987,10.1103/PhysRevB.36.4047,13447,tetragonal,I4/mmm,100.14,6.72,6.9,6.9,6.9,146.39,146.39,48.27
18057,Cu1La1.9Sr0.1O3.98,30.00 ,1988,10.1143/JJAP.27.L1449,13447,tetragonal,I4/mmm,100.14,6.72,6.9,6.9,6.9,146.39,146.39,48.27
18058,Cu1La1.9Sr0.1O3.997,32.00 ,2000,10.1016/S0921-4534(00)00191-X,13447,tetragonal,I4/mmm,100.14,6.72,6.9,6.9,6.9,146.39,146.39,48.27
18059,Cu1La1.8Nd0.2O4.025,16.00 ,2003,10.1023/A:1023431127508,18059,orthorhombic,Pmm2,377.97,7.15,5.33,5.39,13.15,90,90,90
18060,Cu1La1.8Nd0.2O4.04,26.00 ,2003,10.1023/A:1023431127508,18059,orthorhombic,Pmm2,377.97,7.15,5.33,5.39,13.15,90,90,90
18061,Cu1La1.8Nd0.2O4.059,27.00 ,2003,10.1023/A:1023431127508,18059,orthorhombic,Pmm2,377.97,7.15,5.33,5.39,13.15,90,90,90
18062,Cu1La1.8Nd0.2O4.0641,25.00 ,2003,10.1023/A:1023431127508,18059,orthorhombic,Pmm2,377.97,7.15,5.33,5.39,13.15,90,90,90
18063,Cu1La1.8Nd0.2O4.07,35.00 ,2003,10.1023/A:1023431127508,18059,orthorhombic,Pmm2,377.97,7.15,5.33,5.39,13.15,90,90,90
18064,Cu1La1.8Nd0.2O4.071,35.00 ,2003,10.1023/A:1023431127508,18059,orthorhombic,Pmm2,377.97,7.15,5.33,5.39,13.15,90,90,90
18065,Cu1La1.8Nd0.2O4.086,36.00 ,2003,10.1023/A:1023431127508,18059,orthorhombic,Pmm2,377.97,7.15,5.33,5.39,13.15,90,90,90
18066,Cu1La1.8Nd0.2O4.093,26.00 ,2003,10.1023/A:1023431127508,18059,orthorhombic,Pmm2,377.97,7.15,5.33,5.39,13.15,90,90,90
18067,Cu1La1.8Pr0.2O4.0631,20.00 ,2003,10.1023/A:1023431127508,18067,orthorhombic,Pmm2,377.97,7.13,5.33,5.39,13.15,90,90,90
18068,Cu1La1.943Sr0.178O4,34.00 ,2009,10.1143/JPSJ.78.114707,16088,tetragonal,I4/mmm,188.73,6.98,3.78,3.78,13.23,90,90,90
18069,Cu1La1.943Sr0.13O4,33.00 ,2009,10.1143/JPSJ.78.114707,13447,tetragonal,I4/mmm,100.14,6.72,6.9,6.9,6.9,146.39,146.39,48.27
18070,Cu1La1.943Sr0.115O4,25.00 ,2009,10.1143/JPSJ.78.114707,13447,tetragonal,I4/mmm,100.14,6.72,6.9,6.9,6.9,146.39,146.39,48.27
18071,Cu1La1.943Sr0.089O4,25.00 ,2009,10.1143/JPSJ.78.114707,13447,tetragonal,I4/mmm,100.14,6.72,6.9,6.9,6.9,146.39,146.39,48.27
18072,Cu1La1.943Sr0.076O4,17.00 ,2009,10.1143/JPSJ.78.114707,13447,tetragonal,I4/mmm,100.14,6.72,6.9,6.9,6.9,146.39,146.39,48.27
18073,Cu1Mo4S5,11.00 ,1974,10.1016/0022-5088(74)90222-7,18009,triclinic,P1,1100.06,5.69,12.96,13.14,6.56,96.89,93.44,95.74
18074,Cu1Nd0.16Sr0.84O2.01,40.00 ,,,13477,orthorhombic,Pmm2,456.78,5.53,7.19,16.2,3.92,90,90,90
18075,Cu1Nd1.85Th0.15O3.98,17.00 ,1990,10.1103/PhysRevLett.64.80,15788,tetragonal,I4/mmm,95.35,7.24,3.94,3.94,6.73,107.04,107.04,90
18076,Cu2.65Mo0.35Sr2Y1O7.2,29.00 ,1992,10.1016/0921-4534(92)90152-3,18076,tetragonal,P4/mmm,167.7,5.76,3.81,3.81,11.53,90,90,90
18077,Cu2.8Mo0.2Sr2Y1O7,40.00 ,1992,10.1016/0921-4534(92)90152-3,18076,tetragonal,P4/mmm,167.7,5.76,3.81,3.81,11.53,90,90,90
18078,Cu2.8Mo0.2Sr2Y1O7.1,71.00 ,1992,10.1016/0921-4534(92)90152-3,18076,tetragonal,P4/mmm,167.7,5.76,3.81,3.81,11.53,90,90,90
18079,Cu2.8Mo0.2Sr2Y1O7.3,65.00 ,1992,10.1016/0921-4534(92)90152-3,18076,tetragonal,P4/mmm,167.7,5.76,3.81,3.81,11.53,90,90,90
18080,Cu2.65Mo0.35Sr2Y1O7.4,43.00 ,1992,10.1016/0921-4534(92)90152-3,18076,tetragonal,P4/mmm,167.7,5.76,3.81,3.81,11.53,90,90,90
18081,Cu2.67Mo0.33Sr2Y1O7.41,33.00 ,1999,10.1103/PhysRevB.60.687,18076,tetragonal,P4/mmm,167.7,5.76,3.81,3.81,11.53,90,90,90
18082,Cu2.75Mo0.25Sr2Y1O7.54,78.00 ,2016,10.1016/0921-4534(92)90152-3,18076,tetragonal,P4/mmm,167.7,5.76,3.81,3.81,11.53,90,90,90
18083,Cu2.65Sr2Ti0.35Y1O6.8,21.00 ,1992,10.1016/0921-4534(92)90152-3,18083,tetragonal,P4/mmm,166.26,5.65,3.81,3.81,11.45,90,90,90
18084,Cu2.65Sr2Ti0.35Y1O7.1,53.00 ,1992,10.1016/0921-4534(92)90152-3,18083,tetragonal,P4/mmm,166.26,5.65,3.81,3.81,11.45,90,90,90
18085,Cu2.675Sr2Ti0.325Y1O6.6,21.00 ,1992,10.1016/0921-4534(92)90152-3,18083,tetragonal,P4/mmm,166.26,5.65,3.81,3.81,11.45,90,90,90
18086,Cu2.675Sr2Ti0.325Y1O7.1,56.00 ,1992,10.1016/0921-4534(92)90152-3,18083,tetragonal,P4/mmm,166.26,5.65,3.81,3.81,11.45,90,90,90
18087,Cu2.75Re0.25Sr2Y1O7,37.00 ,1992,10.1016/0921-4534(92)90152-3,18087,tetragonal,P4/mmm,167.05,5.93,3.81,3.81,11.51,90,90,90
18088,Cu2.75Re0.25Sr2Y1O7.3,49.00 ,1992,10.1016/0921-4534(92)90152-3,18087,tetragonal,P4/mmm,167.05,5.93,3.81,3.81,11.51,90,90,90
18089,Cu2.75Sr2W0.25Y1O6.9,33.00 ,1992,10.1016/0921-4534(92)90152-3,18098,orthorhombic,Pmm2,499.62,6.05,3.8,3.8,34.53,90,90,90
18090,Cu2.75Sr2W0.25Y1O7.1,51.00 ,1992,10.1016/0921-4534(92)90152-3,18098,orthorhombic,Pmm2,499.62,6.05,3.8,3.8,34.53,90,90,90
18091,Cu2.7Re0.3Sr2Y1O7.1,33.00 ,1992,10.1016/0921-4534(92)90152-3,18087,tetragonal,P4/mmm,167.05,5.93,3.81,3.81,11.51,90,90,90
18092,Cu2.7Re0.3Sr2Y1O7.2,44.00 ,1992,10.1016/0921-4534(92)90152-3,18087,tetragonal,P4/mmm,167.05,5.93,3.81,3.81,11.51,90,90,90
18093,Cu2.7Sr2Ti0.3Y1O7,58.00 ,1992,10.1016/0921-4534(92)90152-3,18083,tetragonal,P4/mmm,166.26,5.65,3.81,3.81,11.45,90,90,90
18094,Cu2.7Sr2Ti0.3Y1O7,58.00 ,1992,10.1016/0921-4534(92)90152-3,18083,tetragonal,P4/mmm,166.26,5.65,3.81,3.81,11.45,90,90,90
18095,Cu2.7Sr2Ti0.3Y1O7.144,12.00 ,1994,10.1016/0921-4534(94)90474-X,18083,tetragonal,P4/mmm,166.26,5.65,3.81,3.81,11.45,90,90,90
18096,Cu2.7Sr2Ti0.3Y1O7.152,23.00 ,1994,10.1016/0921-4534(94)90474-X,18083,tetragonal,P4/mmm,166.26,5.65,3.81,3.81,11.45,90,90,90
18097,Cu2.7Sr2Ti0.3Y1O7.224,35.00 ,1994,10.1016/0921-4534(94)90474-X,18083,tetragonal,P4/mmm,166.26,5.65,3.81,3.81,11.45,90,90,90
18098,Cu2.7Sr2W0.3Y1O6.9,28.00 ,1992,10.1016/0921-4534(92)90152-3,18098,orthorhombic,Pmm2,499.62,6.05,3.8,3.8,34.53,90,90,90
18099,Cu2.85Pr0.2Re0.15Sr2Y0.8O7,39.00 ,1995,10.1006/jssc.1995.1336,18100,tetragonal,P4/mmm,170.15,5.93,3.84,3.84,11.56,90,90,90
18100,Cu2.85Pr0.5Re0.15Sr2Y0.5O7,26.00 ,1995,10.1006/jssc.1995.1336,18100,tetragonal,P4/mmm,170.15,5.93,3.84,3.84,11.56,90,90,90
18101,Cu2.85Re0.15Sr2Y1O6.95,43.00 ,1995,10.1006/jssc.1995.1336,18087,tetragonal,P4/mmm,167.05,5.93,3.81,3.81,11.51,90,90,90
18102,Cu2.85Re0.15Sr2Y1O7,53.00 ,1992,10.1016/0921-4534(92)90152-3,18087,tetragonal,P4/mmm,167.05,5.93,3.81,3.81,11.51,90,90,90
18103,Cu2.85Re0.15Sr2Y1O7.1,73.00 ,1992,10.1016/0921-4534(92)90152-3,18087,tetragonal,P4/mmm,167.05,5.93,3.81,3.81,11.51,90,90,90
18104,Cu2.85Re0.15Sr2Y1O7.3,69.00 ,1997,10.1016/S0921-4534(97)00044-0,18087,tetragonal,P4/mmm,167.05,5.93,3.81,3.81,11.51,90,90,90
18105,Cu2.8Re0.2Sr2Y1O6.9,43.00 ,1992,10.1016/0921-4534(92)90152-3,18087,tetragonal,P4/mmm,167.05,5.93,3.81,3.81,11.51,90,90,90
18106,Cu2.8Re0.2Sr2Y1O7,55.00 ,1996,,18087,tetragonal,P4/mmm,167.05,5.93,3.81,3.81,11.51,90,90,90
18107,Cu2.8Re0.2Sr2Y1O7.2,63.00 ,1992,10.1016/0921-4534(92)90152-3,18087,tetragonal,P4/mmm,167.05,5.93,3.81,3.81,11.51,90,90,90
18108,Cu2.8Sr2W0.2Y1O6.9,45.00 ,1992,10.1016/0921-4534(92)90152-3,18098,orthorhombic,Pmm2,499.62,6.05,3.8,3.8,34.53,90,90,90
18109,Cu2.8Sr2W0.2Y1O7.2,66.00 ,1992,10.1016/0921-4534(92)90152-3,18098,orthorhombic,Pmm2,499.62,6.05,3.8,3.8,34.53,90,90,90
18110,Cu2.8Sr2W0.2Y1O7.3,77.00 ,1997,10.1016/S0921-4534(97)00044-0,18098,orthorhombic,Pmm2,499.62,6.05,3.8,3.8,34.53,90,90,90
18111,Cu2Fe1Gd1Sr2O7.58,37.00 ,2014,10.1016/j.physc.2014.10.005,18111,orthorhombic,Pmm2,335.79,6.28,3.84,3.84,22.75,90,90,90
18112,Cu2Fe1Nd1Sr2O7.54,4.20 ,2014,10.1016/j.physc.2014.10.005,18112,orthorhombic,Pmm2,339.26,6.01,3.85,3.85,22.88,90,90,90
18113,Pb2Sr0.9La1.1Cu2O6.31,33.00 ,1995,10.1016/0921-4534(95)00062-3,18113,orthorhombic,Pmna,363.28,7.8,5.33,5.42,12.59,90,90,90
18114,Cu2La1.1Pb2Sr0.9O6.65,30.00 ,1995,10.1016/0921-4534(95)00062-3,18113,orthorhombic,Pmna,363.28,7.8,5.33,5.42,12.59,90,90,90
18115,Cu3Sr2Y1O6.92,68.00 ,2002,10.1103/PhysRevB.66.132510,18115,tetragonal,P4/mmm,163.16,5.74,3.79,3.79,11.39,90,90,90
18116,Cu3Sr2Y1O7.2,64.00 ,2002,10.1103/PhysRevB.66.132510,18115,tetragonal,P4/mmm,163.16,5.74,3.79,3.79,11.39,90,90,90
18117,Cu3Sr2Y1O7.45,62.00 ,1996,10.1143/JJAP.35.L12,18115,tetragonal,P4/mmm,163.16,5.74,3.79,3.79,11.39,90,90,90
18118,Cu3Sr2Y1O7.5,63.00 ,1998,10.1103/PhysRevB.58.11201,18115,tetragonal,P4/mmm,163.16,5.74,3.79,3.79,11.39,90,90,90
18119,Cu3Sr2Y1O7.65,70.00 ,1996,10.1143/JJAP.35.L12,18115,tetragonal,P4/mmm,163.16,5.74,3.79,3.79,11.39,90,90,90
18120,Cu3Sr2Y1O7.75,67.00 ,1996,10.1143/JJAP.35.L12,18115,tetragonal,P4/mmm,163.16,5.74,3.79,3.79,11.39,90,90,90
18121,Cu3Sr2Y1O7.9,69.00 ,1996,10.1143/JJAP.35.L12,18115,tetragonal,P4/mmm,163.16,5.74,3.79,3.79,11.39,90,90,90
18122,Cu3Sr2Y1O7.95,62.00 ,1996,10.1143/JJAP.35.L12,18115,tetragonal,P4/mmm,163.16,5.74,3.79,3.79,11.39,90,90,90
18123,Cu0.60Sn0.40,2.30 ,,,18123,hexagonal,P-6m2,229.97,7.5,4.19,4.19,15.11,90,90,120
18124,Er4.41Rh6Sn18.59,1.00 ,1999,10.1006/jssc.1999.8405,18124,tetragonal,I4_1/acd,5169.02,9.14,13.73,13.73,27.42,90,90,90
18125,Er4.57Rh6Sn18.43,1.00 ,1999,10.1006/jssc.1999.8405,13645,cubic,F-43m,681.44,8.75,9.88,9.88,9.88,60,60,60
18126,Eu1Nd2S5,3.00 ,1998,10.1016/S0921-4534(98)00065-3,18126,tetragonal,I-42d,637.61,5.92,8.61,8.61,8.61,90,90,90
18127,Fe0.3Hf1V1.7,5.00 ,1975,10.1002/pssa.2210310238,18127,monoclinic,C1m1,398.57,9.39,5.21,5.21,16.97,90,90,120
18128,Fe0.95Se0.25Te0.75,8.50 ,2010,10.1103/PhysRevB.82.212504,13748,tetragonal,I4mm,171.05,6.65,5.14,5.14,7.43,69.77,69.77,90
18129,Fe0.95Se0.3Te0.7Zn0.05,14.00 ,2013,10.7566/JPSJ.82.044712,18129,orthorhombic,Pmm2,782.92,6.4,3.8,3.8,54.16,90,90,90
18130,Fe0.97Se0.3Te0.7Zn0.03,12.00 ,2013,10.7566/JPSJ.82.044712,17759,tetragonal,P4mm,1043.9,6.46,7.6,7.6,18.05,90,90,90
18131,Fe0.98Ni0.02Se0.3Te0.7,2.10 ,2013,10.7566/JPSJ.82.044712,17759,tetragonal,P4mm,1043.9,6.46,7.6,7.6,18.05,90,90,90
18132,Fe0.98Se0.3Te0.7Zn0.02,12.00 ,2013,10.7566/JPSJ.82.044712,17759,tetragonal,P4mm,1043.9,6.46,7.6,7.6,18.05,90,90,90
18133,Fe0.99Ni0.01Se0.3Te0.7,9.50 ,2013,10.7566/JPSJ.82.044712,17758,tetragonal,P4mm,260.97,6.38,3.8,3.8,18.05,90,90,90
18134,Fe0.99Se0.3Te0.7Zn0.01,13.00 ,2013,10.7566/JPSJ.82.044712,17758,tetragonal,P4mm,260.97,6.38,3.8,3.8,18.05,90,90,90
18135,Fe0.98Se0.25Te0.75,6.50 ,2010,10.1103/PhysRevB.82.212504,13748,tetragonal,I4mm,171.05,6.65,5.14,5.14,7.43,69.77,69.77,90
18136,Fe0.9Se0.25Te0.75,9.70 ,2010,10.1103/PhysRevB.82.212504,18128,tetragonal,P4/nmm1,86.57,6.34,3.78,3.78,6.05,90,90,90
18137,Fe1.013Se0.32Te0.68,11.00 ,2010,10.1016/j.jssc.2010.01.024,17758,tetragonal,P4mm,260.97,6.38,3.8,3.8,18.05,90,90,90
18138,Fe1.013Se0.3Te0.7,13.00 ,2009,10.1103/PhysRevB.80.214511,17758,tetragonal,P4mm,260.97,6.38,3.8,3.8,18.05,90,90,90
18139,Fe1.01Se1,8.50 ,2009,10.1103/PhysRevB.79.014522,13770,tetragonal,P4/nmm1,90.61,4.94,3.93,3.93,5.86,90,90,90
18140,Fe1.02Se0.15Te0.85,13.00 ,2010,10.1103/PhysRevB.81.094115,18140,tetragonal,P4mm,539.03,6.48,3.81,3.81,37.11,90,90,90
18141,Fe1.02Se0.2Te0.8,14.00 ,2010,10.1103/PhysRevB.81.094115,18140,tetragonal,P4mm,539.03,6.48,3.81,3.81,37.11,90,90,90
18142,Fe1.02Se0.5Te0.5,14.00 ,2014,10.1016/j.physc.2014.04.005,13760,tetragonal,P4mm,83.74,6.31,3.76,3.76,5.94,90,90,90
18143,Fe1.02Se1,6.00 ,2009,10.1103/PhysRevB.79.014522,13770,tetragonal,P4/nmm1,90.61,4.94,3.93,3.93,5.86,90,90,90
18144,Fe1.035Se0.22Te0.78,6.00 ,2010,,13748,tetragonal,I4mm,171.05,6.65,5.14,5.14,7.43,69.77,69.77,90
18145,Fe1.03Se0.1Te0.9,12.00 ,2013,10.1016/j.physc.2013.04.001,18145,tetragonal,P4mm,539.03,6.63,3.81,3.81,37.11,90,90,90
18146,Fe1.03Se0.25Te0.75,13.00 ,2009,10.1103/PhysRevB.80.140511,13748,tetragonal,I4mm,171.05,6.65,5.14,5.14,7.43,69.77,69.77,90
18147,Fe1.03Se0.28Te0.72,14.00 ,2013,10.1016/j.physc.2013.04.001,13748,tetragonal,I4mm,171.05,6.65,5.14,5.14,7.43,69.77,69.77,90
18148,Fe1.03Se0.2Te0.8,14.00 ,2013,10.1016/j.physc.2013.04.001,18140,tetragonal,P4mm,539.03,6.48,3.81,3.81,37.11,90,90,90
18149,Fe1.03Se0.3Te0.7,13.00 ,2010,10.1103/PhysRevLett.105.197001,17758,tetragonal,P4mm,260.97,6.38,3.8,3.8,18.05,90,90,90
18150,Fe1.03Se0.4Te0.6,14.00 ,2013,10.1016/j.physc.2013.04.001,18156,tetragonal,P4mm,346.64,6.33,7.59,7.59,6.01,90,90,90
18151,Fe1.03Se0.5Te0.5,14.00 ,2013,10.1016/j.physc.2013.04.001,13760,tetragonal,P4mm,83.74,6.31,3.76,3.76,5.94,90,90,90
18152,Fe1.049Se0.2Te0.8,11.00 ,2009,10.1103/PhysRevB.80.214511,18152,tetragonal,P4mm,1617.08,6.41,3.81,3.81,111.32,90,90,90
18153,Fe1.04Se0.05Te0.95,11.00 ,2010,10.1103/PhysRevB.81.094115,18145,tetragonal,P4mm,539.03,6.63,3.81,3.81,37.11,90,90,90
18154,Fe1.04Se0.33Te0.67,14.00 ,2010,10.1143/JPSJ.79.074704,17758,tetragonal,P4mm,260.97,6.38,3.8,3.8,18.05,90,90,90
18155,Fe1.04Se0.4Te0.6,14.00 ,2010,10.1209/0295-5075/92/57004,18156,tetragonal,P4mm,346.64,6.33,7.59,7.59,6.01,90,90,90
18156,Fe1.053Se0.3Te0.7,13.00 ,2009,10.1103/PhysRevB.80.214511,17758,tetragonal,P4mm,260.97,6.38,3.8,3.8,18.05,90,90,90
18157,Fe1.06Se0.5Te0.5,14.00 ,2009,10.1103/PhysRevB.80.214511,13760,tetragonal,P4mm,83.74,6.31,3.76,3.76,5.94,90,90,90
18158,Fe1.11Se0.4Te0.6,14.00 ,2010,10.1103/PhysRevB.81.020509,18150,tetragonal,P4mm,85.38,6.19,3.79,3.79,5.94,90,90,90
18159,Fe1.12Se0.03Te0.97,6.50 ,2009,10.1103/PhysRevB.80.214511,18153,monoclinic,P12_1/m1,90.25,6.75,3.82,3.79,6.23,90,89.17,90
18160,Fe1.12Se0.11Te0.83,6.10 ,2009,10.1103/PhysRevB.80.214511,18153,monoclinic,P12_1/m1,90.25,6.75,3.82,3.79,6.23,90,89.17,90
18161,Fe1.13Se0.1Te0.85,5.30 ,2009,10.1103/PhysRevB.80.214511,18153,monoclinic,P12_1/m1,90.25,6.75,3.82,3.79,6.23,90,89.17,90
18162,Fe1Se0.082Te0.738,11.00 ,2008,10.1103/PhysRevB.78.224503,18153,monoclinic,P12_1/m1,90.25,6.75,3.82,3.79,6.23,90,89.17,90
18163,Fe1.05Se0.15Te0.85,14.00 ,2010,10.1143/JPSJ.79.074706,18140,tetragonal,P4mm,539.03,6.48,3.81,3.81,37.11,90,90,90
18164,Fe1.12Se0.3Te0.7,14.00 ,2010,10.1143/JPSJ.79.074704,18193,tetragonal,P4mm,1043.9,6.35,7.6,7.6,18.05,90,90,90
18165,Fe1.14H1Li0.84Se1O1,42.00 ,2015,10.1103/PhysRevB.92.064515,18165,tetragonal,P-4m2,392.19,4.24,3.78,3.78,27.48,90,90,90
18166,Fe1.2H1Li0.8S0.16Se0.84O1,39.00 ,2014,10.1103/PhysRevB.90.214520,18166,orthorhombic,Pmm2,392.19,4.04,3.78,3.78,27.48,90,90,90
18167,Fe1.2H1Li0.8S0.22Se0.78O1,36.00 ,2014,10.1103/PhysRevB.90.214520,18166,orthorhombic,Pmm2,392.19,4.04,3.78,3.78,27.48,90,90,90
18168,Fe1.2H1Li0.8S0.28Se0.72O1,35.00 ,2014,10.1103/PhysRevB.90.214520,18168,orthorhombic,Pmm2,392.19,3.84,3.78,3.78,27.48,90,90,90
18169,Fe1.2H1Li0.8Se1O1,41.00 ,2014,10.1103/PhysRevB.90.214520,18165,tetragonal,P-4m2,392.19,4.24,3.78,3.78,27.48,90,90,90
18170,Fe1.14S0.09Te0.91,8.50 ,2010,10.1103/PhysRevB.81.184522,18170,tetragonal,P4/nmm1,90.95,6.77,3.82,3.82,6.25,90,90,90
18171,Fe1.18Se0.4Te0.6,12.00 ,2009,10.1103/PhysRevB.80.174509,18150,tetragonal,P4mm,85.38,6.19,3.79,3.79,5.94,90,90,90
18172,Fe1.2H1Li0.8S0.77Se0.23O1,11.00 ,2014,10.1103/PhysRevB.90.214520,18172,monoclinic,P1m1,485.18,3.55,7.38,7.38,8.91,90,90,90
18173,Fe1.41K0.65Se2,32.00 ,2011,10.1103/PhysRevB.83.174503,18173,tetragonal,P-4m2,661.54,4.28,3.95,3.95,42.37,90,90,90
18174,Fe1.44K0.64Se2,31.00 ,2011,10.1103/PhysRevB.84.054526,18173,tetragonal,P-4m2,661.54,4.28,3.95,3.95,42.37,90,90,90
18175,Fe1.532Rb0.653Se2,31.00 ,2011,10.1103/PhysRevB.84.144520,18175,tetragonal,P4/mmm,693.64,4.56,3.98,3.98,43.8,90,90,90
18176,Fe1.56K0.58Se2,32.00 ,2013,10.1016/j.physc.2012.04.041,18176,orthorhombic,Pmm2,661.54,4.34,3.95,3.95,42.37,90,90,90
18177,Fe1.602Rb0.801Se2,32.00 ,2011,10.1103/PhysRevB.84.144520,18177,tetragonal,P4mm,693.64,4.57,3.98,3.98,43.8,90,90,90
18178,Fe1.61Rb0.77Se2,33.00 ,2012,10.1103/PhysRevB.85.100501,18177,tetragonal,P4mm,693.64,4.57,3.98,3.98,43.8,90,90,90
18179,Fe1.62Rb0.76Se2,30.00 ,2011,10.1103/PhysRevB.83.184521,18177,tetragonal,P4mm,693.64,4.57,3.98,3.98,43.8,90,90,90
18180,Fe1.68Rb0.8Se2,32.00 ,2011,10.1103/PhysRevB.83.184521,18177,tetragonal,P4mm,693.64,4.57,3.98,3.98,43.8,90,90,90
18181,Fe1.6Rb0.74Se2,32.00 ,2011,10.1103/PhysRevB.84.144520,18181,tetragonal,P4mm,693.64,4.5,3.98,3.98,43.8,90,90,90
18182,Fe1.6Rb0.75Se2,32.00 ,2016,10.1103/PhysRevB.93.104522,18177,tetragonal,P4mm,693.64,4.57,3.98,3.98,43.8,90,90,90
18183,Fe1.7Rb0.8Se2,32.00 ,2015,10.7566/JPSJ.84.044710,18181,tetragonal,P4mm,693.64,4.5,3.98,3.98,43.8,90,90,90
18184,Fe1.81Rb0.88Se2,32.00 ,2011,10.1103/PhysRevLett.107.137003,18175,tetragonal,P4/mmm,693.64,4.56,3.98,3.98,43.8,90,90,90
18185,Fe1.63Rb0.34Se2Tl0.47,32.00 ,2011,10.1103/PhysRevB.83.174510,18189,triclinic,P1,1777.65,5.58,7.85,7.85,28.88,90,90,90
18186,Fe1.67Rb0.4Se2Tl0.4,32.00 ,2014,10.1103/PhysRevB.89.094514,18189,triclinic,P1,1777.65,5.58,7.85,7.85,28.88,90,90,90
18187,Fe1.7Rb0.4Se2Tl0.4,31.00 ,2011,10.1209/0295-5075/94/27008,18189,triclinic,P1,1777.65,5.58,7.85,7.85,28.88,90,90,90
18188,Fe1S0.2Te0.8,8.60 ,2009,10.1063/1.3058720,13734,tetragonal,P4mm,173.87,6.1,3.68,3.68,12.83,90,90,90
18189,Fe1.67Rb0.4Se2Tl0.6,32.00 ,2012,10.1038/nature10813,18191,triclinic,P1,1777.65,5.82,7.85,7.85,28.88,90,90,90
18190,Fe1.6Rb0.4Se2Tl0.4,32.00 ,2011,10.1103/PhysRevLett.107.137003,18189,triclinic,P1,1777.65,5.58,7.85,7.85,28.88,90,90,90
18191,Fe1.72Rb0.42Se2Tl0.58,34.00 ,2012,10.1103/PhysRevB.85.064513,18191,triclinic,P1,1777.65,5.82,7.85,7.85,28.88,90,90,90
18192,Fe1Se0.164Te0.656,13.00 ,2008,10.1103/PhysRevB.78.224503,18192,tetragonal,P4mm,539.03,6.26,3.81,3.81,37.11,90,90,90
18193,Fe1Se0.246Te0.574,14.00 ,2008,10.1103/PhysRevB.78.224503,17758,tetragonal,P4mm,260.97,6.38,3.8,3.8,18.05,90,90,90
18194,Fe1Se0.2Te0.8,13.00 ,2012,10.1143/JPSJ.81.054708,13748,tetragonal,I4mm,171.05,6.65,5.14,5.14,7.43,69.77,69.77,90
18195,Fe1Se0.33Te0.67,14.00 ,2009,10.1103/PhysRevB.79.094521,17758,tetragonal,P4mm,260.97,6.38,3.8,3.8,18.05,90,90,90
18196,Fe1Se0.3Te0.7,15.00 ,2012,10.1143/JPSJ.81.054708,13748,tetragonal,I4mm,171.05,6.65,5.14,5.14,7.43,69.77,69.77,90
18197,Fe1Se0.72,8.00 ,2009,10.1103/PhysRevB.79.014519,18197,tetragonal,P4mm,156.61,5.4,3.77,3.77,11.03,90,90,90
18198,Fe2Rb0.4Se2Tl0.4,31.00 ,2011,10.1209/0295-5075/94/27008,18185,orthorhombic,Pmm2,427.2,5.9,3.83,3.83,29.18,90,90,90
18199,Fe2Rb0.8Se1.9Te0.1,26.00 ,2012,10.1103/PhysRevB.85.174523,18199,tetragonal,P4mm,859.35,4.99,7.66,7.66,14.63,90,90,90
18200,Fe2Rb0.8Se2,32.00 ,2011,10.1209/0295-5075/94/27008,18199,tetragonal,P4mm,859.35,4.99,7.66,7.66,14.63,90,90,90
18201,Fe3Re2,6.60 ,,,18201,tetragonal,P4_2/mnm,381.12,14.12,9.01,9.01,4.7,90,90,90
18202,Fe4Rb2Se5,32.00 ,2011,10.1103/PhysRevLett.107.177005,18177,tetragonal,P4mm,693.64,4.57,3.98,3.98,43.8,90,90,90
18203,Ga0.01Sn0.99,3.70 ,1965,10.1103/PhysRev.140.A528,15671,cubic,Fd-3m1,70.9,5.56,4.65,4.65,4.65,60,60,60
18204,Ga0.02Sn0.98,3.70 ,1965,10.1103/PhysRev.140.A528,15671,cubic,Fd-3m1,70.9,5.56,4.65,4.65,4.65,60,60,60
18205,Ga0.04Sn0.96,3.90 ,1965,10.1103/PhysRev.140.A528,18203,tetragonal,P-4m2,423.94,7.25,11.57,11.57,3.17,90,90,90
18206,Ga0.05Sn0.95,3.90 ,1965,10.1103/PhysRev.140.A528,18203,tetragonal,P-4m2,423.94,7.25,11.57,11.57,3.17,90,90,90
18207,Ga0.08Ge0.92,0.50 ,2009,10.1103/PhysRevLett.102.217003,18207,tetragonal,P-42m,362.22,5.31,5.66,5.66,11.32,90,90,90
18208,Ga1.15Si0.85Yb1,2.60 ,2010,10.1021/cm100969n,18208,hexagonal,P-6m2,499.94,7.34,8.26,8.26,8.47,90,90,120
18209,Ga1.1Si0.9Yb1,2.40 ,2011,10.1103/PhysRevB.84.104520,18208,hexagonal,P-6m2,499.94,7.34,8.26,8.26,8.47,90,90,120
18210,Ga1Nb2.4V0.6,13.00 ,,,18210,tetragonal,P-4m2,132.65,8.2,5.1,5.1,5.1,90,90,90
18211,Ga1V4.5,9.15 ,,,18211,tetragonal,P4/mmm,56.47,6.54,3.05,3.05,6.09,90,90,90
18212,Ga0.25Mn0.14V0.61,4.20 ,,,18212,tetragonal,P-4m2,108.42,6.88,4.77,4.77,4.77,90,90,90
18213,Gd1Mo6S8,1.80 ,1982,10.1007/BF00681858,18213,trigonal,R-3H,813.97,6.06,9.1,9.1,11.35,90,90,120
18214,Ge0.045Nb0.955,4.20 ,1980,10.1103/PhysRevB.21.5055,18214,cubic,Im-3m,35.76,8.63,3.29,3.29,3.29,90,90,90
18215,Ge0.55Nb3.45,4.90 ,,,18215,cubic,Pm-3,274.78,8.74,5.16,5.16,10.32,90,90,90
18216,Ge1La3,3.70 ,1993,10.1016/0925-8388(93)90160-O,18216,monoclinic,C1m1,626.31,6.49,10.67,10.67,6.36,90,90,120
18217,Ge3La2Ni1,0.40 ,2012,10.1016/j.physc.2012.02.028,18217,hexagonal,P-6m2,131.16,7.02,4.18,4.18,8.67,90,90,120
18218,Ge3Ni1Y2,0.50 ,2012,10.1016/j.physc.2012.02.028,18218,hexagonal,P-6m2,115.26,6.55,4.07,4.07,8.05,90,90,120
18219,Ge4La3Ni4,0.70 ,2008,10.1088/0953-8984/20/38/385204,15961,orthorhombic,Immm,431.5,7.25,4.22,4.23,24.16,90,90,90
18220,H0.04Ta0.96,3.60 ,,,18220,triclinic,P1,589.22,21.43,6.65,6.65,13.31,90,90,90
18221,H0.08Ta0.92,3.30 ,,,18220,triclinic,P1,589.22,21.43,6.65,6.65,13.31,90,90,90
18222,H0.12Ta0.88,2.80 ,,,18222,orthorhombic,Amm2,1178.44,17.09,13.31,13.31,6.65,90,90,90
18223,H0.75Ni0.015Pd0.985,1.70 ,1972,10.1002/pssa.2210110253,18223,cubic,Fm-3m,66.28,10.74,4.05,4.05,4.05,90,90,90
18224,Hf0.025Re0.975,7.30 ,1962,10.1147/rd.61.0116,15424,hexagonal,P6_3/mmc,29.63,20.87,2.77,2.77,4.47,90,90,120
18225,Hf0.654Mo0.346,2.90 ,1970,10.1016/0022-5088(70)90162-1,18225,tetragonal,P4/mmm,114.82,13.1,3.37,3.37,10.11,90,90,90
18226,Hf0.875Re0.125,1.70 ,1962,10.1147/rd.61.0116,18226,tetragonal,P4/mmm,168.93,14.11,6.96,6.96,3.48,90,90,90
18227,Hf0.906Mo0.094,2.70 ,,,18228,tetragonal,P4/mmm,680.14,13.34,6.98,6.98,13.96,90,90,90
18228,Hf0.915Mo0.085,2.10 ,1970,10.1016/0022-5088(70)90162-1,18228,tetragonal,P4/mmm,680.14,13.34,6.98,6.98,13.96,90,90,90
18229,Hf0.93Mo0.07,2.10 ,1983,10.1016/0038-1098(83)91062-1,18228,tetragonal,P4/mmm,680.14,13.34,6.98,6.98,13.96,90,90,90
18230,Hf0.99Zr0.01,0.40 ,,,14208,hexagonal,P6_3/mmc,44.53,13.31,3.19,3.19,5.05,90,90,120
18231,Hf0.9Mo0.1,2.50 ,1962,10.1147/rd.61.0116,18227,tetragonal,P4/mmm,340.07,13.14,6.98,6.98,6.98,90,90,90
18232,Hf1Ir1Si1,3.50 ,1986,10.1016/0038-1098(86)90640-X,18232,orthorhombic,Pnma,187.43,14.13,6.46,3.94,7.37,90,90,90
18233,Hg0.06Sn0.94,5.10 ,,,18233,tetragonal,P-4m2,432.21,7.61,11.66,11.66,3.18,90,90,90
18234,Hg0.15Pb0.85,6.80 ,,,18234,tetragonal,P4/mmm,234.72,11.68,4.9,4.9,9.79,90,90,90
18235,Hg1Pb2.1,5.90 ,2004,10.1016/j.matlet.2004.08.007,14250,monoclinic,C12/m1,92.4,11.05,3.51,3.51,8.57,83.86,83.86,61.99
18236,Hg1Pb2.3,6.00 ,,,18235,tetragonal,P4/mmm,112.8,12.1,3.54,3.54,9.02,90,90,90
18237,Hg1Sn6,5.10 ,,,18237,hexagonal,P6/mmm,26.61,12.52,3.21,3.21,2.99,90,90,120
18238,Ho1.2Mo6S8,2.20 ,1978,10.1016/0038-1098(78)90692-0,18238,trigonal,R-3H,265.42,6.26,6.43,6.43,6.43,89.31,89.31,89.31
18239,In0.005Tl0.995,2.40 ,1961,10.1103/PhysRev.123.466,15750,trigonal,R-3mH,90.55,11.24,3.56,3.56,8.49,77.9,102.1,120
18240,In0.012Sn0.988,3.70 ,1964,10.1051/jphys:01964002504037400,15671,cubic,Fd-3m1,70.9,5.56,4.65,4.65,4.65,60,60,60
18241,In0.017Sn0.983,3.60 ,1965,10.1063/1.1713968,15671,cubic,Fd-3m1,70.9,5.56,4.65,4.65,4.65,60,60,60
18242,In0.046Sn0.954,3.70 ,1965,10.1063/1.1713968,18242,tetragonal,P-4m2,864.29,7.29,11.65,11.65,6.36,90,90,90
18243,In0.05Sn0.95,3.60 ,1969,10.1103/PhysRev.187.766,18242,tetragonal,P-4m2,864.29,7.29,11.65,11.65,6.36,90,90,90
18244,In0.075Sn0.925,3.80 ,1965,10.1063/1.1713968,18244,tetragonal,P-4m2,324.11,7.28,5.83,5.83,9.54,90,90,90
18245,In0.027Sn0.961Te1,1.90 ,,,15674,cubic,Fm-3m,64.67,6.32,4.51,4.51,4.51,60,60,60
18246,In0.038Sn0.95Te1,1.90 ,,,15674,cubic,Fm-3m,64.67,6.32,4.51,4.51,4.51,60,60,60
18247,In0.061Sn0.927Te1,1.80 ,,,18247,tetragonal,P4/mmm,989.75,6.61,6.28,6.28,25.11,90,90,90
18248,In0.065Sn0.923Te1,1.80 ,,,18247,tetragonal,P4/mmm,989.75,6.61,6.28,6.28,25.11,90,90,90
18249,In0.073Sn0.915Te1,1.90 ,,,18247,tetragonal,P4/mmm,989.75,6.61,6.28,6.28,25.11,90,90,90
18250,In0.084Sn0.904Te1,1.80 ,,,18245,tetragonal,P4/mmm,494.87,6.6,6.28,6.28,12.56,90,90,90
18251,In0.16Sn0.84Te1,2.50 ,2000,10.1016/S0921-4534(00)00031-9,18245,tetragonal,P4/mmm,494.87,6.6,6.28,6.28,12.56,90,90,90
18252,In0.03Sn0.97Te1.01,1.10 ,1974,10.1143/JPSJ.36.1705,15674,cubic,Fm-3m,64.67,6.32,4.51,4.51,4.51,60,60,60
18253,In0.045Sn0.955Te1.01,1.20 ,1974,10.1143/JPSJ.36.1705,15674,cubic,Fm-3m,64.67,6.32,4.51,4.51,4.51,60,60,60
18254,In0.04Sn0.96Te1.01,1.10 ,1974,10.1143/JPSJ.36.1705,15674,cubic,Fm-3m,64.67,6.32,4.51,4.51,4.51,60,60,60
18255,In0.05Sn0.95Te1.01,1.50 ,1974,10.1143/JPSJ.36.1705,18247,tetragonal,P4/mmm,989.75,6.61,6.28,6.28,25.11,90,90,90
18256,In0.06Sn0.94Te1.01,1.40 ,1974,10.1143/JPSJ.36.1705,18247,tetragonal,P4/mmm,989.75,6.61,6.28,6.28,25.11,90,90,90
18257,In0.08Sn0.92Te1.01,1.50 ,1974,10.1143/JPSJ.36.1705,18245,tetragonal,P4/mmm,494.87,6.6,6.28,6.28,12.56,90,90,90
18258,In0.1Sn0.9Te1.01,1.80 ,1974,10.1143/JPSJ.36.1705,18245,tetragonal,P4/mmm,494.87,6.6,6.28,6.28,12.56,90,90,90
18259,In0.087Pb0.913,7.00 ,1970,10.1103/PhysRevB.2.105,18259,tetragonal,P4/mmm,715.01,11.12,4.92,4.92,29.53,90,90,90
18260,In0.08Pb0.92,7.00 ,1972,10.1103/PhysRevB.6.136,18259,tetragonal,P4/mmm,715.01,11.12,4.92,4.92,29.53,90,90,90
18261,In0.17Tl0.83,3.50 ,1967,10.1103/PhysRev.154.436,18261,hexagonal,P-6m2,170.65,11.06,3.45,3.45,16.58,90,90,120
18262,In0.1Pb0.9,6.80 ,1973,10.1007/BF00654394,18259,tetragonal,P4/mmm,715.01,11.12,4.92,4.92,29.53,90,90,90
18263,In0.1Tl0.9,3.30 ,1974,10.1007/BF01668864,18263,hexagonal,P-6m2,511.96,11.35,3.45,3.45,49.73,90,90,120
18264,In0.2Pb0.8,7.00 ,1971,10.1016/0375-9601(71)90294-5,18264,tetragonal,P4mm,715.01,10.48,4.92,4.92,29.53,90,90,90
18265,In0.2Se0.05Sn0.8Te0.95,3.30 ,2015,10.1016/j.jssc.2015.05.015,18265,orthorhombic,Pmm2,1002.57,6.43,6.31,6.31,25.22,90,90,90
18266,In0.62Tl0.38,2.80 ,,,18266,orthorhombic,Pmmm,215.7,9.14,4.76,4.76,9.52,90,90,90
18267,In0.63S8V6,1.00 ,2001,10.1016/S0038-1098(01)00333-7,18267,hexagonal,P6_3/m,241.8,4.4,9.19,9.19,3.31,90,90,120
18268,In0.6Pb0.4,6.20 ,1971,10.1016/0375-9601(71)90294-5,18268,orthorhombic,Pmmm,220.08,9.02,4.79,4.79,9.58,90,90,90
18269,In0.85Pb0.15,5.10 ,1971,10.1016/0375-9601(71)90294-5,18269,tetragonal,P4/mmm,215.84,7.78,6.88,6.88,4.56,90,90,90
18270,In0.88Sn0.12,5.00 ,1971,10.1073/pnas.68.1.56,18270,tetragonal,P4/mmm,213.36,7.18,6.5,6.5,5.05,90,90,90
18271,In0.92Sn0.08,4.30 ,1964,10.1103/RevModPhys.36.152,18271,tetragonal,P4/mmm,640.09,7.17,6.5,6.5,15.15,90,90,90
18272,In0.913Pb0.087,4.20 ,,,18272,tetragonal,P4/mmm,647.53,7.54,6.88,6.88,13.68,90,90,90
18273,In0.94Pb0.06,3.90 ,,,18272,tetragonal,P4/mmm,647.53,7.54,6.88,6.88,13.68,90,90,90
18274,In0.9Pb0.1,4.44 ,,,18269,tetragonal,P4/mmm,215.84,7.78,6.88,6.88,4.56,90,90,90
18275,In0.955Pb0.045,3.70 ,1966,10.1143/JPSJ.21.2122,18276,tetragonal,P4/mmm,430.55,7.44,6.54,6.54,10.06,90,90,90
18276,In0.95Pb0.05,3.80 ,1971,10.1016/0375-9601(71)90294-5,18276,tetragonal,P4/mmm,430.55,7.44,6.54,6.54,10.06,90,90,90
18277,In0.961Pb0.039,3.60 ,,,18276,tetragonal,P4/mmm,430.55,7.44,6.54,6.54,10.06,90,90,90
18278,In0.966Mg0.034,3.60 ,,,18278,tetragonal,P4/mmm,817.4,7.28,4.68,4.68,37.4,90,90,90
18279,In0.96Pb0.04,3.70 ,,,18276,tetragonal,P4/mmm,430.55,7.44,6.54,6.54,10.06,90,90,90
18280,In1.71Sn1.29Y1,1.50 ,1970,10.1016/0022-3697(70)90261-1,18280,orthorhombic,Pmm2,595.52,7.34,4.63,4.63,27.78,90,90,90
18281,In3.3Mo15Se19,4.00 ,1986,10.1016/0025-5408(86)90172-8,14362,monoclinic,P12_1/m1,1697.07,6.43,19.69,9.92,9.99,60.5,90,90
18282,In4Sb1Te3,1.40 ,,,18282,cubic,Pm-3m,230.12,6.95,6.13,6.13,6.13,90,90,90
18283,In0.06Sn0.94,3.60 ,1963,10.1016/0011-2275(63)90093-6,18244,tetragonal,P-4m2,324.11,7.28,5.83,5.83,9.54,90,90,90
18284,Ir0.1Nb0.9,2.30 ,1965,10.1103/PhysRev.140.A914,18284,tetragonal,P4/mmm,140.25,9.98,6.55,6.55,3.27,90,90,90
18285,Ir0.33V0.67,1.60 ,1972,10.1007/BF00630915,18285,tetragonal,P-4m2,330.53,11.82,4.79,4.79,14.38,90,90,90
18286,Ir0.33V2.67,1.40 ,1965,10.1103/PhysRev.139.A1501,18286,tetragonal,P4/mmm,218.17,8.35,6.02,6.02,6.02,90,90,90
18287,Ir0.34Nb0.66,2.30 ,1971,10.1103/PhysRevB.3.742,18287,monoclinic,P1m1,488.68,12.85,9.84,9.84,5.05,90,90,90
18288,Ir0.35Ta0.65,0.60 ,,,18288,monoclinic,P1m1,989.7,18.61,9.86,9.86,10.18,90,90,90
18289,Ir0.375Nb0.625,7.90 ,1971,10.1103/PhysRevB.3.742,18289,monoclinic,P1m1,488.68,13.18,9.84,9.84,5.05,90,90,90
18290,Ir0.37Nb0.63,2.40 ,1971,10.1103/PhysRevB.3.742,18289,monoclinic,P1m1,488.68,13.18,9.84,9.84,5.05,90,90,90
18291,Ir0.385Nb0.615,9.70 ,1971,10.1103/PhysRevB.3.742,18289,monoclinic,P1m1,488.68,13.18,9.84,9.84,5.05,90,90,90
18292,Ir0.41Nb0.59,9.80 ,1971,10.1103/PhysRevB.3.742,18292,monoclinic,P1m1,488.68,13.52,9.84,9.84,5.05,90,90,90
18293,Ir0.42Nb0.58,4.20 ,1975,10.1016/0022-5088(75)90055-7,18292,monoclinic,P1m1,488.68,13.52,9.84,9.84,5.05,90,90,90
18294,Ir0.37V0.67,1.71 ,1978,10.1016/0038-1098(78)90038-8,18285,tetragonal,P-4m2,330.53,11.82,4.79,4.79,14.38,90,90,90
18295,Ir0.42Ta0.58,6.60 ,1975,10.1016/0022-5088(75)90055-7,18295,triclinic,P1,989.7,18.69,9.86,9.86,10.18,90,90,90
18296,Ir0.77Se2,3.50 ,2012,10.1103/PhysRevLett.109.217002,14447,trigonal,R-3H,218.51,9.18,6.02,6.02,6.02,90.26,90.26,90.26
18297,Ir0.91Se2,6.50 ,2012,10.1103/PhysRevLett.109.217002,14446,orthorhombic,Pnma,476.94,9.75,3.77,5.99,21.16,90,90,90
18298,Ir0.94Se2,6.20 ,2012,10.1021/ja309724w,14446,orthorhombic,Pnma,476.94,9.75,3.77,5.99,21.16,90,90,90
18299,Ir0.85V0.15,0.30 ,1968,10.1103/PhysRev.165.533,18299,tetragonal,P4/mmm,111.84,20.73,3.82,3.82,7.65,90,90,90
18300,Ir0.85W0.15,0.41 ,1968,10.1103/PhysRev.165.533,18300,tetragonal,P4/mmm,170.27,22.33,3.84,3.84,11.53,90,90,90
18301,Ir0.8Pt0.2,NaN,,,18301,orthorhombic,Pmmm,506.11,22.77,3.83,3.83,34.48,90,90,90
18302,Ir0.925Nb0.075,0.20 ,1968,10.1103/PhysRev.165.533,18302,tetragonal,P4/mmm,345.61,21.21,3.86,3.86,23.17,90,90,90
18303,Ir0.925Ta0.075,0.10 ,1968,10.1103/PhysRev.165.533,18303,tetragonal,P4/mmm,344.27,22.14,3.86,3.86,23.14,90,90,90
18304,Ir0.94Ta0.06,0.20 ,1968,10.1103/PhysRev.165.533,18303,tetragonal,P4/mmm,344.27,22.14,3.86,3.86,23.14,90,90,90
18305,Ir0.965Nb0.035,0.10 ,1968,10.1103/PhysRev.165.533,18305,tetragonal,P4/mmm,345.61,21.69,3.86,3.86,23.17,90,90,90
18306,Ir0.97Ta0.03,0.10 ,1968,10.1103/PhysRev.165.533,18306,tetragonal,P4/mmm,344.27,22.2,3.86,3.86,23.14,90,90,90
18307,Ir0.9Nb0.1,0.10 ,1968,10.1103/PhysRev.165.533,18302,tetragonal,P4/mmm,345.61,21.21,3.86,3.86,23.17,90,90,90
18308,Ir0.9Pt0.1,0.10 ,1968,10.1103/PhysRev.165.533,18308,orthorhombic,Pmm2,506.11,22.74,3.83,3.83,34.48,90,90,90
18309,Ir0.9Ta0.1,0.10 ,1968,10.1103/PhysRev.165.533,18303,tetragonal,P4/mmm,344.27,22.14,3.86,3.86,23.14,90,90,90
18310,Ir1.2Ru0.8Th1,1.50 ,1982,10.1016/0022-5088(82)90285-5,18310,triclinic,P1,448.93,13.38,7.66,7.66,7.66,90,90,90
18311,Ir1.3Os0.7Th1,2.40 ,1982,10.1016/0022-5088(82)90285-5,18311,monoclinic,C1m1,452.63,18.06,7.68,7.68,7.68,90,90,90
18312,Ir1.4Os0.6Th1,4.40 ,1982,10.1016/0022-5088(82)90285-5,18311,monoclinic,C1m1,452.63,18.06,7.68,7.68,7.68,90,90,90
18313,Ir1.4Ru0.6Th1,2.10 ,1982,10.1016/0022-5088(82)90285-5,18310,triclinic,P1,448.93,13.38,7.66,7.66,7.66,90,90,90
18314,Ir1.6Os0.4Th1,5.20 ,1982,10.1016/0022-5088(82)90285-5,18314,triclinic,P1,452.63,18.07,7.68,7.68,7.68,90,90,90
18315,Ir1Li2Si3,3.80 ,2014,10.7566/JPSJ.83.093706,18315,trigonal,P31c,170.68,5.65,5.01,5.01,7.84,90,90,120
18316,Ir1Lu2,0.80 ,1965,10.1103/PhysRev.137.A119,18316,orthorhombic,Amm2,346.65,13.82,8.02,8.02,6.22,90,90,120
18317,Ir1Ru1Th1,2.50 ,1982,10.1016/0022-5088(82)90285-5,18310,triclinic,P1,448.93,13.38,7.66,7.66,7.66,90,90,90
18318,,,,,,,,,,,,,,,
18319,Ir2Nb3,9.80 ,,,18292,monoclinic,P1m1,488.68,13.52,9.84,9.84,5.05,90,90,90
18320,Ir3La7,2.30 ,2015,10.1103/PhysRevLett.115.267001,14432,monoclinic,C12/c1,428.92,8.35,6.84,7.38,9.19,94.89,111.86,90
18321,K0.05Mo1O1.63,7.30 ,2010,10.1103/PhysRevB.81.174532,18321,tetragonal,P4/mbm,270.29,7.13,9.63,9.63,2.92,90,90,90
18322,K0.38W1O3,2.10 ,2014,10.1103/PhysRevB.89.104520,14514,triclinic,P-1,1233.13,6.72,7.84,13.15,13.13,84.72,107.38,107.34
18323,K0.42W1O3,1.30 ,2014,10.1103/PhysRevB.89.104520,14514,triclinic,P-1,1233.13,6.72,7.84,13.15,13.13,84.72,107.38,107.34
18324,K0.4W1O3,1.60 ,2014,10.1103/PhysRevB.89.104520,14514,triclinic,P-1,1233.13,6.72,7.84,13.15,13.13,84.72,107.38,107.34
18325,K0.5Nb1S2,1.70 ,2014,10.1103/PhysRevB.89.104520,18325,trigonal,P-3m1,471.51,3.89,3.35,3.35,48.66,90,90,120
18326,La0.2Th0.8,1.90 ,1973,10.1143/JPSJ.34.391,18326,tetragonal,P4/mmm,539.58,10.57,10.26,10.26,5.13,90,90,90
18327,La0.35Y0.65,0.40 ,1967,10.1143/JPSJ.23.9,18327,hexagonal,P-6m2,416.17,5.05,3.7,3.7,35.06,90,90,120
18328,La0.5Sn3Th0.5,4.70 ,1970,10.1016/0022-3697(70)90261-1,18328,tetragonal,P4/mmm,212.99,8.44,4.74,4.74,9.48,90,90,90
18329,La0.8Th0.2,5.20 ,1973,10.1143/JPSJ.34.391,18329,triclinic,P1,859.67,7.34,7.42,7.42,18.03,90,90,120
18330,La1Ni0.3Pt0.7Si1,2.80 ,1995,10.1016/0038-1098(95)00115-8,18330,orthorhombic,Pmm2,254.66,8.55,4.22,4.22,14.3,90,90,90
18331,La1Ni0.4Pt0.6Si1,2.60 ,1995,10.1016/0038-1098(95)00115-8,18331,orthorhombic,Pmm2,509.32,8.11,4.22,4.22,28.6,90,90,90
18332,La1Ni0.5Pt0.5Si1,2.30 ,1995,10.1016/0038-1098(95)00115-8,18332,orthorhombic,Pmm2,254.66,7.67,4.22,4.22,14.3,90,90,90
18333,La1Ni0.6Pt0.4Si1,1.90 ,1995,10.1016/0038-1098(95)00115-8,18330,orthorhombic,Pmm2,254.66,8.55,4.22,4.22,14.3,90,90,90
18334,La1Ni0.7Pt0.3Si1,1.70 ,1995,10.1016/0038-1098(95)00115-8,18334,orthorhombic,Pmm2,254.66,6.78,4.22,4.22,14.3,90,90,90
18335,Li0.9Mg0.1,11.00 ,2008,10.1016/j.physb.2007.10.142,18335,tetragonal,P4/mmm,171.6,0.71,7,7,3.5,90,90,90
18336,Li0.9Mo6O17,10.00 ,2009,10.1103/PhysRevLett.102.206602,18336,monoclinic,P12_1/m1,666.41,4.26,12.71,5.52,9.49,90,90.59,90
18337,Lu1Re2,1.70 ,1981,10.1016/0022-5088(81)90041-2,18337,hexagonal,P6_3/mmc,213.56,17.02,5.32,5.32,8.72,90,90,120
18338,Lu5Rh4Si10,4.00 ,1986,10.1103/PhysRevB.33.5062,18338,tetragonal,P4/mbm,646.61,8.05,12.5,12.5,4.14,90,90,90
18339,Mg0.05N0.92Nb0.95O0.08,18.00 ,2011,10.1016/j.jssc.2011.06.003,18339,cubic,Fm-3m,86.29,7.98,4.42,4.42,4.42,90,90,90
18340,Mg0.93Pb0.07,NaN,,,18340,hexagonal,P-6m2,372.87,2.55,6.41,6.41,10.46,90,90,120
18341,Mn0.101Ti0.899,3.00 ,1960,10.1063/1.1984591,18342,tetragonal,P4/mmm,130.46,4.96,6.39,6.39,3.2,90,90,90
18342,Mn0.14Ti0.86,2.60 ,1964,10.1103/PhysRev.135.A1151,18342,tetragonal,P4/mmm,130.46,4.96,6.39,6.39,3.2,90,90,90
18343,Mn0.33Ni0.67U6,1.60 ,1975,10.1016/0022-3697(75)90002-5,18343,tetragonal,I4/mcm,555.3,17.77,10.32,10.32,5.21,90,90,90
18344,Mn0.42Si1V2.49,8.10 ,,,18344,monoclinic,P1m1,209.37,5.8,4.71,4.71,9.43,90,90,90
18345,Mo0.025Ti0.975,1.80 ,,,15738,hexagonal,P6/mmm,51.06,4.67,4.57,4.57,2.83,90,90,120
18346,Mo0.04Ti0.96,2.00 ,,,18347,cubic,Pm-3m,275.21,4.91,6.5,6.5,6.5,90,90,90
18347,Mo0.071Ti0.929,2.80 ,1961,10.1016/0022-3697(61)90002-6,18347,cubic,Pm-3m,275.21,4.91,6.5,6.5,6.5,90,90,90
18348,Mo0.09Ti0.909,3.10 ,1961,10.1016/0022-3697(61)90002-6,18345,cubic,Im-3m,34.4,4.62,3.25,3.25,3.25,90,90,90
18349,Mo0.121Ti0.878,3.50 ,1961,10.1016/0022-3697(61)90002-6,18351,orthorhombic,Amm2,409.02,5.44,6.48,6.48,9.73,90,90,90
18350,Mo0.15Ti0.85,4.10 ,1984,10.1103/PhysRevB.30.1253,18351,orthorhombic,Amm2,409.02,5.44,6.48,6.48,9.73,90,90,90
18351,Mo0.163Ti0.837,4.00 ,1961,10.1016/0022-3697(61)90002-6,18351,orthorhombic,Amm2,409.02,5.44,6.48,6.48,9.73,90,90,90
18352,Mo0.16Ti0.84,4.20 ,,,18351,orthorhombic,Amm2,409.02,5.44,6.48,6.48,9.73,90,90,90
18353,Mo0.1Tc0.9,13.00 ,1961,10.1103/PhysRev.123.1567,18353,hexagonal,P-6m2,116.35,11.16,5.5,5.5,4.44,90,90,120
18354,Mo0.1Ti0.9,3.30 ,,,18354,tetragonal,P4/mmm,137.6,5.2,6.5,6.5,3.25,90,90,90
18355,Mo0.33Re0.67,5.90 ,1961,10.1103/PhysRev.123.1569,18355,monoclinic,P12/m1,456.39,17.04,9.58,9.58,4.97,90,90,90
