Repository: ljcj007/SuperBand

# SuperBand
The SuperBand database is an open access energy structure database for superconductors that have been synthesized experimentally before 2024-04.  It provides tools for data-mining and machine learning techniques. The universal features provided on our web https://www.superband.work/ interface facilitate the design of novel superconductors with a wide-range of applications. We describe the database and the algorithm to generate it in our paper [1] https://arxiv.org/abs/2409.09419.

# Using the SuperBand
The SuperBand website http://www.superband.work/ offers a visual interface for exploring lattice structures, electronic band structures, and Fermi surface plots, providing an intui

File: superband.csv (part 25 of 25)
id,formula,Tc,Time,doi,cif,system,SG_num,SG_syb,density,,,,,,
18356,Mo0.33Rh0.67,0.10 ,1971,10.1016/0031-8914(71)90310-7,18356,trigonal,P3m1,166.23,12.06,2.72,2.72,26.04,90,90,120
18357,Mo0.35Re0.65,5.60 ,1971,10.1103/PhysRevB.3.742,18355,monoclinic,P12/m1,456.39,17.04,9.58,9.58,4.97,90,90,90
18358,Mo0.38Re0.62,5.70 ,1971,10.1103/PhysRevB.3.742,14789,orthorhombic,Cmm2,467.96,15.98,9.62,9.62,5.06,90,90,90.03
18359,Mo0.39Ru0.61,6.90 ,1961,10.1016/0022-3697(61)90067-1,18359,hexagonal,P-6m2,115.35,11.42,5.5,5.5,4.41,90,90,120
18360,Mo0.42Re0.58,8.40 ,,,14789,orthorhombic,Cmm2,467.96,15.98,9.62,9.62,5.06,90,90,90.03
18361,Mo0.48Si1V2.52,5.10 ,,,18361,tetragonal,P-4m2,107.17,6.3,4.75,4.75,4.75,90,90,90
18362,Mo0.4Rh0.6,0.90 ,1971,10.1016/0031-8914(71)90310-7,18362,hexagonal,P-6m2,114.65,11.62,5.49,5.49,4.39,90,90,120
18363,Mo0.4Tc0.6,15.00 ,1972,10.1016/0375-9601(72)90902-4,18363,tetragonal,P-4m2,120.19,10.75,4.94,4.94,4.94,90,90,90
18364,Mo0.5Re0.395,11.00 ,,,18364,triclinic,P1,459.91,14.63,9.61,9.61,4.98,90,90,90
18365,Mo0.61Ru0.39,7.20 ,,,14799,orthorhombic,Cmm2,458.87,10.64,4.97,9.61,9.61,90.33,90,90
18366,Mo0.62Os0.38,5.70 ,,,18366,triclinic,P1,919.95,14.31,9.63,9.63,9.92,90,90,90
18367,Mo0.62Re0.38,12.00 ,1986,10.1007/BF00681709,18367,tetragonal,P4/mmm,121.95,14.14,6.25,6.25,3.12,90,90,90
18368,Mo0.65Re0.35,10.00 ,1986,10.1007/BF00681709,18367,tetragonal,P4/mmm,121.95,14.14,6.25,6.25,3.12,90,90,90
18369,Mo0.66Re0.34,12.00 ,1968,10.1080/14786436808227528,18369,orthorhombic,Pmmm,487.81,13.83,12.5,12.5,3.12,90,90,90
18370,Mo0.6Re0.395,11.00 ,,,18367,tetragonal,P4/mmm,121.95,14.14,6.25,6.25,3.12,90,90,90
18371,Mo0.6Re0.4,12.00 ,1986,10.1103/PhysRevLett.57.2987,18367,tetragonal,P4/mmm,121.95,14.14,6.25,6.25,3.12,90,90,90
18372,Mo0.6Si1V2.4,4.50 ,,,18361,tetragonal,P-4m2,107.17,6.3,4.75,4.75,4.75,90,90,90
18373,Mo0.7Re0.3,15.00 ,1972,10.1063/1.1654334,18373,tetragonal,P4mm,245.55,13.43,6.26,6.26,6.26,90,90,90
18374,Mo0.815Re0.185,8.30 ,1969,10.1007/BF00627868,18374,tetragonal,P4/mmm,203.27,14.75,7.41,7.41,3.7,90,90,90
18375,Mo0.82Re0.18,8.50 ,1986,10.1007/BF00681709,18374,tetragonal,P4/mmm,203.27,14.75,7.41,7.41,3.7,90,90,90
18376,Mo0.85Pt0.15,8.80 ,1969,10.1007/BF00627932,18376,cubic,Pm-3,124.18,11.59,4.99,4.99,4.99,90,90,90
18377,Mo0.93Pt0.17,2.80 ,1972,10.1016/0038-1098(72)91130-1,18376,cubic,Pm-3,124.18,11.59,4.99,4.99,4.99,90,90,90
18378,Mo3S4Sn0.6,13.98 ,1975,10.1016/0025-5408(75)90117-8,14866,trigonal,R-3H,284.95,5.54,6.58,6.58,6.58,89.53,89.53,89.53
18379,Mo5.25Nb0.75Se8,6.20 ,1980,10.1016/0022-4596(80)90547-2,18379,triclinic,P1,890.71,6.74,9.6,9.6,11.16,90,90,120
18380,Mo5Ru1Se8,3.70 ,,,18380,trigonal,P3,883,6.84,9.64,9.64,10.97,90,90,120
18381,Mo5S6Sn1,13.00 ,1972,10.1126/science.175.4029.1465,18378,trigonal,R-3H,828.68,5.46,9.18,9.18,11.37,90,90,120
18382,Mo6.35Pb1S8,13.00 ,,,14860,trigonal,R-3H,288.02,5.99,6.6,6.6,6.6,89.13,89.13,89.13
18383,Mo6.35S8Sn1.2,11.00 ,1975,10.1088/0022-3719/8/21/014,18378,trigonal,R-3H,828.68,5.46,9.18,9.18,11.37,90,90,120
18384,Mo6Pb0.92S7.5,15.00 ,1973,10.1016/0025-5408(73)90058-5,14860,trigonal,R-3H,288.02,5.99,6.6,6.6,6.6,89.13,89.13,89.13
18385,Mo6S8Zn1,2.80 ,1982,10.1007/BF00681858,18385,trigonal,R-3H,807.92,5.53,9.51,9.51,10.31,90,90,120
18386,N0.003Nb0.997,9.10 ,,,14959,triclinic,P1,226.84,8.16,5.37,6.94,7.18,107.5,108.62,102.62
18387,N0.7Nb1,11.00 ,,,18387,tetragonal,I4/mmm,169.21,8.02,4.4,4.4,8.74,90,90,90
18388,N0.7V1,2.00 ,2015,10.7566/JPSJ.84.104706,18388,tetragonal,P4/mmm,137.66,6.53,4.1,4.1,8.2,90,90,90
18389,N0.85Nb0.95V0.05,7.10 ,1967,10.1063/1.1709868,18389,hexagonal,P-6m2,20.97,8.3,2.95,2.95,2.78,90,90,120
18390,N0.98Nb0.1Ti0.9,6.50 ,1967,10.1063/1.1709868,18390,tetragonal,P4/mmm,228.98,5.69,4.24,4.24,12.73,90,90,90
18391,N0.9Nb0.114Ti0.886,10.00 ,1969,10.1007/BF00628332,18390,tetragonal,P4/mmm,228.98,5.69,4.24,4.24,12.73,90,90,90
18392,N0.9Nb0.96Ti0.04,14.00 ,1967,10.1063/1.1709868,18392,cubic,Fm-3m,83.86,8.36,4.38,4.38,4.38,90,90,90
18393,N0.9Nb1O0.02,15.00 ,1975,10.1016/0025-5408(75)90008-2,18389,hexagonal,P-6m2,20.97,8.3,2.95,2.95,2.78,90,90,120
18394,N1.22Nb1O0.18,12.00 ,1975,10.1016/0025-5408(75)90008-2,18394,monoclinic,P1m1,404.92,6.5,6.85,6.85,8.62,90,90,90
18395,Nb0.025Ti0.975,1.50 ,1965,10.1103/PhysRev.137.A142,15738,hexagonal,P6/mmm,51.06,4.67,4.57,4.57,2.83,90,90,120
18396,Nb0.03Tc0.97,13.00 ,1970,10.1016/0022-5088(70)90106-2,18396,hexagonal,P6_3/mmc,29.17,11.16,2.76,2.76,4.43,90,90,120
18397,Nb0.06Tc0.94,13.00 ,1970,10.1016/0022-5088(70)90106-2,18397,hexagonal,P-6m2,233.4,11.12,5.51,5.51,8.86,90,90,120
18398,Nb0.18Re0.82,9.70 ,,,15994,cubic,I-43m,906.74,18.07,9.68,9.68,9.68,90,90,90
18399,Nb0.24Tc0.76,13.00 ,1970,10.1016/0022-5088(70)90106-2,18399,cubic,I-43m,882.53,10.56,9.59,9.59,9.59,90,90,90
18400,Nb0.25Zr0.75,10.00 ,,,18400,tetragonal,P4/mmm,86.49,7.04,3.51,3.51,7.02,90,90,90
18401,Nb0.26Re0.74,7.20 ,,,18398,cubic,I-43m,896.12,17.99,9.64,9.64,9.64,90,90,90
18402,Nb0.29Re0.71,5.60 ,2013,10.1103/PhysRevB.88.144510,18398,cubic,I-43m,896.12,17.99,9.64,9.64,9.64,90,90,90
18403,Nb0.31Re0.69,4.90 ,2013,10.1103/PhysRevB.88.144510,18398,cubic,I-43m,896.12,17.99,9.64,9.64,9.64,90,90,90
18404,Nb0.32Re0.68,4.50 ,,,18398,cubic,I-43m,896.12,17.99,9.64,9.64,9.64,90,90,90
18405,Nb0.33Ti0.67,9.30 ,,,18405,orthorhombic,Pmm2,213.3,5.87,3.1,4.88,14.1,90,90,90
18406,Nb0.35Zr0.65,9.50 ,1972,10.1016/0022-3115(72)90057-8,18406,tetragonal,P4/mmm,259.46,7.05,3.51,3.51,21.06,90,90,90
18407,Nb0.36Ti0.64,9.10 ,1969,10.1063/1.1657215,18407,monoclinic,P1m1,639.91,5.99,3.1,4.88,42.3,90,90,90
18408,Nb0.38Re0.62,2.50 ,,,18408,triclinic,P1,488.61,15.18,9.79,9.79,5.1,90,90,90
18409,Nb0.38Zr0.62,8.70 ,1967,10.1103/PhysRev.158.340,18409,tetragonal,P4/mmm,166.98,7.31,6.94,6.94,3.47,90,90,90
18410,Nb0.4Re0.6,2.40 ,,,18408,triclinic,P1,488.61,15.18,9.79,9.79,5.1,90,90,90
18411,Nb0.4Zr0.6,8.86 ,1961,10.1103/PhysRev.123.1569,18409,tetragonal,P4/mmm,166.98,7.31,6.94,6.94,3.47,90,90,90
18412,Nb0.5Os0.5,3.10 ,2018,10.1088/1361-648X/aaa376,15982,cubic,I-43m,901.71,15.12,9.66,9.66,9.66,90,90,90
18413,Nb0.62Pt0.38,4.21 ,,,18413,monoclinic,P12/m1,502.83,13.25,9.91,9.91,5.12,90,90,90
18414,Nb0.69Sn0.25Ta0.06,18.00 ,,,18414,orthorhombic,Pmm2,295.32,9.43,5.29,5.29,10.57,90,90,90
18415,Nb0.6Rh0.4,4.20 ,,,18415,monoclinic,P12/m1,482.81,10,9.77,9.77,5.05,90,90,90
18416,Nb0.75Rh1.25,2.70 ,,,18416,monoclinic,P1m1,366.44,10.78,13.59,2.83,9.54,90,90,90
18417,Nb0.75Zr0.25,11.00 ,1967,10.1103/PhysRev.158.340,18417,tetragonal,P4/mmm,75.12,8.18,3.35,3.35,6.7,90,90,90
18418,Nb0.76Pd0.24,1.90 ,1975,10.1016/0022-5088(75)90016-8,18418,tetragonal,P4/mmm,68.85,9.29,3.25,3.25,6.51,90,90,90
18419,Nb0.83Pd0.17,2.20 ,1975,10.1016/0022-5088(75)90016-8,18419,tetragonal,P4/mmm,206.54,9.18,3.25,3.25,19.52,90,90,90
18420,Nb0.85Pd0.15,2.30 ,1975,10.1016/0022-5088(75)90016-8,18419,tetragonal,P4/mmm,206.54,9.18,3.25,3.25,19.52,90,90,90
18421,Nb0.85Rh0.15,3.00 ,1966,10.1002/pssb.19660130214,18421,orthorhombic,Pmmm,546.72,9.18,6.49,6.49,12.98,90,90,90
18422,Nb0.85Zr0.15,11.00 ,1967,10.1143/JPSJ.22.238,18422,tetragonal,P4/mmm,225.37,8.19,3.35,3.35,20.09,90,90,90
18423,Nb0.86Rh1.04,3.80 ,,,18416,monoclinic,P1m1,366.44,10.78,13.59,2.83,9.54,90,90,90
18424,Nb0.8Zr0.2,11.00 ,1961,10.1103/PhysRev.123.1569,18424,tetragonal,P4/mmm,300.49,8.19,6.7,6.7,6.7,90,90,90
18425,Nb0.92Sn0.08,5.60 ,,,18425,cubic,Pm-3m,289.15,8.69,6.61,6.61,6.61,90,90,90
18426,Nb0.92Ta0.71,4.90 ,1968,10.1143/JPSJ.25.1307,18426,tetragonal,P4mm,322.26,12.25,3.3,3.3,29.66,90,90,90
18427,Nb0.9Pt0.1,2.50 ,1965,10.1103/PhysRev.140.A914,18427,tetragonal,P4/mmm,138.58,10.13,6.52,6.52,3.26,90,90,90
18428,Nb0.9Zr0.1,11.00 ,1961,10.1103/PhysRev.123.1569,18428,tetragonal,P4/mmm,138.58,8.89,6.52,6.52,3.26,90,90,90
18429,Nb1.01Se2,7.10 ,1974,10.1088/0305-4608/4/11/026,14981,hexagonal,P6_3/mmc,142.23,5.86,3.5,3.5,13.41,90,90,120
18430,Nb1.02Se2,6.80 ,1974,10.1088/0305-4608/4/11/026,14981,hexagonal,P6_3/mmc,142.23,5.86,3.5,3.5,13.41,90,90,120
18431,Nb1.05Se2,4.90 ,1974,10.1088/0305-4608/4/11/026,14981,hexagonal,P6_3/mmc,142.23,5.86,3.5,3.5,13.41,90,90,120
18432,Nb1Os2,2.90 ,2019,10.1103/PhysRevB.99.014516,18432,cubic,I-43m,900.03,16.92,9.66,9.66,9.66,90,90,90
18433,Nb1Re3,5.30 ,,,18398,cubic,I-43m,896.12,17.99,9.64,9.64,9.64,90,90,90
18434,Nb1S1.06,3.30 ,1978,10.1016/0022-5088(78)90218-7,14975,cubic,Pm-3m,29.82,6.96,3.1,3.1,3.1,90,90,90
18435,Nb1Tc3,11.00 ,,,18399,cubic,I-43m,882.53,10.56,9.59,9.59,9.59,90,90,90
18436,Nb2.1Sn1Zr0.9,18.00 ,1966,10.1007/BF01375493,18436,orthorhombic,Ama2,149.13,8.81,5.3,5.3,5.3,90,90,90
18437,Nb2.34Sn1Zr0.66,18.00 ,1966,10.1007/BF01375493,18437,monoclinic,P1m1,298.26,8.82,5.3,5.3,10.61,90,90,90
18438,Nb2.4Sn1Ta0.6,17.00 ,1966,10.1007/BF01375493,18438,monoclinic,C121,295.32,9.93,5.29,5.29,10.57,90,90,90
18439,Nb2.55Sn1Zr0.45,18.00 ,1966,10.1007/BF01375493,18439,monoclinic,P1m1,298.09,8.84,5.3,5.3,10.6,90,90,90
18440,Nb2.5Sn1Ta0.5,18.00 ,,,18438,monoclinic,C121,295.32,9.93,5.29,5.29,10.57,90,90,90
18441,Nb25Ta25Ti50,8.60 ,,,18441,tetragonal,P4mm,70.83,8.66,3.28,3.28,6.57,90,90,90
18442,Nb2Pd0.67Se5,1.20 ,2013,10.1103/PhysRevB.88.024508,18442,monoclinic,C12/m1,656.58,6.6,12.83,3.39,15.39,90,101.47,90
18443,Nb2Pd0.81S5,6.60 ,2013,10.1038/srep01446,18443,hexagonal,P6_3/mmc,117.86,5.1,3.34,3.34,12.21,90,90,120
18444,Nb3Pd0.7Se7,2.10 ,2013,10.1103/PhysRevB.88.024508,18444,monoclinic,C12/m1,912.6,6.59,12.8,3.41,21.04,90,95.53,90
18445,Nb3Sb0.4Sn0.6,16.00 ,,,18445,orthorhombic,Pmm2,589.46,8.98,5.28,5.28,21.13,90,90,90
18446,Nb3Sb0.5Sn0.5,14.00 ,1967,10.1016/0022-3697(67)90018-2,18446,orthorhombic,Pmmm,589.46,8.99,5.28,5.28,21.13,90,90,90
18447,Nb3Sb0.65Sn0.35,11.00 ,,,15038,orthorhombic,Pmmm,298.17,8.9,5.3,5.3,10.6,90,90,90
18448,Nb3Sb0.6Sn0.4,12.00 ,,,18446,orthorhombic,Pmmm,589.46,8.99,5.28,5.28,21.13,90,90,90
18449,Nb5Pt3,3.70 ,1961,10.1016/0022-3697(61)90066-X,18413,monoclinic,P12/m1,502.83,13.25,9.91,9.91,5.12,90,90,90
18450,Nb0.80Si0.20,4.20 ,1980,10.2320/matertrans1960.21.115,18450,hexagonal,P-6m2,199.12,10.77,7.18,7.18,4.46,90,90,120
18451,Nb0.81Si0.19,4.40 ,1980,10.2320/matertrans1960.21.115,18450,hexagonal,P-6m2,199.12,10.77,7.18,7.18,4.46,90,90,120
18452,Nb0.82Si0.18,4.40 ,1980,10.2320/matertrans1960.21.115,18450,hexagonal,P-6m2,199.12,10.77,7.18,7.18,4.46,90,90,120
18453,Ni0.031Ru0.969,0.40 ,1971,10.1016/0031-8914(71)90310-7,18453,hexagonal,P6_3/mmc,26.76,12.55,2.69,2.69,4.26,90,90,120
18454,Ni0.08Ru0.92,0.20 ,1971,10.1016/0031-8914(71)90310-7,18454,monoclinic,P12_1/c1,2240.84,13.88,12.64,9.67,19,90,105.36,90
18455,Ni0.3Si1.7Sr1,2.80 ,2012,10.1143/JPSJ.81.023702,18455,hexagonal,P-6m2,401.16,3.82,4.07,4.07,27.98,90,90,120
18456,Os0.028Re0.973,1.80 ,,,18456,hexagonal,P6_3/mmc,29.02,21.31,2.75,2.75,4.42,90,90,120
18457,Os0.046Re0.954,1.90 ,1968,10.1103/PhysRevLett.20.198,18458,hexagonal,P-6m2,232.19,21.34,5.51,5.51,8.84,90,90,120
18458,Os0.053Re0.947,1.90 ,1970,10.1103/PhysRevB.1.214,18458,hexagonal,P-6m2,232.19,21.34,5.51,5.51,8.84,90,90,120
18459,Os0.058Re0.942,1.90 ,1971,10.1103/PhysRevB.3.3757,18458,hexagonal,P-6m2,232.19,21.34,5.51,5.51,8.84,90,90,120
18460,Os0.065Re0.935,1.90 ,1968,10.1103/PhysRevLett.20.198,18458,hexagonal,P-6m2,232.19,21.34,5.51,5.51,8.84,90,90,120
18461,Os0.06Re0.94,1.90 ,1971,10.1103/PhysRevB.3.3757,18458,hexagonal,P-6m2,232.19,21.34,5.51,5.51,8.84,90,90,120
18462,Os0.075W0.925,0.90 ,1962,10.1147/rd.61.0116,18456,hexagonal,P6_3/mmc,29.02,21.31,2.75,2.75,4.42,90,90,120
18463,Os0.084Re0.916,1.90 ,1968,10.1103/PhysRevLett.20.198,18458,hexagonal,P-6m2,232.19,21.34,5.51,5.51,8.84,90,90,120
18464,Os0.113Re0.887,1.80 ,1968,10.1103/PhysRevLett.20.198,18464,hexagonal,P-6m2,116.1,21.36,5.51,5.51,4.42,90,90,120
18465,Os0.115Re0.885,1.80 ,1971,10.1103/PhysRevB.3.3757,18464,hexagonal,P-6m2,116.1,21.36,5.51,5.51,4.42,90,90,120
18466,Os0.15W0.85,2.20 ,1962,10.1147/rd.61.0116,18466,tetragonal,P4/mmm,94.41,19.51,3.16,3.16,9.47,90,90,90
18467,Os0.1W0.9,1.50 ,1962,10.1147/rd.61.0116,18467,tetragonal,P4/mmm,283.24,19.48,3.16,3.16,28.41,90,90,90
18468,Os0.2Pr1Ru3.8Sb12,1.20 ,2004,10.1103/PhysRevB.69.024523,18456,hexagonal,P6_3/mmc,29.02,21.31,2.75,2.75,4.42,90,90,120
18469,Os1Ta1,2.00 ,1961,10.1016/0022-3697(61)90066-X,18469,cubic,I-43m,930.66,19.21,9.76,9.76,9.76,90,90,90
18470,Os0.833Re0.9167,1.90 ,1970,10.1103/PhysRevB.1.214,15806,hexagonal,P-6m2,28.86,21.66,2.76,2.76,4.38,90,90,60
18471,Os1W3,3.00 ,,,18471,tetragonal,P4_2/mnm,464.68,19.89,9.65,9.65,4.99,90,90,90
18472,P1.25S0.75Zr1,4.90 ,2014,10.7566/JPSJ.83.074713,18472,tetragonal,P4mm,201.04,5.09,3.59,3.59,15.64,90,90,90
18473,P1.25Se0.75Zr1,6.30 ,2014,10.7566/JPSJ.83.074713,18473,tetragonal,P4mm,209.85,5.99,3.64,3.64,15.84,90,90,90
18474,P1.35Se0.65Zr1,6.20 ,2014,10.7566/JPSJ.83.074713,18474,tetragonal,P4mm,629.55,5.86,3.64,3.64,47.53,90,90,90
18475,P1.4S0.6Zr1,5.00 ,2014,10.7566/JPSJ.83.074713,18475,tetragonal,P4mm,402.08,5.08,3.59,3.59,31.28,90,90,90
18476,P1.5Se0.5Zr1,5.80 ,2014,10.7566/JPSJ.83.074713,18476,tetragonal,P4/nmm1,209.85,5.61,3.64,3.64,15.84,90,90,90
18477,P1.6S0.4Zr1,4.40 ,2014,10.7566/JPSJ.83.074713,18472,tetragonal,P4mm,201.04,5.09,3.59,3.59,15.64,90,90,90
18478,Pb0.01Sn0.99,3.80 ,1967,10.1103/PhysRev.154.329,15671,cubic,Fd-3m1,70.9,5.56,4.65,4.65,4.65,60,60,60
18479,Pb0.36Sn0.64,7.80 ,1969,10.1063/1.1683729,18479,orthorhombic,Pmm2,1191.54,7.56,6.13,6.13,31.68,90,90,90
18480,Pb0.6Tl0.4,5.80 ,,,18480,orthorhombic,Pmmm,238.1,11.5,4.92,4.92,9.84,90,90,90
18481,Pb0.79Tl0.21,6.40 ,1966,10.1016/0022-3697(66)90117-X,18481,orthorhombic,Pmm2,481.92,11.39,4.94,4.94,19.76,90,90,90
18482,Pb0.85Tl0.15,6.70 ,1966,10.1016/0022-3697(66)90117-X,18482,orthorhombic,Pmm2,963.84,11.4,4.94,4.94,39.51,90,90,90
18483,Pb0.89Tl0.11,6.90 ,1966,10.1016/0022-3697(66)90117-X,18483,orthorhombic,Pmma,481.92,11.4,4.94,4.94,19.76,90,90,90
18484,Pb0.95Sb0.05,7.80 ,1966,10.1016/0022-3697(66)90117-X,18484,tetragonal,P4/mmm,484.56,11.07,9.9,9.9,4.95,90,90,90
18485,Pb0.95Sn0.05,7.30 ,1966,10.1016/0022-3697(66)90117-X,18485,tetragonal,P4/mmm,482.8,11.1,9.88,9.88,4.94,90,90,90
18486,Pb0.977Sn0.023,7.20 ,1965,10.1088/0370-1328/86/6/305,15237,hexagonal,P6_3/mmc,62.6,10.99,3.47,3.47,6,90,90,120
18487,Pb0.99Sb0.01,7.20 ,1972,10.1103/PhysRevB.6.136,15237,hexagonal,P6_3/mmc,62.6,10.99,3.47,3.47,6,90,90,120
18488,Pb0.9Sb0.1,6.30 ,1973,10.1007/BF00654394,18488,tetragonal,P4/mmm,472.62,11.05,9.81,9.81,4.91,90,90,90
18489,Pb0.9Sn0.1,7.20 ,1973,10.1007/BF00654394,18489,tetragonal,P4/mmm,965.6,10.95,9.88,9.88,9.88,90,90,90
18490,Pb1Tl0.12,6.90 ,,,18483,orthorhombic,Pmma,481.92,11.4,4.94,4.94,19.76,90,90,90
18491,Pb1Tl0.17,6.70 ,,,18482,orthorhombic,Pmm2,963.84,11.4,4.94,4.94,39.51,90,90,90
18492,Pb1Tl0.27,6.40 ,,,18481,orthorhombic,Pmm2,481.92,11.39,4.94,4.94,19.76,90,90,90
18493,Pd0.015Ru0.985,0.40 ,1971,10.1016/0031-8914(71)90310-7,15526,hexagonal,P6_3/mmc,27.1,12.38,2.71,2.71,4.27,90,90,120
18494,Pd0.14Ti0.86,3.70 ,1983,10.1016/0038-1098(83)91062-1,18494,cubic,Pm-3,258.34,5.68,5.06,5.06,10.11,90,90,90
18495,Pd0.15Ti0.85,4.80 ,1983,10.1016/0038-1098(83)91062-1,18494,cubic,Pm-3,258.34,5.68,5.06,5.06,10.11,90,90,90
18496,Pd0.15Zr0.85,4.80 ,1984,10.1103/PhysRevB.30.1253,18496,tetragonal,P4/mmm,250.69,7.45,3.47,3.47,20.82,90,90,90
18497,Pd0.6W0.4,1.30 ,1968,10.1016/0022-5088(68)90188-4,18497,orthorhombic,Pmmm,120.29,14.96,3.92,3.92,7.84,90,90,90
18498,Pd0.165Sb0.835,4.90 ,,,18498,tetragonal,P4/mmm,646.06,7.35,5.99,5.99,17.98,90,90,90
18499,Pd1Zr3,3.00 ,1983,10.1103/PhysRevB.27.5519,18499,tetragonal,P4mm,250.69,7.55,3.47,3.47,20.82,90,90,90
18500,Pd22Zr78,3.00 ,1984,10.1103/PhysRevB.29.5207,15316,tetragonal,I4/mmm,107.32,7.29,10.15,10.15,10.15,161.32,161.32,26.54
18501,Pd23Zr77,2.80 ,1984,10.1103/PhysRevB.29.5207,18499,tetragonal,P4mm,250.69,7.55,3.47,3.47,20.82,90,90,90
18502,Pd2Sn1Tm0.5Y0.5,3.70 ,1985,10.1103/PhysRevB.32.4426,18502,tetragonal,P4/mmm,298.21,10.26,6.68,6.68,6.68,90,90,90
18503,Pd3Sn2,0.60 ,1963,10.1016/0022-3697(63)90022-2,18503,hexagonal,P6_3/mmc,94.38,9.79,4.39,4.39,5.66,90,90,120
18504,Pr0.179Th0.821,0.80 ,,,18504,tetragonal,P4/mmm,528.73,10.8,10.19,10.19,5.09,90,90,90
18505,Pr0.251Th0.749,0.50 ,,,18505,orthorhombic,Pmm2,528.73,10.51,10.19,10.19,5.09,90,90,90
18506,Pr1Ru4Sb12,1.30 ,2004,10.1103/PhysRevB.69.180509,18506,cubic,Im-3,795.26,8.38,9.26,9.26,9.26,90,90,90
18507,,,,,,,,,,,,,,,
18508,Re0.15W0.85,2.40 ,1962,10.1147/rd.61.0116,18508,tetragonal,P4/mmm,187.54,19.58,3.15,3.15,18.9,90,90,90
18509,Re0.52W0.48,5.20 ,,,18509,triclinic,P1,464.82,19.84,9.63,9.63,5.02,90,90,90
18510,Re0.5W0.5,8.10 ,,,18510,triclinic,P1,464.82,19.83,9.63,9.63,5.02,90,90,90
18511,Re0.64Ta0.36,1.50 ,,,18511,cubic,I-43m,931.14,19.08,9.77,9.77,9.77,90,90,90
18512,Re0.65Ta0.35,1.60 ,,,18511,cubic,I-43m,931.14,19.08,9.77,9.77,9.77,90,90,90
18513,Re0.6Ta0.4,1.40 ,,,18511,cubic,I-43m,931.14,19.08,9.77,9.77,9.77,90,90,90
18514,Re0.71V0.29,8.40 ,1978,10.1016/0038-1098(78)90038-8,18514,monoclinic,C121,348.28,16.79,4.88,4.88,14.63,90,90,90
18515,Re0.76V0.24,4.50 ,,,18515,orthorhombic,Ama2,348.28,17.44,4.88,4.88,14.63,90,90,90
18516,Re0.83Ru0.17,2.20 ,1971,10.1103/PhysRevB.3.3757,18516,hexagonal,P-6m2,87.27,19.64,2.75,2.75,13.3,90,90,120
18517,Re0.92V0.08,6.80 ,,,18517,hexagonal,P-6m2,233.45,20.23,5.51,5.51,8.88,90,90,120
18518,Re0.976W0.024,3.00 ,1971,10.1103/PhysRevB.3.3757,15424,hexagonal,P6_3/mmc,29.63,20.87,2.77,2.77,4.47,90,90,120
18519,Re0.994W0.006,1.80 ,1971,10.1103/PhysRevB.3.3757,15424,hexagonal,P6_3/mmc,29.63,20.87,2.77,2.77,4.47,90,90,120
18520,Re0.9V0.1,9.40 ,,,18520,orthorhombic,Amm2,466.9,19.75,5.51,5.51,17.77,90,90,120
18521,Re3Ta1,6.80 ,,,18521,cubic,I-43m,914.93,19.43,9.71,9.71,9.71,90,90,90
18522,Re3V1,6.30 ,,,18515,orthorhombic,Ama2,348.28,17.44,4.88,4.88,14.63,90,90,90
18523,Rh0.005Zr1,5.80 ,,,15773,hexagonal,P6_3/mmc,47,6.45,3.24,3.24,5.17,90,90,120
18524,Re6Zr1,7.40 ,1961,10.1016/0022-3697(61)90066-X,18524,cubic,I-43m,912.11,18.23,9.7,9.7,9.7,90,90,90
18525,Rh0.005Zr0.995,3.50 ,1963,10.1007/BF01375398,15773,hexagonal,P6_3/mmc,47,6.45,3.24,3.24,5.17,90,90,120
18526,Rh0.005Zr1,5.80 ,,,15773,hexagonal,P6_3/mmc,47,6.45,3.24,3.24,5.17,90,90,120
18527,Rh0.01Zr0.99,4.50 ,1963,10.1007/BF01375398,15773,hexagonal,P6_3/mmc,47,6.45,3.24,3.24,5.17,90,90,120
18528,Rh0.027Zr0.973,3.60 ,1963,10.1007/BF01375398,18530,hexagonal,P-6m2,549.34,6.65,10.11,10.11,6.21,90,90,120
18529,Rh0.02Zr0.98,4.80 ,1963,10.1007/BF01375398,15773,hexagonal,P6_3/mmc,47,6.45,3.24,3.24,5.17,90,90,120
18530,Rh0.035Zr0.965,5.00 ,1963,10.1007/BF01375398,18530,hexagonal,P-6m2,549.34,6.65,10.11,10.11,6.21,90,90,120
18531,Rh0.037Zr0.925,3.70 ,1965,10.1007/BF01380465,18530,hexagonal,P-6m2,549.34,6.65,10.11,10.11,6.21,90,90,120
18532,Rh0.03Zr0.97,10.00 ,1965,10.1007/BF01380465,18530,hexagonal,P-6m2,549.34,6.65,10.11,10.11,6.21,90,90,120
18533,Rh0.04Ru0.96,0.40 ,1971,10.1016/0031-8914(71)90310-7,18533,hexagonal,P6_3/mmc,27.14,12.37,2.71,2.71,4.28,90,90,120
18534,Rh0.04Zr0.96,5.00 ,1963,10.1007/BF01375398,18530,hexagonal,P-6m2,549.34,6.65,10.11,10.11,6.21,90,90,120
18535,Rh0.05Zr0.95,5.20 ,1963,10.1007/BF01375398,18530,hexagonal,P-6m2,549.34,6.65,10.11,10.11,6.21,90,90,120
18536,Rh0.065Zr0.935,5.90 ,1963,10.1007/BF01375398,18530,hexagonal,P-6m2,549.34,6.65,10.11,10.11,6.21,90,90,120
18537,Rh0.06Zr0.94,5.90 ,1963,10.1007/BF01375398,18530,hexagonal,P-6m2,549.34,6.65,10.11,10.11,6.21,90,90,120
18538,Rh0.075Zr0.925,6.40 ,1963,10.1007/BF01375398,18538,hexagonal,P-6m2,274.67,6.69,10.11,10.11,3.1,90,90,120
18539,Rh0.07Zr0.93,6.00 ,1965,10.1007/BF01380465,18538,hexagonal,P-6m2,274.67,6.69,10.11,10.11,3.1,90,90,120
18540,Rh0.08Zr0.92,9.60 ,1963,10.1007/BF01375398,18538,hexagonal,P-6m2,274.67,6.69,10.11,10.11,3.1,90,90,120
18541,Rh0.09Zr0.91,10.00 ,1963,10.1007/BF01375398,18538,hexagonal,P-6m2,274.67,6.69,10.11,10.11,3.1,90,90,120
18542,Rh0.105Ru0.895,0.30 ,1971,10.1016/0031-8914(71)90310-7,18542,hexagonal,P-6m2,108.56,12.4,5.41,5.41,4.28,90,90,120
18543,Rh0.12Zr0.88,11.00 ,1963,10.1007/BF01375398,18543,hexagonal,P6/mmm,206,6.71,5.06,5.06,9.31,90,90,120
18544,Rh0.14Zr0.86,11.00 ,1973,10.1016/0022-5088(73)90045-3,18525,hexagonal,P6/mmm,68.67,6.62,5.06,5.06,3.1,90,90,120
18545,Rh0.1Zr0.9,11.00 ,1965,10.1016/0022-3697(65)90117-4,18538,hexagonal,P-6m2,274.67,6.69,10.11,10.11,3.1,90,90,120
18546,Rh0.4Ta0.6,2.40 ,1963,10.1007/BF01375398,18546,triclinic,P1,488.84,15.26,9.8,9.8,5.09,90,90,90
18547,Rh0.88Ti0.12,4.00 ,1963,10.1007/BF01375398,18547,tetragonal,P4/mmm,110.7,11.52,3.81,3.81,7.62,90,90,90
18548,Rh0.91Ti0.09,2.00 ,1964,10.1007/BF01377943,18548,tetragonal,P4/mmm,442.8,11.73,7.62,7.62,7.62,90,90,90
18549,Ru0.05Ti0.95,2.50 ,,,18549,hexagonal,P-6m2,282.72,4.81,5.9,5.9,9.37,90,90,120
18550,Ru0.58W0.42,5.20 ,1961,10.1016/0022-3697(61)90067-1,18550,hexagonal,P-6m2,231.23,15.77,5.5,5.5,8.82,90,90,120
18551,S8Tl0.61V6,3.50 ,2001,10.1016/S0038-1098(01)00333-7,18551,hexagonal,P-6,1940.22,4.92,18.41,18.41,6.61,90,90,120
18552,Sb0.011Sn0.989,3.60 ,1964,10.1051/jphys:01964002504037400,15671,cubic,Fd-3m1,70.9,5.56,4.65,4.65,4.65,60,60,60
18553,Sb0.02Sn0.98,2.60 ,1953,10.1103/PhysRev.92.238,15671,cubic,Fd-3m1,70.9,5.56,4.65,4.65,4.65,60,60,60
18554,Sb0.04Sn0.96,3.80 ,1953,10.1103/PhysRev.92.238,18554,tetragonal,P-4m2,652.28,7.26,5.85,5.85,19.09,90,90,90
18555,Sb0.05Sn0.95,7.80 ,1966,10.1143/JPSJ.21.1617,18554,tetragonal,P-4m2,652.28,7.26,5.85,5.85,19.09,90,90,90
18556,Sb0.06Sn0.94,4.00 ,1953,10.1103/PhysRev.92.238,18552,tetragonal,P-4m2,326.14,7.27,5.85,5.85,9.54,90,90,90
18557,Sb0.08Sn0.92,3.90 ,1953,10.1103/PhysRev.92.238,18552,tetragonal,P-4m2,326.14,7.27,5.85,5.85,9.54,90,90,90
18558,Sb2Zr3,1.70 ,,,15589,hexagonal,P6_3/mcm,361.35,7.55,8.5,8.5,5.78,90,90,120
18559,Se1.5Ta1Te0.5,1.20 ,2016,10.1103/PhysRevB.94.045131,18559,trigonal,P3m1,404.89,8.94,3.46,3.46,39.05,90,90,120
18560,Se1.6Ta1Te0.4,1.20 ,2016,10.1103/PhysRevB.94.045131,18560,trigonal,P3m1,809.78,8.84,3.46,3.46,78.09,90,90,120
18561,Se1.7Ta1Te0.3,0.80 ,2016,10.1103/PhysRevB.94.045131,18561,trigonal,P3m1,404.89,8.74,3.46,3.46,39.05,90,90,120
18562,Si0.005V0.995,4.80 ,1974,10.1143/JPSJ.37.384,18562,cubic,Im-3m,27.7,6.11,3.03,3.03,3.03,90,90,90
18563,Si0.01V0.99,4.70 ,1974,10.1143/JPSJ.37.384,18562,cubic,Im-3m,27.7,6.11,3.03,3.03,3.03,90,90,90
18564,Si0.025V0.975,4.10 ,1974,10.1143/JPSJ.37.384,18562,cubic,Im-3m,27.7,6.11,3.03,3.03,3.03,90,90,90
18565,Si0.05V0.95,3.00 ,1974,10.1143/JPSJ.37.384,18565,cubic,Pm-3m,221.62,5.94,6.05,6.05,6.05,90,90,90
18566,Si1V2.58Zr0.42,8.80 ,,,18566,orthorhombic,Pmm2,425.99,6.11,4.74,4.74,18.96,90,90,90
18567,Sn0.025V0.975,3.20 ,1974,10.1143/JPSJ.37.384,18562,cubic,Im-3m,27.7,6.11,3.03,3.03,3.03,90,90,90
18568,Sn0.04V0.96,1.90 ,1964,10.1016/0022-3697(64)90037-X,18569,cubic,Pm-3m,233.74,6.27,6.16,6.16,6.16,90,90,90
18569,Sn0.057V0.943,1.60 ,1964,10.1016/0022-3697(64)90037-X,18569,cubic,Pm-3m,233.74,6.27,6.16,6.16,6.16,90,90,90
18570,Sn0.1Tl0.9,3.50 ,1974,10.1007/BF01668864,18570,tetragonal,P4/mmm,223.5,11.51,7.65,7.65,3.82,90,90,90
18571,Sn0.65Tl0.35,7.10 ,,,18571,hexagonal,P-6m2,80.46,9.12,5.39,5.39,3.2,90,90,120
18572,Ta0.025Ti0.975,1.30 ,,,15738,hexagonal,P6/mmm,51.06,4.67,4.57,4.57,2.83,90,90,120
18573,Ta0.05Ti0.95,2.90 ,,,18573,hexagonal,P-6m2,282.65,5.28,5.9,5.9,9.37,90,90,120
18574,Ta0.05V0.095,4.30 ,,,15702,cubic,Fd-3m1,89.77,10.46,5.03,5.03,5.03,60,60,60
18575,Ta0.125Zr0.875,4.10 ,1971,10.1016/0022-3115(71)90010-9,18575,tetragonal,P4/mmm,530.54,7.7,7.07,7.07,10.61,90,90,90
18576,Ta0.15Zr0.85,4.30 ,1971,10.1016/0022-3115(71)90010-9,18575,tetragonal,P4/mmm,530.54,7.7,7.07,7.07,10.61,90,90,90
18577,Ta0.17Zr0.83,5.30 ,1971,10.1016/0022-3115(71)90010-9,18577,monoclinic,C1m1,530.54,7.98,7.07,7.07,10.61,90,90,90
18578,Ta0.1Zr0.9,3.80 ,1971,10.1016/0022-3115(71)90010-9,18575,tetragonal,P4/mmm,530.54,7.7,7.07,7.07,10.61,90,90,90
18579,Ta0.24V0.76,3.60 ,1970,10.1002/pssb.19700400225,18579,monoclinic,P1m1,343.03,11.8,8.87,8.87,4.36,90,90,90
18580,Ta0.25V0.75,2.80 ,,,18579,monoclinic,P1m1,343.03,11.8,8.87,8.87,4.36,90,90,90
18581,Ta0.78W0.22,1.40 ,1972,10.1007/BF01392535,18581,tetragonal,P4/mmm,561.51,17.18,6.55,6.55,13.1,90,90,90
18582,Ta0.84W0.16,1.90 ,1972,10.1007/BF01392535,18582,tetragonal,P4/mmm,561.51,17.17,6.55,6.55,13.1,90,90,90
18583,Ta0.85W0.15,2.00 ,1961,10.1103/PhysRev.123.1569,18582,tetragonal,P4/mmm,561.51,17.17,6.55,6.55,13.1,90,90,90
18584,Ta0.8W0.2,1.00 ,1961,10.1103/PhysRev.123.1569,18581,tetragonal,P4/mmm,561.51,17.18,6.55,6.55,13.1,90,90,90
18585,Tc0.875Ti0.125,8.70 ,1976,10.1016/0022-5088(76)90129-6,18585,cubic,I-43m,860.63,10.13,9.51,9.51,9.51,90,90,90
18586,Tc0.95V0.05,10.99 ,1967,10.1063/1.1709129,18586,hexagonal,P-6m2,228.62,11.05,5.47,5.47,8.81,90,90,120
18587,Tc0.9V0.1,11.00 ,1967,10.1063/1.1709129,18587,hexagonal,P-6m2,457.24,10.88,5.47,5.47,17.62,90,90,120
18588,Tc0.9W0.1,10.00 ,,,18588,hexagonal,P-6m2,116.67,12.38,5.51,5.51,4.44,90,90,120
18589,Tc6Zr1,9.70 ,1961,10.1103/PhysRev.123.1567,18589,cubic,I-43m,895.01,10.45,9.64,9.64,9.64,90,90,90
18590,Th0.05Zr0.95,0.70 ,1979,10.1016/0022-5088(79)90147-4,18590,hexagonal,P-6m2,385.94,6.89,6.52,6.52,10.5,90,90,120
18591,Th0.1Zr0.9,2.60 ,1978,10.1016/0022-5088(78)90096-6,18591,hexagonal,P-6m2,771.87,7.19,6.52,6.52,20.99,90,90,120
18592,Th0.65Y0.35,1.50 ,1973,10.1143/JPSJ.34.391,18592,orthorhombic,Pmmm,263.03,9.01,5.09,5.09,10.17,90,90,90
18593,Th0.998U0.002,0.80 ,1968,10.1103/PhysRev.172.430,17668,cubic,Fm-3m,131.48,11.72,5.09,5.09,5.09,90,90,90
18594,Th0.999U0.001,1.10 ,1968,10.1103/PhysRev.172.430,17668,cubic,Fm-3m,131.48,11.72,5.09,5.09,5.09,90,90,90
18595,Th0.999U0.1,0.70 ,1973,10.1103/PhysRevB.8.3179,18593,tetragonal,P4/mmm,547.64,11.28,10.31,10.31,5.15,90,90,90
18596,Th0.999U0.127,0.70 ,1973,10.1103/PhysRevB.8.3179,18596,tetragonal,P4/mmm,547.64,11.29,10.31,10.31,5.15,90,90,90
18597,Th0.999U0.15,0.50 ,1973,10.1103/PhysRevB.8.3179,18596,tetragonal,P4/mmm,547.64,11.29,10.31,10.31,5.15,90,90,90
18598,Th1,1.40 ,1967,10.1103/PhysRevLett.18.899,17668,cubic,Fm-3m,131.48,11.72,5.09,5.09,5.09,90,90,90
18599,Th1U0.025,1.20 ,,,17668,cubic,Fm-3m,131.48,11.72,5.09,5.09,5.09,90,90,90
18600,Th1U0.05,1.00 ,,,18593,tetragonal,P4/mmm,547.64,11.28,10.31,10.31,5.15,90,90,90
18601,Ti0.013V0.987,13.00 ,,,18562,cubic,Im-3m,27.7,6.11,3.03,3.03,3.03,90,90,90
18602,Ti0.01V0.99,5.40 ,,,18562,cubic,Im-3m,27.7,6.11,3.03,3.03,3.03,90,90,90
18603,Ti0.03V0.97,5.60 ,,,18601,cubic,Im-3m,27.9,6.06,3.03,3.03,3.03,90,90,90
18604,Ti0.106V0.894,6.90 ,1961,10.1103/PhysRev.123.1569,18604,tetragonal,P4/mmm,111.6,6.02,6.07,6.07,3.03,90,90,90
18605,Ti0.1V0.9,5.90 ,,,18604,tetragonal,P4/mmm,111.6,6.02,6.07,6.07,3.03,90,90,90
18606,Ti0.33Zr0.66,1.40 ,1961,10.1103/PhysRev.123.1569,18606,hexagonal,P-6m2,259.34,5.9,3.15,3.15,30.18,90,90,120
18607,Ti0.3Zr0.7,1.40 ,1961,10.1103/PhysRev.123.1569,18607,trigonal,P3m1,778.02,5.99,3.15,3.15,90.54,90,90,120
18608,Ti0.75V0.25,5.30 ,1967,10.1103/PhysRev.158.356,15736,orthorhombic,Pmmn1,128.16,5.04,4.21,6.48,4.69,90,90,90
18609,Ti0.76V0.24,4.40 ,1971,10.1016/0036-9748(71)90034-2,15736,orthorhombic,Pmmn1,128.16,5.04,4.21,6.48,4.69,90,90,90
18610,Ti0.775V0.225,4.70 ,1967,10.1103/PhysRev.158.356,15736,orthorhombic,Pmmn1,128.16,5.04,4.21,6.48,4.69,90,90,90
18611,Ti0.7V0.3,7.00 ,2014,10.1140/epjb/e2014-50036-2,18611,tetragonal,P4mm,264.93,4.9,6.42,6.42,6.42,90,90,90
18612,Ti0.81Zr0.82,1.00 ,1961,10.1103/PhysRev.123.1569,15733,hexagonal,P-6m2,41.19,5.61,3.11,3.11,4.92,90,90,120
18613,Ti0.85V0.15,2.00 ,1975,10.1016/0022-5088(75)90048-X,18610,hexagonal,P6/mmm,103.35,4.66,4.6,4.6,5.64,90,90,120
18614,Ti0.91V0.09,6.30 ,1961,10.1103/PhysRev.123.1569,18613,hexagonal,P6_3/mmc,35.33,4.5,2.92,2.92,4.78,90,90,120
18615,Ti0.96V0.04,2.70 ,,,18614,hexagonal,P-6m2,282.65,4.52,5.85,5.85,9.55,90,90,120
18616,Ti0.9V0.1,6.30 ,1961,10.1103/PhysRev.123.1569,18616,hexagonal,P-6m2,141.33,4.54,5.85,5.85,4.78,90,90,120
18617,V0.97O0.03,2.40 ,,,18617,cubic,Im-3m,27.76,6.15,3.03,3.03,3.03,90,90,90
18618,V1,5.30 ,2000,10.1103/PhysRevB.61.R3823,18562,cubic,Im-3m,27.7,6.11,3.03,3.03,3.03,90,90,90
18619,Y1H9,262.00 ,2023,10.1103/PhysRevLett.126.117003,18619,,,,,,,,,,
18620,Ca1H6,215.00 ,2022,10.1103/PhysRevLett.128.167001,18620,,,,,,,,,,
18621,Th1H10,161.00 ,2020,10.1016/j.mattod.2019.10.005,18621,,,,,,,,,,
18622,Hf1H14,83.00 ,2022,10.1016/j.mtphys.2022.100826,18622,,,,,,,,,,
18623,Ce1H10,115.00 ,2021,10.1103/PhysRevLett.127.117001,18623,,,,,,,,,,
18624,NdH9,5.00 ,2020,10.1021/jacs.9b10439,18624,,,,,,,,,,
18625,PrH9,9.00 ,2020,10.1126/sciadv.aax6849,18625,,,,,,,,,,
